Repository: josiahZXY/AI-assisted-Discovering-High-Strength-and-Ductility-Alloys-and-Database-Development

如果想看完整结果的话，请在这里下载论文观看: https://www.researchgate.net/publication/342881088_AI-assisted_Discovering_High_Strength_and_Ductility_Alloys_and_Database_Development.
喜欢的话请一键三连： star, watch,fork.

作者:张焇烊 2020/4/30

# AI-assisted-Discovering-High-Strength-and-Ductility-Alloys-and-Database-Development
    请将本文件解压放置在D盘下面,在使用user_interface之前，请先将AI-assisted-Discovering-High-Strength-and-Ductility-Alloys-and-Database-Development\Machine_learning\pipeline\p_files下的两个压缩文件解压至当前目录，否则user_interface功能不全。
    Please unzip this file and place it under the D drive. Please unzip the two compressed files under AI-assisted-discovering-high-strength-and-ductility-alloys-and-database-development \ Machine_learning \ pipeline \ p_files to the current directory, otherwise the user_interface function will be incomplete.

    本文件一共分为4个part，database，deep_learning,machine_learning,user_interface.在使用之前可以先阅读根目录下的论文，以便于获得对该数据集更加清晰的认识。
    This document is divided into 4 parts, database, deep_learning, machine_learning, user_interface. Before using, you can read the papers in the root directory to get a clearer understanding of the data set.

    在使用user_interface之前，请先确保安装了numpy,scipty,scikit_learn,matplotlib,matminer,pymatgen,pandas,pilow,request,beautifulsoup等python第三方库。
    Before using user_interface, please make sure to install numpy, scipty, scikit_learn, matplotlib, matminer, pymatgen, pandas, pilow, request, beautifulsoup and other python third-party libraries.

    database中包含有从materialsproject下获得的带有弹性性质的材料数据，分为给linear regression、random forest的数据以及给automatminer使用的数据，都已做好标记。以及从Matweb上通过爬虫爬取的数据集，共有大概61个各种合金的csv文件，同时AMbasicdata中提供了作者已经处理好的，可供Automatminer使用的总体数据集(因为时间关系并没有全部处理完)。同时database中还有爬取matweb网站的爬虫代码web_crawler_code，其中version2.0中的爬虫代码只需要简单修改便可以爬取matweb最新数据。同时我们还在pictures文件夹中提供了项目中所有路径实现后的图像。
    The database contains material data with elastic properties obtained from materialsproject, which is divided into data for linear regression, random forest, and data for automatminer,  and the data set crawled through the crawler from Matweb. There are about 61 csv files of various alloys, at the same time, AMbasicdata provides the overall data set that the author has processed and can be used by Automatminer. Meanwhile, there is a crawler code web_crawler_code that crawls the matweb website in the database. The crawler code in version2.0 only needs to be modified to crawl the latest data of matweb. We also provide images of all paths in the project in the pictures folder.


    deep_learning中包含有建立需要的整体数据文件的代码以及结果绘图代码，并且我们提供了CGCNN和mt_cgcnn两种预测模型搭建文件。在其中的data文件夹下有供cgcnn和mt-cgcnn使用的5种属性数据集。
    'deep_learning' contains the code for building the overall data file needed and the result drawing code, and we provide two prediction model building files, CGCNN and mt_cgcnn. There are 5 kinds of attribute data sets for cgcnn and mt-cgcnn under the data folder.

    machine_learning中包含有构建linear regression和random forest预测模型的基础代码以及构建automatminer预测模型的基础代码。
    'machine_learning' contains the basic code for building linear regression and random forest prediction models and the basic code for building automatminer prediction models.

    User_interface整合了完整的机器学习和深度学习预测路径，应力应变曲线绘制以及数据库搜索。每一项功能模块都有相关的user guidebook提供，只需要在成功运行程序之后点击"help"，即可一步步实现预测模型搭建以及应力应变曲线预测。
    User_interface integrates complete machine learning and deep learning prediction paths, stress-strain curve drawing and database search. Each functional module is provided by the relevant user guidebook. You only need to click "help" after successfully running the program to realize the step-by-step prediction model construction and stress-strain curve prediction.

    祝各位使用愉快！如果使用过程中有问题欢迎加我的微信询问:13568930634.
    I wish you all a happy use! If you have any questions during use, please add my WeChat : 13568930634.

    2020/5/3

File: database/Matweb_original_database/Mathweb/Aluminum Alloy1.csv (part 1 of 5)
Alclad Aluminum 2014-T3,"['Aluminum, Al', '90.4 - 95 %', '90.4 - 95 %', 'As remainder']","['Tensile Strength, Ultimate', '434 MPa', '63000 psi', 'AA; Typical']","['Tensile Strength, Yield', '276 MPa', '40000 psi', 'AA; Typical']","['Elongation at Break', '14 %@Thickness 0.508 - 0.610 mm', '14 %@Thickness 0.0200 - 0.0240 in', 'Flat sheet']"
Alclad Aluminum 2014-T3,"['Chromium, Cr', '<= 0.10 %', '<= 0.10 %', '']","['Tensile Strength, Ultimate', '434 MPa', '63000 psi', 'AA; Typical']","['Tensile Strength, Yield', '276 MPa', '40000 psi', 'AA; Typical']","['Elongation at Break', '14 %@Thickness 0.508 - 0.610 mm', '14 %@Thickness 0.0200 - 0.0240 in', 'Flat sheet']"
Alclad Aluminum 2014-T3,"['Copper, Cu', '3.9 - 5.0 %', '3.9 - 5.0 %', '']","['Tensile Strength, Ultimate', '434 MPa', '63000 psi', 'AA; Typical']","['Tensile Strength, Yield', '276 MPa', '40000 psi', 'AA; Typical']","['Elongation at Break', '14 %@Thickness 0.508 - 0.610 mm', '14 %@Thickness 0.0200 - 0.0240 in', 'Flat sheet']"
Alclad Aluminum 2014-T3,"['Iron, Fe', '<= 0.70 %', '<= 0.70 %', '']","['Tensile Strength, Ultimate', '434 MPa', '63000 psi', 'AA; Typical']","['Tensile Strength, Yield', '276 MPa', '40000 psi', 'AA; Typical']","['Elongation at Break', '14 %@Thickness 0.508 - 0.610 mm', '14 %@Thickness 0.0200 - 0.0240 in', 'Flat sheet']"
Alclad Aluminum 2014-T3,"['Magnesium, Mg', '0.20 - 0.80 %', '0.20 - 0.80 %', '']","['Tensile Strength, Ultimate', '434 MPa', '63000 psi', 'AA; Typical']","['Tensile Strength, Yield', '276 MPa', '40000 psi', 'AA; Typical']","['Elongation at Break', '14 %@Thickness 0.508 - 0.610 mm', '14 %@Thickness 0.0200 - 0.0240 in', 'Flat sheet']"
Alclad Aluminum 2014-T3,"['Manganese, Mn', '0.40 - 1.2 %', '0.40 - 1.2 %', '']","['Tensile Strength, Ultimate', '434 MPa', '63000 psi', 'AA; Typical']","['Tensile Strength, Yield', '276 MPa', '40000 psi', 'AA; Typical']","['Elongation at Break', '14 %@Thickness 0.508 - 0.610 mm', '14 %@Thickness 0.0200 - 0.0240 in', 'Flat sheet']"
Alclad Aluminum 2014-T3,"['Other, each', '<= 0.05 %', '<= 0.05 %', '']","['Tensile Strength, Ultimate', '434 MPa', '63000 psi', 'AA; Typical']","['Tensile Strength, Yield', '276 MPa', '40000 psi', 'AA; Typical']","['Elongation at Break', '14 %@Thickness 0.508 - 0.610 mm', '14 %@Thickness 0.0200 - 0.0240 in', 'Flat sheet']"
Alclad Aluminum 2014-T3,"['Other, total', '<= 0.15 %', '<= 0.15 %', '']","['Tensile Strength, Ultimate', '434 MPa', '63000 psi', 'AA; Typical']","['Tensile Strength, Yield', '276 MPa', '40000 psi', 'AA; Typical']","['Elongation at Break', '14 %@Thickness 0.508 - 0.610 mm', '14 %@Thickness 0.0200 - 0.0240 in', 'Flat sheet']"
Alclad Aluminum 2014-T3,"['Silicon, Si', '0.50 - 1.2 %', '0.50 - 1.2 %', '']","['Tensile Strength, Ultimate', '434 MPa', '63000 psi', 'AA; Typical']","['Tensile Strength, Yield', '276 MPa', '40000 psi', 'AA; Typical']","['Elongation at Break', '14 %@Thickness 0.508 - 0.610 mm', '14 %@Thickness 0.0200 - 0.0240 in', 'Flat sheet']"
Alclad Aluminum 2014-T3,"['Titanium, Ti', '<= 0.15 %', '<= 0.15 %', '']","['Tensile Strength, Ultimate', '434 MPa', '63000 psi', 'AA; Typical']","['Tensile Strength, Yield', '276 MPa', '40000 psi', 'AA; Typical']","['Elongation at Break', '14 %@Thickness 0.508 - 0.610 mm', '14 %@Thickness 0.0200 - 0.0240 in', 'Flat sheet']"
Alclad Aluminum 2014-T3,"['Zinc, Zn', '<= 0.25 %', '<= 0.25 %', '']","['Tensile Strength, Ultimate', '434 MPa', '63000 psi', 'AA; Typical']","['Tensile Strength, Yield', '276 MPa', '40000 psi', 'AA; Typical']","['Elongation at Break', '14 %@Thickness 0.508 - 0.610 mm', '14 %@Thickness 0.0200 - 0.0240 in', 'Flat sheet']"
"Alclad Aluminum 2014-T4, T451","['Aluminum, Al', '90.4 - 95 %', '90.4 - 95 %', 'As remainder']","['Tensile Strength, Ultimate', '421 MPa', '61000 psi', 'AA; Typical']","['Tensile Strength, Yield', '255 MPa', '37000 psi', 'AA; Typical']","['Elongation at Break', '8.0 %@Thickness 50.83 - 76.2 mm', '8.0 %@Thickness 2.001 - 3.00 in', 'Plate; T451']"
"Alclad Aluminum 2014-T4, T451","['Chromium, Cr', '<= 0.10 %', '<= 0.10 %', '']","['Tensile Strength, Ultimate', '421 MPa', '61000 psi', 'AA; Typical']","['Tensile Strength, Yield', '255 MPa', '37000 psi', 'AA; Typical']","['Elongation at Break', '8.0 %@Thickness 50.83 - 76.2 mm', '8.0 %@Thickness 2.001 - 3.00 in', 'Plate; T451']"
"Alclad Aluminum 2014-T4, T451","['Copper, Cu', '3.9 - 5.0 %', '3.9 - 5.0 %', '']","['Tensile Strength, Ultimate', '421 MPa', '61000 psi', 'AA; Typical']","['Tensile Strength, Yield', '255 MPa', '37000 psi', 'AA; Typical']","['Elongation at Break', '8.0 %@Thickness 50.83 - 76.2 mm', '8.0 %@Thickness 2.001 - 3.00 in', 'Plate; T451']"
"Alclad Aluminum 2014-T4, T451","['Iron, Fe', '<= 0.70 %', '<= 0.70 %', '']","['Tensile Strength, Ultimate', '421 MPa', '61000 psi', 'AA; Typical']","['Tensile Strength, Yield', '255 MPa', '37000 psi', 'AA; Typical']","['Elongation at Break', '8.0 %@Thickness 50.83 - 76.2 mm', '8.0 %@Thickness 2.001 - 3.00 in', 'Plate; T451']"
"Alclad Aluminum 2014-T4, T451","['Magnesium, Mg', '0.20 - 0.80 %', '0.20 - 0.80 %', '']","['Tensile Strength, Ultimate', '421 MPa', '61000 psi', 'AA; Typical']","['Tensile Strength, Yield', '255 MPa', '37000 psi', 'AA; Typical']","['Elongation at Break', '8.0 %@Thickness 50.83 - 76.2 mm', '8.0 %@Thickness 2.001 - 3.00 in', 'Plate; T451']"
"Alclad Aluminum 2014-T4, T451","['Manganese, Mn', '0.40 - 1.2 %', '0.40 - 1.2 %', '']","['Tensile Strength, Ultimate', '421 MPa', '61000 psi', 'AA; Typical']","['Tensile Strength, Yield', '255 MPa', '37000 psi', 'AA; Typical']","['Elongation at Break', '8.0 %@Thickness 50.83 - 76.2 mm', '8.0 %@Thickness 2.001 - 3.00 in', 'Plate; T451']"
"Alclad Aluminum 2014-T4, T451","['Other, each', '<= 0.05 %', '<= 0.05 %', '']","['Tensile Strength, Ultimate', '421 MPa', '61000 psi', 'AA; Typical']","['Tensile Strength, Yield', '255 MPa', '37000 psi', 'AA; Typical']","['Elongation at Break', '8.0 %@Thickness 50.83 - 76.2 mm', '8.0 %@Thickness 2.001 - 3.00 in', 'Plate; T451']"
"Alclad Aluminum 2014-T4, T451","['Other, total', '<= 0.15 %', '<= 0.15 %', '']","['Tensile Strength, Ultimate', '421 MPa', '61000 psi', 'AA; Typical']","['Tensile Strength, Yield', '255 MPa', '37000 psi', 'AA; Typical']","['Elongation at Break', '8.0 %@Thickness 50.83 - 76.2 mm', '8.0 %@Thickness 2.001 - 3.00 in', 'Plate; T451']"
"Alclad Aluminum 2014-T4, T451","['Silicon, Si', '0.50 - 1.2 %', '0.50 - 1.2 %', '']","['Tensile Strength, Ultimate', '421 MPa', '61000 psi', 'AA; Typical']","['Tensile Strength, Yield', '255 MPa', '37000 psi', 'AA; Typical']","['Elongation at Break', '8.0 %@Thickness 50.83 - 76.2 mm', '8.0 %@Thickness 2.001 - 3.00 in', 'Plate; T451']"
"Alclad Aluminum 2014-T4, T451","['Titanium, Ti', '<= 0.15 %', '<= 0.15 %', '']","['Tensile Strength, Ultimate', '421 MPa', '61000 psi', 'AA; Typical']","['Tensile Strength, Yield', '255 MPa', '37000 psi', 'AA; Typical']","['Elongation at Break', '8.0 %@Thickness 50.83 - 76.2 mm', '8.0 %@Thickness 2.001 - 3.00 in', 'Plate; T451']"
"Alclad Aluminum 2014-T4, T451","['Zinc, Zn', '<= 0.25 %', '<= 0.25 %', '']","['Tensile Strength, Ultimate', '421 MPa', '61000 psi', 'AA; Typical']","['Tensile Strength, Yield', '255 MPa', '37000 psi', 'AA; Typical']","['Elongation at Break', '8.0 %@Thickness 50.83 - 76.2 mm', '8.0 %@Thickness 2.001 - 3.00 in', 'Plate; T451']"
"Alclad Aluminum 2014-T6, T651","['Aluminum, Al', '90.4 - 95 %', '90.4 - 95 %', 'As remainder']","['Tensile Strength, Ultimate', '469 MPa', '68000 psi', 'AA; Typical']","['Tensile Strength, Yield', '414 MPa', '60000 psi', 'AA; Typical']","['Elongation at Break', '1.0 %@Thickness 76.23 - 102 mm', '1.0 %@Thickness 3.001 - 4.00 in', 'Plate; T62, T651']"
"Alclad Aluminum 2014-T6, T651","['Chromium, Cr', '<= 0.10 %', '<= 0.10 %', '']","['Tensile Strength, Ultimate', '469 MPa', '68000 psi', 'AA; Typical']","['Tensile Strength, Yield', '414 MPa', '60000 psi', 'AA; Typical']","['Elongation at Break', '1.0 %@Thickness 76.23 - 102 mm', '1.0 %@Thickness 3.001 - 4.00 in', 'Plate; T62, T651']"
"Alclad Aluminum 2014-T6, T651","['Copper, Cu', '3.9 - 5.0 %', '3.9 - 5.0 %', '']","['Tensile Strength, Ultimate', '469 MPa', '68000 psi', 'AA; Typical']","['Tensile Strength, Yield', '414 MPa', '60000 psi', 'AA; Typical']","['Elongation at Break', '1.0 %@Thickness 76.23 - 102 mm', '1.0 %@Thickness 3.001 - 4.00 in', 'Plate; T62, T651']"
"Alclad Aluminum 2014-T6, T651","['Iron, Fe', '<= 0.70 %', '<= 0.70 %', '']","['Tensile Strength, Ultimate', '469 MPa', '68000 psi', 'AA; Typical']","['Tensile Strength, Yield', '414 MPa', '60000 psi', 'AA; Typical']","['Elongation at Break', '1.0 %@Thickness 76.23 - 102 mm', '1.0 %@Thickness 3.001 - 4.00 in', 'Plate; T62, T651']"
"Alclad Aluminum 2014-T6, T651","['Magnesium, Mg', '0.20 - 0.80 %', '0.20 - 0.80 %', '']","['Tensile Strength, Ultimate', '469 MPa', '68000 psi', 'AA; Typical']","['Tensile Strength, Yield', '414 MPa', '60000 psi', 'AA; Typical']","['Elongation at Break', '1.0 %@Thickness 76.23 - 102 mm', '1.0 %@Thickness 3.001 - 4.00 in', 'Plate; T62, T651']"
"Alclad Aluminum 2014-T6, T651","['Manganese, Mn', '0.40 - 1.2 %', '0.40 - 1.2 %', '']","['Tensile Strength, Ultimate', '469 MPa', '68000 psi', 'AA; Typical']","['Tensile Strength, Yield', '414 MPa', '60000 psi', 'AA; Typical']","['Elongation at Break', '1.0 %@Thickness 76.23 - 102 mm', '1.0 %@Thickness 3.001 - 4.00 in', 'Plate; T62, T651']"
"Alclad Aluminum 2014-T6, T651","['Other, each', '<= 0.05 %', '<= 0.05 %', '']","['Tensile Strength, Ultimate', '469 MPa', '68000 psi', 'AA; Typical']","['Tensile Strength, Yield', '414 MPa', '60000 psi', 'AA; Typical']","['Elongation at Break', '1.0 %@Thickness 76.23 - 102 mm', '1.0 %@Thickness 3.001 - 4.00 in', 'Plate; T62, T651']"
"Alclad Aluminum 2014-T6, T651","['Other, total', '<= 0.15 %', '<= 0.15 %', '']","['Tensile Strength, Ultimate', '469 MPa', '68000 psi', 'AA; Typical']","['Tensile Strength, Yield', '414 MPa', '60000 psi', 'AA; Typical']","['Elongation at Break', '1.0 %@Thickness 76.23 - 102 mm', '1.0 %@Thickness 3.001 - 4.00 in', 'Plate; T62, T651']"
"Alclad Aluminum 2014-T6, T651","['Silicon, Si', '0.50 - 1.2 %', '0.50 - 1.2 %', '']","['Tensile Strength, Ultimate', '469 MPa', '68000 psi', 'AA; Typical']","['Tensile Strength, Yield', '414 MPa', '60000 psi', 'AA; Typical']","['Elongation at Break', '1.0 %@Thickness 76.23 - 102 mm', '1.0 %@Thickness 3.001 - 4.00 in', 'Plate; T62, T651']"
"Alclad Aluminum 2014-T6, T651","['Titanium, Ti', '<= 0.15 %', '<= 0.15 %', '']","['Tensile Strength, Ultimate', '469 MPa', '68000 psi', 'AA; Typical']","['Tensile Strength, Yield', '414 MPa', '60000 psi', 'AA; Typical']","['Elongation at Break', '1.0 %@Thickness 76.23 - 102 mm', '1.0 %@Thickness 3.001 - 4.00 in', 'Plate; T62, T651']"
"Alclad Aluminum 2014-T6, T651","['Zinc, Zn', '<= 0.25 %', '<= 0.25 %', '']","['Tensile Strength, Ultimate', '469 MPa', '68000 psi', 'AA; Typical']","['Tensile Strength, Yield', '414 MPa', '60000 psi', 'AA; Typical']","['Elongation at Break', '1.0 %@Thickness 76.23 - 102 mm', '1.0 %@Thickness 3.001 - 4.00 in', 'Plate; T62, T651']"
Aluminum 2014-O,"['Aluminum, Al', '90.4 - 95 %', '90.4 - 95 %', 'As remainder']","['Tensile Strength, Ultimate', '186 MPa', '27000 psi', 'AA; Typical']","['Tensile Strength, Yield', '96.5 MPa', '14000 psi', 'AA; Typical']","['Elongation at Break', '12 %', '12 %', 'Extruded wire, rod, bar, and shapes']"
Aluminum 2014-O,"['Chromium, Cr', '<= 0.10 %', '<= 0.10 %', '']","['Tensile Strength, Ultimate', '186 MPa', '27000 psi', 'AA; Typical']","['Tensile Strength, Yield', '96.5 MPa', '14000 psi', 'AA; Typical']","['Elongation at Break', '12 %', '12 %', 'Extruded wire, rod, bar, and shapes']"
Aluminum 2014-O,"['Copper, Cu', '3.9 - 5.0 %', '3.9 - 5.0 %', '']","['Tensile Strength, Ultimate', '186 MPa', '27000 psi', 'AA; Typical']","['Tensile Strength, Yield', '96.5 MPa', '14000 psi', 'AA; Typical']","['Elongation at Break', '12 %', '12 %', 'Extruded wire, rod, bar, and shapes']"
Aluminum 2014-O,"['Iron, Fe', '<= 0.70 %', '<= 0.70 %', '']","['Tensile Strength, Ultimate', '186 MPa', '27000 psi', 'AA; Typical']","['Tensile Strength, Yield', '96.5 MPa', '14000 psi', 'AA; Typical']","['Elongation at Break', '12 %', '12 %', 'Extruded wire, rod, bar, and shapes']"
Aluminum 2014-O,"['Magnesium, Mg', '0.20 - 0.80 %', '0.20 - 0.80 %', '']","['Tensile Strength, Ultimate', '186 MPa', '27000 psi', 'AA; Typical']","['Tensile Strength, Yield', '96.5 MPa', '14000 psi', 'AA; Typical']","['Elongation at Break', '12 %', '12 %', 'Extruded wire, rod, bar, and shapes']"
Aluminum 2014-O,"['Manganese, Mn', '0.40 - 1.2 %', '0.40 - 1.2 %', '']","['Tensile Strength, Ultimate', '186 MPa', '27000 psi', 'AA; Typical']","['Tensile Strength, Yield', '96.5 MPa', '14000 psi', 'AA; Typical']","['Elongation at Break', '12 %', '12 %', 'Extruded wire, rod, bar, and shapes']"
Aluminum 2014-O,"['Other, each', '<= 0.05 %', '<= 0.05 %', '']","['Tensile Strength, Ultimate', '186 MPa', '27000 psi', 'AA; Typical']","['Tensile Strength, Yield', '96.5 MPa', '14000 psi', 'AA; Typical']","['Elongation at Break', '12 %', '12 %', 'Extruded wire, rod, bar, and shapes']"
Aluminum 2014-O,"['Other, total', '<= 0.15 %', '<= 0.15 %', '']","['Tensile Strength, Ultimate', '186 MPa', '27000 psi', 'AA; Typical']","['Tensile Strength, Yield', '96.5 MPa', '14000 psi', 'AA; Typical']","['Elongation at Break', '12 %', '12 %', 'Extruded wire, rod, bar, and shapes']"
Aluminum 2014-O,"['Silicon, Si', '0.50 - 1.2 %', '0.50 - 1.2 %', '']","['Tensile Strength, Ultimate', '186 MPa', '27000 psi', 'AA; Typical']","['Tensile Strength, Yield', '96.5 MPa', '14000 psi', 'AA; Typical']","['Elongation at Break', '12 %', '12 %', 'Extruded wire, rod, bar, and shapes']"
Aluminum 2014-O,"['Titanium, Ti', '<= 0.15 %', '<= 0.15 %', '']","['Tensile Strength, Ultimate', '186 MPa', '27000 psi', 'AA; Typical']","['Tensile Strength, Yield', '96.5 MPa', '14000 psi', 'AA; Typical']","['Elongation at Break', '12 %', '12 %', 'Extruded wire, rod, bar, and shapes']"
Aluminum 2014-O,"['Zinc, Zn', '<= 0.25 %', '<= 0.25 %', '']","['Tensile Strength, Ultimate', '186 MPa', '27000 psi', 'AA; Typical']","['Tensile Strength, Yield', '96.5 MPa', '14000 psi', 'AA; Typical']","['Elongation at Break', '12 %', '12 %', 'Extruded wire, rod, bar, and shapes']"
Aluminum 2014-T3,"['Aluminum, Al', '90.45 - 95 %', '90.45 - 95 %', '']","['Tensile Strength, Ultimate', '>= 405 MPa@Thickness 0.508 - 0.991 mm', '>= 58700 psi@Thickness 0.0200 - 0.0390 in', 'Flat sheet']","['Tensile Strength, Yield', '>= 240 MPa@Thickness 0.508 - 0.991 mm', '>= 34800 psi@Thickness 0.0200 - 0.0390 in', 'Flat sheet']","['Elongation at Break', '14 %@Thickness 1.02 - 6.32 mm', '14 %@Thickness 0.0400 - 0.249 in', 'Flat sheet']"
Aluminum 2014-T3,"['Chromium, Cr', '<= 0.10 %', '<= 0.10 %', '']","['Tensile Strength, Ultimate', '>= 405 MPa@Thickness 0.508 - 0.991 mm', '>= 58700 psi@Thickness 0.0200 - 0.0390 in', 'Flat sheet']","['Tensile Strength, Yield', '>= 240 MPa@Thickness 0.508 - 0.991 mm', '>= 34800 psi@Thickness 0.0200 - 0.0390 in', 'Flat sheet']","['Elongation at Break', '14 %@Thickness 1.02 - 6.32 mm', '14 %@Thickness 0.0400 - 0.249 in', 'Flat sheet']"
Aluminum 2014-T3,"['Copper, Cu', '3.9 - 5.0 %', '3.9 - 5.0 %', '']","['Tensile Strength, Ultimate', '>= 405 MPa@Thickness 0.508 - 0.991 mm', '>= 58700 psi@Thickness 0.0200 - 0.0390 in', 'Flat sheet']","['Tensile Strength, Yield', '>= 240 MPa@Thickness 0.508 - 0.991 mm', '>= 34800 psi@Thickness 0.0200 - 0.0390 in', 'Flat sheet']","['Elongation at Break', '14 %@Thickness 1.02 - 6.32 mm', '14 %@Thickness 0.0400 - 0.249 in', 'Flat sheet']"
Aluminum 2014-T3,"['Iron, Fe', '<= 0.70 %', '<= 0.70 %', '']","['Tensile Strength, Ultimate', '>= 405 MPa@Thickness 0.508 - 0.991 mm', '>= 58700 psi@Thickness 0.0200 - 0.0390 in', 'Flat sheet']","['Tensile Strength, Yield', '>= 240 MPa@Thickness 0.508 - 0.991 mm', '>= 34800 psi@Thickness 0.0200 - 0.0390 in', 'Flat sheet']","['Elongation at Break', '14 %@Thickness 1.02 - 6.32 mm', '14 %@Thickness 0.0400 - 0.249 in', 'Flat sheet']"
Aluminum 2014-T3,"['Magnesium, Mg', '0.20 - 0.80 %', '0.20 - 0.80 %', '']","['Tensile Strength, Ultimate', '>= 405 MPa@Thickness 0.508 - 0.991 mm', '>= 58700 psi@Thickness 0.0200 - 0.0390 in', 'Flat sheet']","['Tensile Strength, Yield', '>= 240 MPa@Thickness 0.508 - 0.991 mm', '>= 34800 psi@Thickness 0.0200 - 0.0390 in', 'Flat sheet']","['Elongation at Break', '14 %@Thickness 1.02 - 6.32 mm', '14 %@Thickness 0.0400 - 0.249 in', 'Flat sheet']"
Aluminum 2014-T3,"['Manganese, Mn', '0.40 - 1.2 %', '0.40 - 1.2 %', '']","['Tensile Strength, Ultimate', '>= 405 MPa@Thickness 0.508 - 0.991 mm', '>= 58700 psi@Thickness 0.0200 - 0.0390 in', 'Flat sheet']","['Tensile Strength, Yield', '>= 240 MPa@Thickness 0.508 - 0.991 mm', '>= 34800 psi@Thickness 0.0200 - 0.0390 in', 'Flat sheet']","['Elongation at Break', '14 %@Thickness 1.02 - 6.32 mm', '14 %@Thickness 0.0400 - 0.249 in', 'Flat sheet']"
Aluminum 2014-T3,"['Other, each', '<= 0.050 %', '<= 0.050 %', '']","['Tensile Strength, Ultimate', '>= 405 MPa@Thickness 0.508 - 0.991 mm', '>= 58700 psi@Thickness 0.0200 - 0.0390 in', 'Flat sheet']","['Tensile Strength, Yield', '>= 240 MPa@Thickness 0.508 - 0.991 mm', '>= 34800 psi@Thickness 0.0200 - 0.0390 in', 'Flat sheet']","['Elongation at Break', '14 %@Thickness 1.02 - 6.32 mm', '14 %@Thickness 0.0400 - 0.249 in', 'Flat sheet']"
Aluminum 2014-T3,"['Other, total', '<= 0.15 %', '<= 0.15 %', '']","['Tensile Strength, Ultimate', '>= 405 MPa@Thickness 0.508 - 0.991 mm', '>= 58700 psi@Thickness 0.0200 - 0.0390 in', 'Flat sheet']","['Tensile Strength, Yield', '>= 240 MPa@Thickness 0.508 - 0.991 mm', '>= 34800 psi@Thickness 0.0200 - 0.0390 in', 'Flat sheet']","['Elongation at Break', '14 %@Thickness 1.02 - 6.32 mm', '14 %@Thickness 0.0400 - 0.249 in', 'Flat sheet']"
Aluminum 2014-T3,"['Silicon, Si', '0.50 - 1.2 %', '0.50 - 1.2 %', '']","['Tensile Strength, Ultimate', '>= 405 MPa@Thickness 0.508 - 0.991 mm', '>= 58700 psi@Thickness 0.0200 - 0.0390 in', 'Flat sheet']","['Tensile Strength, Yield', '>= 240 MPa@Thickness 0.508 - 0.991 mm', '>= 34800 psi@Thickness 0.0200 - 0.0390 in', 'Flat sheet']","['Elongation at Break', '14 %@Thickness 1.02 - 6.32 mm', '14 %@Thickness 0.0400 - 0.249 in', 'Flat sheet']"
Aluminum 2014-T3,"['Titanium, Ti', '<= 0.15 %', '<= 0.15 %', '']","['Tensile Strength, Ultimate', '>= 405 MPa@Thickness 0.508 - 0.991 mm', '>= 58700 psi@Thickness 0.0200 - 0.0390 in', 'Flat sheet']","['Tensile Strength, Yield', '>= 240 MPa@Thickness 0.508 - 0.991 mm', '>= 34800 psi@Thickness 0.0200 - 0.0390 in', 'Flat sheet']","['Elongation at Break', '14 %@Thickness 1.02 - 6.32 mm', '14 %@Thickness 0.0400 - 0.249 in', 'Flat sheet']"
Aluminum 2014-T3,"['Zinc, Zn', '<= 0.25 %', '<= 0.25 %', '']","['Tensile Strength, Ultimate', '>= 405 MPa@Thickness 0.508 - 0.991 mm', '>= 58700 psi@Thickness 0.0200 - 0.0390 in', 'Flat sheet']","['Tensile Strength, Yield', '>= 240 MPa@Thickness 0.508 - 0.991 mm', '>= 34800 psi@Thickness 0.0200 - 0.0390 in', 'Flat sheet']","['Elongation at Break', '14 %@Thickness 1.02 - 6.32 mm', '14 %@Thickness 0.0400 - 0.249 in', 'Flat sheet']"
Aluminum 2014-T4; 2014-T451,"['Aluminum, Al', '90.4 - 95 %', '90.4 - 95 %', 'As remainder']","['Tensile Strength, Ultimate', '>= 345 MPa', '>= 50000 psi', 'Extruded wire, rod, bar, and shapes; T4, T4510, T4511']","['Tensile Strength, Yield', '>= 200 MPa', '>= 29000 psi', 'Extruded wire, rod, bar, and shapes; T42']","['Elongation at Break', '12 %', '12 %', 'Extruded wire, rod, bar, and shapes; T4, T4510, T4511']"
Aluminum 2014-T4; 2014-T451,"['Chromium, Cr', '<= 0.10 %', '<= 0.10 %', '']","['Tensile Strength, Ultimate', '>= 345 MPa', '>= 50000 psi', 'Extruded wire, rod, bar, and shapes; T4, T4510, T4511']","['Tensile Strength, Yield', '>= 200 MPa', '>= 29000 psi', 'Extruded wire, rod, bar, and shapes; T42']","['Elongation at Break', '12 %', '12 %', 'Extruded wire, rod, bar, and shapes; T4, T4510, T4511']"
Aluminum 2014-T4; 2014-T451,"['Copper, Cu', '3.9 - 5.0 %', '3.9 - 5.0 %', '']","['Tensile Strength, Ultimate', '>= 345 MPa', '>= 50000 psi', 'Extruded wire, rod, bar, and shapes; T4, T4510, T4511']","['Tensile Strength, Yield', '>= 200 MPa', '>= 29000 psi', 'Extruded wire, rod, bar, and shapes; T42']","['Elongation at Break', '12 %', '12 %', 'Extruded wire, rod, bar, and shapes; T4, T4510, T4511']"
Aluminum 2014-T4; 2014-T451,"['Iron, Fe', '<= 0.70 %', '<= 0.70 %', '']","['Tensile Strength, Ultimate', '>= 345 MPa', '>= 50000 psi', 'Extruded wire, rod, bar, and shapes; T4, T4510, T4511']","['Tensile Strength, Yield', '>= 200 MPa', '>= 29000 psi', 'Extruded wire, rod, bar, and shapes; T42']","['Elongation at Break', '12 %', '12 %', 'Extruded wire, rod, bar, and shapes; T4, T4510, T4511']"
Aluminum 2014-T4; 2014-T451,"['Magnesium, Mg', '0.20 - 0.80 %', '0.20 - 0.80 %', '']","['Tensile Strength, Ultimate', '>= 345 MPa', '>= 50000 psi', 'Extruded wire, rod, bar, and shapes; T4, T4510, T4511']","['Tensile Strength, Yield', '>= 200 MPa', '>= 29000 psi', 'Extruded wire, rod, bar, and shapes; T42']","['Elongation at Break', '12 %', '12 %', 'Extruded wire, rod, bar, and shapes; T4, T4510, T4511']"
Aluminum 2014-T4; 2014-T451,"['Manganese, Mn', '0.40 - 1.2 %', '0.40 - 1.2 %', '']","['Tensile Strength, Ultimate', '>= 345 MPa', '>= 50000 psi', 'Extruded wire, rod, bar, and shapes; T4, T4510, T4511']","['Tensile Strength, Yield', '>= 200 MPa', '>= 29000 psi', 'Extruded wire, rod, bar, and shapes; T42']","['Elongation at Break', '12 %', '12 %', 'Extruded wire, rod, bar, and shapes; T4, T4510, T4511']"
Aluminum 2014-T4; 2014-T451,"['Other, each', '<= 0.05 %', '<= 0.05 %', '']","['Tensile Strength, Ultimate', '>= 345 MPa', '>= 50000 psi', 'Extruded wire, rod, bar, and shapes; T4, T4510, T4511']","['Tensile Strength, Yield', '>= 200 MPa', '>= 29000 psi', 'Extruded wire, rod, bar, and shapes; T42']","['Elongation at Break', '12 %', '12 %', 'Extruded wire, rod, bar, and shapes; T4, T4510, T4511']"
Aluminum 2014-T4; 2014-T451,"['Other, total', '<= 0.15 %', '<= 0.15 %', '']","['Tensile Strength, Ultimate', '>= 345 MPa', '>= 50000 psi', 'Extruded wire, rod, bar, and shapes; T4, T4510, T4511']","['Tensile Strength, Yield', '>= 200 MPa', '>= 29000 psi', 'Extruded wire, rod, bar, and shapes; T42']","['Elongation at Break', '12 %', '12 %', 'Extruded wire, rod, bar, and shapes; T4, T4510, T4511']"
Aluminum 2014-T4; 2014-T451,"['Silicon, Si', '0.50 - 1.2 %', '0.50 - 1.2 %', '']","['Tensile Strength, Ultimate', '>= 345 MPa', '>= 50000 psi', 'Extruded wire, rod, bar, and shapes; T4, T4510, T4511']","['Tensile Strength, Yield', '>= 200 MPa', '>= 29000 psi', 'Extruded wire, rod, bar, and shapes; T42']","['Elongation at Break', '12 %', '12 %', 'Extruded wire, rod, bar, and shapes; T4, T4510, T4511']"
Aluminum 2014-T4; 2014-T451,"['Titanium, Ti', '<= 0.15 %', '<= 0.15 %', '']","['Tensile Strength, Ultimate', '>= 345 MPa', '>= 50000 psi', 'Extruded wire, rod, bar, and shapes; T4, T4510, T4511']","['Tensile Strength, Yield', '>= 200 MPa', '>= 29000 psi', 'Extruded wire, rod, bar, and shapes; T42']","['Elongation at Break', '12 %', '12 %', 'Extruded wire, rod, bar, and shapes; T4, T4510, T4511']"
Aluminum 2014-T4; 2014-T451,"['Zinc, Zn', '<= 0.25 %', '<= 0.25 %', '']","['Tensile Strength, Ultimate', '>= 345 MPa', '>= 50000 psi', 'Extruded wire, rod, bar, and shapes; T4, T4510, T4511']","['Tensile Strength, Yield', '>= 200 MPa', '>= 29000 psi', 'Extruded wire, rod, bar, and shapes; T42']","['Elongation at Break', '12 %', '12 %', 'Extruded wire, rod, bar, and shapes; T4, T4510, T4511']"
Aluminum 2014-T6; 2014-T651,"['Aluminum, Al', '90.4 - 95 %', '90.4 - 95 %', 'As remainder']","['Tensile Strength, Ultimate', '>= 415 MPa', '>= 60200 psi', 'Extruded tube; T62']","['Tensile Strength, Yield', '>= 365 MPa', '>= 52900 psi', 'Extruded wire, rod, bar, and shapes; T62']","['Elongation at Break', '7.0 %', '7.0 %', 'Extruded wire, rod, bar, and shapes; T62']"
Aluminum 2014-T6; 2014-T651,"['Chromium, Cr', '<= 0.10 %', '<= 0.10 %', '']","['Tensile Strength, Ultimate', '>= 415 MPa', '>= 60200 psi', 'Extruded tube; T62']","['Tensile Strength, Yield', '>= 365 MPa', '>= 52900 psi', 'Extruded wire, rod, bar, and shapes; T62']","['Elongation at Break', '7.0 %', '7.0 %', 'Extruded wire, rod, bar, and shapes; T62']"
Aluminum 2014-T6; 2014-T651,"['Copper, Cu', '3.9 - 5.0 %', '3.9 - 5.0 %', '']","['Tensile Strength, Ultimate', '>= 415 MPa', '>= 60200 psi', 'Extruded tube; T62']","['Tensile Strength, Yield', '>= 365 MPa', '>= 52900 psi', 'Extruded wire, rod, bar, and shapes; T62']","['Elongation at Break', '7.0 %', '7.0 %', 'Extruded wire, rod, bar, and shapes; T62']"
Aluminum 2014-T6; 2014-T651,"['Iron, Fe', '<= 0.70 %', '<= 0.70 %', '']","['Tensile Strength, Ultimate', '>= 415 MPa', '>= 60200 psi', 'Extruded tube; T62']","['Tensile Strength, Yield', '>= 365 MPa', '>= 52900 psi', 'Extruded wire, rod, bar, and shapes; T62']","['Elongation at Break', '7.0 %', '7.0 %', 'Extruded wire, rod, bar, and shapes; T62']"
Aluminum 2014-T6; 2014-T651,"['Magnesium, Mg', '0.20 - 0.80 %', '0.20 - 0.80 %', '']","['Tensile Strength, Ultimate', '>= 415 MPa', '>= 60200 psi', 'Extruded tube; T62']","['Tensile Strength, Yield', '>= 365 MPa', '>= 52900 psi', 'Extruded wire, rod, bar, and shapes; T62']","['Elongation at Break', '7.0 %', '7.0 %', 'Extruded wire, rod, bar, and shapes; T62']"
Aluminum 2014-T6; 2014-T651,"['Manganese, Mn', '0.40 - 1.2 %', '0.40 - 1.2 %', '']","['Tensile Strength, Ultimate', '>= 415 MPa', '>= 60200 psi', 'Extruded tube; T62']","['Tensile Strength, Yield', '>= 365 MPa', '>= 52900 psi', 'Extruded wire, rod, bar, and shapes; T62']","['Elongation at Break', '7.0 %', '7.0 %', 'Extruded wire, rod, bar, and shapes; T62']"
Aluminum 2014-T6; 2014-T651,"['Other, each', '<= 0.05 %', '<= 0.05 %', '']","['Tensile Strength, Ultimate', '>= 415 MPa', '>= 60200 psi', 'Extruded tube; T62']","['Tensile Strength, Yield', '>= 365 MPa', '>= 52900 psi', 'Extruded wire, rod, bar, and shapes; T62']","['Elongation at Break', '7.0 %', '7.0 %', 'Extruded wire, rod, bar, and shapes; T62']"
Aluminum 2014-T6; 2014-T651,"['Other, total', '<= 0.15 %', '<= 0.15 %', '']","['Tensile Strength, Ultimate', '>= 415 MPa', '>= 60200 psi', 'Extruded tube; T62']","['Tensile Strength, Yield', '>= 365 MPa', '>= 52900 psi', 'Extruded wire, rod, bar, and shapes; T62']","['Elongation at Break', '7.0 %', '7.0 %', 'Extruded wire, rod, bar, and shapes; T62']"
Aluminum 2014-T6; 2014-T651,"['Silicon, Si', '0.50 - 1.2 %', '0.50 - 1.2 %', '']","['Tensile Strength, Ultimate', '>= 415 MPa', '>= 60200 psi', 'Extruded tube; T62']","['Tensile Strength, Yield', '>= 365 MPa', '>= 52900 psi', 'Extruded wire, rod, bar, and shapes; T62']","['Elongation at Break', '7.0 %', '7.0 %', 'Extruded wire, rod, bar, and shapes; T62']"
Aluminum 2014-T6; 2014-T651,"['Titanium, Ti', '<= 0.15 %', '<= 0.15 %', '']","['Tensile Strength, Ultimate', '>= 415 MPa', '>= 60200 psi', 'Extruded tube; T62']","['Tensile Strength, Yield', '>= 365 MPa', '>= 52900 psi', 'Extruded wire, rod, bar, and shapes; T62']","['Elongation at Break', '7.0 %', '7.0 %', 'Extruded wire, rod, bar, and shapes; T62']"
Aluminum 2014-T6; 2014-T651,"['Zinc, Zn', '<= 0.25 %', '<= 0.25 %', '']","['Tensile Strength, Ultimate', '>= 415 MPa', '>= 60200 psi', 'Extruded tube; T62']","['Tensile Strength, Yield', '>= 365 MPa', '>= 52900 psi', 'Extruded wire, rod, bar, and shapes; T62']","['Elongation at Break', '7.0 %', '7.0 %', 'Extruded wire, rod, bar, and shapes; T62']"
Aluminum 2014-T6; 2014-T651 (Extended Form Data),"['Aluminum, Al', '90.4 - 95 %', '90.4 - 95 %', 'As remainder']","['Tensile Strength, Ultimate', '>= 415 MPa', '>= 60200 psi', 'Extruded wire, rod, bar, and shapes; T62']","['Tensile Strength, Yield', '>= 365 MPa', '>= 52900 psi', 'Extruded tube; T62']","['Elongation at Break', '7.0 %', '7.0 %', 'Extruded tube; T62']"
Aluminum 2014-T6; 2014-T651 (Extended Form Data),"['Chromium, Cr', '<= 0.10 %', '<= 0.10 %', '']","['Tensile Strength, Ultimate', '>= 415 MPa', '>= 60200 psi', 'Extruded wire, rod, bar, and shapes; T62']","['Tensile Strength, Yield', '>= 365 MPa', '>= 52900 psi', 'Extruded tube; T62']","['Elongation at Break', '7.0 %', '7.0 %', 'Extruded tube; T62']"
Aluminum 2014-T6; 2014-T651 (Extended Form Data),"['Copper, Cu', '3.9 - 5.0 %', '3.9 - 5.0 %', '']","['Tensile Strength, Ultimate', '>= 415 MPa', '>= 60200 psi', 'Extruded wire, rod, bar, and shapes; T62']","['Tensile Strength, Yield', '>= 365 MPa', '>= 52900 psi', 'Extruded tube; T62']","['Elongation at Break', '7.0 %', '7.0 %', 'Extruded tube; T62']"
Aluminum 2014-T6; 2014-T651 (Extended Form Data),"['Iron, Fe', '<= 0.70 %', '<= 0.70 %', '']","['Tensile Strength, Ultimate', '>= 415 MPa', '>= 60200 psi', 'Extruded wire, rod, bar, and shapes; T62']","['Tensile Strength, Yield', '>= 365 MPa', '>= 52900 psi', 'Extruded tube; T62']","['Elongation at Break', '7.0 %', '7.0 %', 'Extruded tube; T62']"
Aluminum 2014-T6; 2014-T651 (Extended Form Data),"['Magnesium, Mg', '0.20 - 0.80 %', '0.20 - 0.80 %', '']","['Tensile Strength, Ultimate', '>= 415 MPa', '>= 60200 psi', 'Extruded wire, rod, bar, and shapes; T62']","['Tensile Strength, Yield', '>= 365 MPa', '>= 52900 psi', 'Extruded tube; T62']","['Elongation at Break', '7.0 %', '7.0 %', 'Extruded tube; T62']"
Aluminum 2014-T6; 2014-T651 (Extended Form Data),"['Manganese, Mn', '0.40 - 1.2 %', '0.40 - 1.2 %', '']","['Tensile Strength, Ultimate', '>= 415 MPa', '>= 60200 psi', 'Extruded wire, rod, bar, and shapes; T62']","['Tensile Strength, Yield', '>= 365 MPa', '>= 52900 psi', 'Extruded tube; T62']","['Elongation at Break', '7.0 %', '7.0 %', 'Extruded tube; T62']"
Aluminum 2014-T6; 2014-T651 (Extended Form Data),"['Other, each', '<= 0.05 %', '<= 0.05 %', '']","['Tensile Strength, Ultimate', '>= 415 MPa', '>= 60200 psi', 'Extruded wire, rod, bar, and shapes; T62']","['Tensile Strength, Yield', '>= 365 MPa', '>= 52900 psi', 'Extruded tube; T62']","['Elongation at Break', '7.0 %', '7.0 %', 'Extruded tube; T62']"
Aluminum 2014-T6; 2014-T651 (Extended Form Data),"['Other, total', '<= 0.15 %', '<= 0.15 %', '']","['Tensile Strength, Ultimate', '>= 415 MPa', '>= 60200 psi', 'Extruded wire, rod, bar, and shapes; T62']","['Tensile Strength, Yield', '>= 365 MPa', '>= 52900 psi', 'Extruded tube; T62']","['Elongation at Break', '7.0 %', '7.0 %', 'Extruded tube; T62']"
Aluminum 2014-T6; 2014-T651 (Extended Form Data),"['Silicon, Si', '0.50 - 1.2 %', '0.50 - 1.2 %', '']","['Tensile Strength, Ultimate', '>= 415 MPa', '>= 60200 psi', 'Extruded wire, rod, bar, and shapes; T62']","['Tensile Strength, Yield', '>= 365 MPa', '>= 52900 psi', 'Extruded tube; T62']","['Elongation at Break', '7.0 %', '7.0 %', 'Extruded tube; T62']"
Aluminum 2014-T6; 2014-T651 (Extended Form Data),"['Titanium, Ti', '<= 0.15 %', '<= 0.15 %', '']","['Tensile Strength, Ultimate', '>= 415 MPa', '>= 60200 psi', 'Extruded wire, rod, bar, and shapes; T62']","['Tensile Strength, Yield', '>= 365 MPa', '>= 52900 psi', 'Extruded tube; T62']","['Elongation at Break', '7.0 %', '7.0 %', 'Extruded tube; T62']"
Aluminum 2014-T6; 2014-T651 (Extended Form Data),"['Zinc, Zn', '<= 0.25 %', '<= 0.25 %', '']","['Tensile Strength, Ultimate', '>= 415 MPa', '>= 60200 psi', 'Extruded wire, rod, bar, and shapes; T62']","['Tensile Strength, Yield', '>= 365 MPa', '>= 52900 psi', 'Extruded tube; T62']","['Elongation at Break', '7.0 %', '7.0 %', 'Extruded tube; T62']"
Aluminum 2017-O,"['Aluminum, Al', '91.5 - 95.5 %', '91.5 - 95.5 %', 'As remainder']","['Tensile Strength, Ultimate', '179 MPa', '26000 psi', 'AA; Typical']","['Tensile Strength, Yield', '68.9 MPa', '10000 psi', 'AA; Typical']","['Elongation at Break', '22 %@Diameter 12.7 mm', '22 %@Diameter 0.500 in', 'AA; Typical']"
Aluminum 2017-O,"['Chromium, Cr', '<= 0.10 %', '<= 0.10 %', '']","['Tensile Strength, Ultimate', '179 MPa', '26000 psi', 'AA; Typical']","['Tensile Strength, Yield', '68.9 MPa', '10000 psi', 'AA; Typical']","['Elongation at Break', '22 %@Diameter 12.7 mm', '22 %@Diameter 0.500 in', 'AA; Typical']"
Aluminum 2017-O,"['Copper, Cu', '3.5 - 4.5 %', '3.5 - 4.5 %', '']","['Tensile Strength, Ultimate', '179 MPa', '26000 psi', 'AA; Typical']","['Tensile Strength, Yield', '68.9 MPa', '10000 psi', 'AA; Typical']","['Elongation at Break', '22 %@Diameter 12.7 mm', '22 %@Diameter 0.500 in', 'AA; Typical']"
Aluminum 2017-O,"['Iron, Fe', '<= 0.70 %', '<= 0.70 %', '']","['Tensile Strength, Ultimate', '179 MPa', '26000 psi', 'AA; Typical']","['Tensile Strength, Yield', '68.9 MPa', '10000 psi', 'AA; Typical']","['Elongation at Break', '22 %@Diameter 12.7 mm', '22 %@Diameter 0.500 in', 'AA; Typical']"
Aluminum 2017-O,"['Magnesium, Mg', '0.40 - 0.80 %', '0.40 - 0.80 %', '']","['Tensile Strength, Ultimate', '179 MPa', '26000 psi', 'AA; Typical']","['Tensile Strength, Yield', '68.9 MPa', '10000 psi', 'AA; Typical']","['Elongation at Break', '22 %@Diameter 12.7 mm', '22 %@Diameter 0.500 in', 'AA; Typical']"
Aluminum 2017-O,"['Manganese, Mn', '0.40 - 1.0 %', '0.40 - 1.0 %', '']","['Tensile Strength, Ultimate', '179 MPa', '26000 psi', 'AA; Typical']","['Tensile Strength, Yield', '68.9 MPa', '10000 psi', 'AA; Typical']","['Elongation at Break', '22 %@Diameter 12.7 mm', '22 %@Diameter 0.500 in', 'AA; Typical']"
Aluminum 2017-O,"['Other, each', '<= 0.05 %', '<= 0.05 %', '']","['Tensile Strength, Ultimate', '179 MPa', '26000 psi', 'AA; Typical']","['Tensile Strength, Yield', '68.9 MPa', '10000 psi', 'AA; Typical']","['Elongation at Break', '22 %@Diameter 12.7 mm', '22 %@Diameter 0.500 in', 'AA; Typical']"
Aluminum 2017-O,"['Other, total', '<= 0.15 %', '<= 0.15 %', '']","['Tensile Strength, Ultimate', '179 MPa', '26000 psi', 'AA; Typical']","['Tensile Strength, Yield', '68.9 MPa', '10000 psi', 'AA; Typical']","['Elongation at Break', '22 %@Diameter 12.7 mm', '22 %@Diameter 0.500 in', 'AA; Typical']"
Aluminum 2017-O,"['Silicon, Si', '0.20 - 0.80 %', '0.20 - 0.80 %', '']","['Tensile Strength, Ultimate', '179 MPa', '26000 psi', 'AA; Typical']","['Tensile Strength, Yield', '68.9 MPa', '10000 psi', 'AA; Typical']","['Elongation at Break', '22 %@Diameter 12.7 mm', '22 %@Diameter 0.500 in', 'AA; Typical']"
Aluminum 2017-O,"['Titanium, Ti', '<= 0.15 %', '<= 0.15 %', '']","['Tensile Strength, Ultimate', '179 MPa', '26000 psi', 'AA; Typical']","['Tensile Strength, Yield', '68.9 MPa', '10000 psi', 'AA; Typical']","['Elongation at Break', '22 %@Diameter 12.7 mm', '22 %@Diameter 0.500 in', 'AA; Typical']"
Aluminum 2017-O,"['Zinc, Zn', '<= 0.25 %', '<= 0.25 %', '']","['Tensile Strength, Ultimate', '179 MPa', '26000 psi', 'AA; Typical']","['Tensile Strength, Yield', '68.9 MPa', '10000 psi', 'AA; Typical']","['Elongation at Break', '22 %@Diameter 12.7 mm', '22 %@Diameter 0.500 in', 'AA; Typical']"
Aluminum 2017-T4; 2017-T451,"['Aluminum, Al', '91.5 - 95.5 %', '91.5 - 95.5 %', 'As remainder']","['Tensile Strength, Ultimate', '427 MPa', '62000 psi', 'AA; Typical']","['Tensile Strength, Yield', '276 MPa', '40000 psi', 'AA; Typical']","['Elongation at Break', '15 %@Temperature 149 °C', '15 %@Temperature 300 °F', '']"
Aluminum 2017-T4; 2017-T451,"['Chromium, Cr', '<= 0.10 %', '<= 0.10 %', '']","['Tensile Strength, Ultimate', '427 MPa', '62000 psi', 'AA; Typical']","['Tensile Strength, Yield', '276 MPa', '40000 psi', 'AA; Typical']","['Elongation at Break', '15 %@Temperature 149 °C', '15 %@Temperature 300 °F', '']"
Aluminum 2017-T4; 2017-T451,"['Copper, Cu', '3.5 - 4.5 %', '3.5 - 4.5 %', '']","['Tensile Strength, Ultimate', '427 MPa', '62000 psi', 'AA; Typical']","['Tensile Strength, Yield', '276 MPa', '40000 psi', 'AA; Typical']","['Elongation at Break', '15 %@Temperature 149 °C', '15 %@Temperature 300 °F', '']"
Aluminum 2017-T4; 2017-T451,"['Iron, Fe', '<= 0.70 %', '<= 0.70 %', '']","['Tensile Strength, Ultimate', '427 MPa', '62000 psi', 'AA; Typical']","['Tensile Strength, Yield', '276 MPa', '40000 psi', 'AA; Typical']","['Elongation at Break', '15 %@Temperature 149 °C', '15 %@Temperature 300 °F', '']"
Aluminum 2017-T4; 2017-T451,"['Magnesium, Mg', '0.40 - 0.80 %', '0.40 - 0.80 %', '']","['Tensile Strength, Ultimate', '427 MPa', '62000 psi', 'AA; Typical']","['Tensile Strength, Yield', '276 MPa', '40000 psi', 'AA; Typical']","['Elongation at Break', '15 %@Temperature 149 °C', '15 %@Temperature 300 °F', '']"
Aluminum 2017-T4; 2017-T451,"['Manganese, Mn', '0.40 - 1.0 %', '0.40 - 1.0 %', '']","['Tensile Strength, Ultimate', '427 MPa', '62000 psi', 'AA; Typical']","['Tensile Strength, Yield', '276 MPa', '40000 psi', 'AA; Typical']","['Elongation at Break', '15 %@Temperature 149 °C', '15 %@Temperature 300 °F', '']"
Aluminum 2017-T4; 2017-T451,"['Other, each', '<= 0.05 %', '<= 0.05 %', '']","['Tensile Strength, Ultimate', '427 MPa', '62000 psi', 'AA; Typical']","['Tensile Strength, Yield', '276 MPa', '40000 psi', 'AA; Typical']","['Elongation at Break', '15 %@Temperature 149 °C', '15 %@Temperature 300 °F', '']"
Aluminum 2017-T4; 2017-T451,"['Other, total', '<= 0.15 %', '<= 0.15 %', '']","['Tensile Strength, Ultimate', '427 MPa', '62000 psi', 'AA; Typical']","['Tensile Strength, Yield', '276 MPa', '40000 psi', 'AA; Typical']","['Elongation at Break', '15 %@Temperature 149 °C', '15 %@Temperature 300 °F', '']"
Aluminum 2017-T4; 2017-T451,"['Silicon, Si', '0.20 - 0.80 %', '0.20 - 0.80 %', '']","['Tensile Strength, Ultimate', '427 MPa', '62000 psi', 'AA; Typical']","['Tensile Strength, Yield', '276 MPa', '40000 psi', 'AA; Typical']","['Elongation at Break', '15 %@Temperature 149 °C', '15 %@Temperature 300 °F', '']"
Aluminum 2017-T4; 2017-T451,"['Titanium, Ti', '<= 0.15 %', '<= 0.15 %', '']","['Tensile Strength, Ultimate', '427 MPa', '62000 psi', 'AA; Typical']","['Tensile Strength, Yield', '276 MPa', '40000 psi', 'AA; Typical']","['Elongation at Break', '15 %@Temperature 149 °C', '15 %@Temperature 300 °F', '']"
Aluminum 2017-T4; 2017-T451,"['Zinc, Zn', '<= 0.25 %', '<= 0.25 %', '']","['Tensile Strength, Ultimate', '427 MPa', '62000 psi', 'AA; Typical']","['Tensile Strength, Yield', '276 MPa', '40000 psi', 'AA; Typical']","['Elongation at Break', '15 %@Temperature 149 °C', '15 %@Temperature 300 °F', '']"
Aluminum 2018-T61,"['Aluminum, Al', '89.7 - 94.4 %', '89.7 - 94.4 %', 'As remainder']","['Tensile Strength, Ultimate', '421 MPa', '61000 psi', 'AA; Typical']","['Tensile Strength, Yield', '317 MPa', '46000 psi', 'AA; Typical']","['Elongation at Break', '12 %@Diameter 12.7 mm', '12 %@Diameter 0.500 in', 'AA; Typical']"
Aluminum 2018-T61,"['Chromium, Cr', '<= 0.10 %', '<= 0.10 %', '']","['Tensile Strength, Ultimate', '421 MPa', '61000 psi', 'AA; Typical']","['Tensile Strength, Yield', '317 MPa', '46000 psi', 'AA; Typical']","['Elongation at Break', '12 %@Diameter 12.7 mm', '12 %@Diameter 0.500 in', 'AA; Typical']"
Aluminum 2018-T61,"['Copper, Cu', '3.5 - 4.5 %', '3.5 - 4.5 %', '']","['Tensile Strength, Ultimate', '421 MPa', '61000 psi', 'AA; Typical']","['Tensile Strength, Yield', '317 MPa', '46000 psi', 'AA; Typical']","['Elongation at Break', '12 %@Diameter 12.7 mm', '12 %@Diameter 0.500 in', 'AA; Typical']"
Aluminum 2018-T61,"['Iron, Fe', '<= 1.0 %', '<= 1.0 %', '']","['Tensile Strength, Ultimate', '421 MPa', '61000 psi', 'AA; Typical']","['Tensile Strength, Yield', '317 MPa', '46000 psi', 'AA; Typical']","['Elongation at Break', '12 %@Diameter 12.7 mm', '12 %@Diameter 0.500 in', 'AA; Typical']"
Aluminum 2018-T61,"['Magnesium, Mg', '0.45 - 0.90 %', '0.45 - 0.90 %', '']","['Tensile Strength, Ultimate', '421 MPa', '61000 psi', 'AA; Typical']","['Tensile Strength, Yield', '317 MPa', '46000 psi', 'AA; Typical']","['Elongation at Break', '12 %@Diameter 12.7 mm', '12 %@Diameter 0.500 in', 'AA; Typical']"
Aluminum 2018-T61,"['Manganese, Mn', '<= 0.20 %', '<= 0.20 %', '']","['Tensile Strength, Ultimate', '421 MPa', '61000 psi', 'AA; Typical']","['Tensile Strength, Yield', '317 MPa', '46000 psi', 'AA; Typical']","['Elongation at Break', '12 %@Diameter 12.7 mm', '12 %@Diameter 0.500 in', 'AA; Typical']"
