Repository: josiahZXY/AI-assisted-Discovering-High-Strength-and-Ductility-Alloys-and-Database-Development

如果想看完整结果的话，请在这里下载论文观看: https://www.researchgate.net/publication/342881088_AI-assisted_Discovering_High_Strength_and_Ductility_Alloys_and_Database_Development.
喜欢的话请一键三连： star, watch,fork.

作者:张焇烊 2020/4/30

# AI-assisted-Discovering-High-Strength-and-Ductility-Alloys-and-Database-Development
    请将本文件解压放置在D盘下面,在使用user_interface之前，请先将AI-assisted-Discovering-High-Strength-and-Ductility-Alloys-and-Database-Development\Machine_learning\pipeline\p_files下的两个压缩文件解压至当前目录，否则user_interface功能不全。
    Please unzip this file and place it under the D drive.

File: database/Matweb_original_database/Mathweb/Aluminum Alloy7.csv (part 1 of 5)
,,"Aluminum 6069-T6, 0.75 in x 2.2 in. Bar, Hot Hollow Extrusion, Average Tensile Values","['Aluminum, Al', '94.8 - 97.5 %', '94.8 - 97.5 %', 'As remainder']","['Tensile Strength, Ultimate', '469 MPa', '68000 psi', 'Longitudinal']","['Tensile Strength, Yield', '441 MPa', '64000 psi', 'Longitudinal']","['Elongation at Break', '14.5 %', '14.5 %', 'Longitudinal']"
,,"Aluminum 6069-T6, 0.75 in x 2.2 in. Bar, Hot Hollow Extrusion, Average Tensile Values","['Chromium, Cr', '0.05 - 0.30 %', '0.05 - 0.30 %', '']","['Tensile Strength, Ultimate', '469 MPa', '68000 psi', 'Longitudinal']","['Tensile Strength, Yield', '441 MPa', '64000 psi', 'Longitudinal']","['Elongation at Break', '14.5 %', '14.5 %', 'Longitudinal']"
,,"Aluminum 6069-T6, 0.75 in x 2.2 in. Bar, Hot Hollow Extrusion, Average Tensile Values","['Copper, Cu', '0.55 - 1.0 %', '0.55 - 1.0 %', '']","['Tensile Strength, Ultimate', '469 MPa', '68000 psi', 'Longitudinal']","['Tensile Strength, Yield', '441 MPa', '64000 psi', 'Longitudinal']","['Elongation at Break', '14.5 %', '14.5 %', 'Longitudinal']"
,,"Aluminum 6069-T6, 0.75 in x 2.2 in. Bar, Hot Hollow Extrusion, Average Tensile Values","['Iron, Fe', '<= 0.40 %', '<= 0.40 %', '']","['Tensile Strength, Ultimate', '469 MPa', '68000 psi', 'Longitudinal']","['Tensile Strength, Yield', '441 MPa', '64000 psi', 'Longitudinal']","['Elongation at Break', '14.5 %', '14.5 %', 'Longitudinal']"
,,"Aluminum 6069-T6, 0.75 in x 2.2 in. Bar, Hot Hollow Extrusion, Average Tensile Values","['Magnesium, Mg', '1.2 - 1.6 %', '1.2 - 1.6 %', '']","['Tensile Strength, Ultimate', '469 MPa', '68000 psi', 'Longitudinal']","['Tensile Strength, Yield', '441 MPa', '64000 psi', 'Longitudinal']","['Elongation at Break', '14.5 %', '14.5 %', 'Longitudinal']"
,,"Aluminum 6069-T6, 0.75 in x 2.2 in. Bar, Hot Hollow Extrusion, Average Tensile Values","['Manganese, Mn', '<= 0.05 %', '<= 0.05 %', '']","['Tensile Strength, Ultimate', '469 MPa', '68000 psi', 'Longitudinal']","['Tensile Strength, Yield', '441 MPa', '64000 psi', 'Longitudinal']","['Elongation at Break', '14.5 %', '14.5 %', 'Longitudinal']"
,,"Aluminum 6069-T6, 0.75 in x 2.2 in. Bar, Hot Hollow Extrusion, Average Tensile Values","['Other, each', '<= 0.05 %', '<= 0.05 %', '']","['Tensile Strength, Ultimate', '469 MPa', '68000 psi', 'Longitudinal']","['Tensile Strength, Yield', '441 MPa', '64000 psi', 'Longitudinal']","['Elongation at Break', '14.5 %', '14.5 %', 'Longitudinal']"
,,"Aluminum 6069-T6, 0.75 in x 2.2 in. Bar, Hot Hollow Extrusion, Average Tensile Values","['Other, total', '<= 0.15 %', '<= 0.15 %', '']","['Tensile Strength, Ultimate', '469 MPa', '68000 psi', 'Longitudinal']","['Tensile Strength, Yield', '441 MPa', '64000 psi', 'Longitudinal']","['Elongation at Break', '14.5 %', '14.5 %', 'Longitudinal']"
,,"Aluminum 6069-T6, 0.75 in x 2.2 in. Bar, Hot Hollow Extrusion, Average Tensile Values","['Silicon, Si', '0.60 - 1.2 %', '0.60 - 1.2 %', '']","['Tensile Strength, Ultimate', '469 MPa', '68000 psi', 'Longitudinal']","['Tensile Strength, Yield', '441 MPa', '64000 psi', 'Longitudinal']","['Elongation at Break', '14.5 %', '14.5 %', 'Longitudinal']"
,,"Aluminum 6069-T6, 0.75 in x 2.2 in. Bar, Hot Hollow Extrusion, Average Tensile Values","['Strontium, Sr', '<= 0.05 %', '<= 0.05 %', '']","['Tensile Strength, Ultimate', '469 MPa', '68000 psi', 'Longitudinal']","['Tensile Strength, Yield', '441 MPa', '64000 psi', 'Longitudinal']","['Elongation at Break', '14.5 %', '14.5 %', 'Longitudinal']"
,,"Aluminum 6069-T6, 0.75 in x 2.2 in. Bar, Hot Hollow Extrusion, Average Tensile Values","['Titanium, Ti', '<= 0.10 %', '<= 0.10 %', '']","['Tensile Strength, Ultimate', '469 MPa', '68000 psi', 'Longitudinal']","['Tensile Strength, Yield', '441 MPa', '64000 psi', 'Longitudinal']","['Elongation at Break', '14.5 %', '14.5 %', 'Longitudinal']"
,,"Aluminum 6069-T6, 0.75 in x 2.2 in. Bar, Hot Hollow Extrusion, Average Tensile Values","['Vanadium, V', '0.10 - 0.30 %', '0.10 - 0.30 %', '']","['Tensile Strength, Ultimate', '469 MPa', '68000 psi', 'Longitudinal']","['Tensile Strength, Yield', '441 MPa', '64000 psi', 'Longitudinal']","['Elongation at Break', '14.5 %', '14.5 %', 'Longitudinal']"
,,"Aluminum 6069-T6, 0.75 in x 2.2 in. Bar, Hot Hollow Extrusion, Average Tensile Values","['Zinc, Zn', '<= 0.05 %', '<= 0.05 %', '']","['Tensile Strength, Ultimate', '469 MPa', '68000 psi', 'Longitudinal']","['Tensile Strength, Yield', '441 MPa', '64000 psi', 'Longitudinal']","['Elongation at Break', '14.5 %', '14.5 %', 'Longitudinal']"
,,"Aluminum 6069-T6, 1.25 Round Bar, Hot Hollow Extrusion, Average Tensile Values","['Aluminum, Al', '94.8 - 97.5 %', '94.8 - 97.5 %', 'As remainder']","['Tensile Strength, Ultimate', '442 MPa', '64100 psi', 'Transverse']","['Tensile Strength, Yield', '397 MPa', '57600 psi', 'Transverse']","['Elongation at Break', '13 %', '13 %', 'Transverse']"
,,"Aluminum 6069-T6, 1.25 Round Bar, Hot Hollow Extrusion, Average Tensile Values","['Chromium, Cr', '0.05 - 0.30 %', '0.05 - 0.30 %', '']","['Tensile Strength, Ultimate', '442 MPa', '64100 psi', 'Transverse']","['Tensile Strength, Yield', '397 MPa', '57600 psi', 'Transverse']","['Elongation at Break', '13 %', '13 %', 'Transverse']"
,,"Aluminum 6069-T6, 1.25 Round Bar, Hot Hollow Extrusion, Average Tensile Values","['Copper, Cu', '0.55 - 1.0 %', '0.55 - 1.0 %', '']","['Tensile Strength, Ultimate', '442 MPa', '64100 psi', 'Transverse']","['Tensile Strength, Yield', '397 MPa', '57600 psi', 'Transverse']","['Elongation at Break', '13 %', '13 %', 'Transverse']"
,,"Aluminum 6069-T6, 1.25 Round Bar, Hot Hollow Extrusion, Average Tensile Values","['Iron, Fe', '<= 0.40 %', '<= 0.40 %', '']","['Tensile Strength, Ultimate', '442 MPa', '64100 psi', 'Transverse']","['Tensile Strength, Yield', '397 MPa', '57600 psi', 'Transverse']","['Elongation at Break', '13 %', '13 %', 'Transverse']"
,,"Aluminum 6069-T6, 1.25 Round Bar, Hot Hollow Extrusion, Average Tensile Values","['Magnesium, Mg', '1.2 - 1.6 %', '1.2 - 1.6 %', '']","['Tensile Strength, Ultimate', '442 MPa', '64100 psi', 'Transverse']","['Tensile Strength, Yield', '397 MPa', '57600 psi', 'Transverse']","['Elongation at Break', '13 %', '13 %', 'Transverse']"
,,"Aluminum 6069-T6, 1.25 Round Bar, Hot Hollow Extrusion, Average Tensile Values","['Manganese, Mn', '<= 0.05 %', '<= 0.05 %', '']","['Tensile Strength, Ultimate', '442 MPa', '64100 psi', 'Transverse']","['Tensile Strength, Yield', '397 MPa', '57600 psi', 'Transverse']","['Elongation at Break', '13 %', '13 %', 'Transverse']"
,,"Aluminum 6069-T6, 1.25 Round Bar, Hot Hollow Extrusion, Average Tensile Values","['Other, each', '<= 0.05 %', '<= 0.05 %', '']","['Tensile Strength, Ultimate', '442 MPa', '64100 psi', 'Transverse']","['Tensile Strength, Yield', '397 MPa', '57600 psi', 'Transverse']","['Elongation at Break', '13 %', '13 %', 'Transverse']"
,,"Aluminum 6069-T6, 1.25 Round Bar, Hot Hollow Extrusion, Average Tensile Values","['Other, total', '<= 0.15 %', '<= 0.15 %', '']","['Tensile Strength, Ultimate', '442 MPa', '64100 psi', 'Transverse']","['Tensile Strength, Yield', '397 MPa', '57600 psi', 'Transverse']","['Elongation at Break', '13 %', '13 %', 'Transverse']"
,,"Aluminum 6069-T6, 1.25 Round Bar, Hot Hollow Extrusion, Average Tensile Values","['Silicon, Si', '0.60 - 1.2 %', '0.60 - 1.2 %', '']","['Tensile Strength, Ultimate', '442 MPa', '64100 psi', 'Transverse']","['Tensile Strength, Yield', '397 MPa', '57600 psi', 'Transverse']","['Elongation at Break', '13 %', '13 %', 'Transverse']"
,,"Aluminum 6069-T6, 1.25 Round Bar, Hot Hollow Extrusion, Average Tensile Values","['Strontium, Sr', '<= 0.05 %', '<= 0.05 %', '']","['Tensile Strength, Ultimate', '442 MPa', '64100 psi', 'Transverse']","['Tensile Strength, Yield', '397 MPa', '57600 psi', 'Transverse']","['Elongation at Break', '13 %', '13 %', 'Transverse']"
,,"Aluminum 6069-T6, 1.25 Round Bar, Hot Hollow Extrusion, Average Tensile Values","['Titanium, Ti', '<= 0.10 %', '<= 0.10 %', '']","['Tensile Strength, Ultimate', '442 MPa', '64100 psi', 'Transverse']","['Tensile Strength, Yield', '397 MPa', '57600 psi', 'Transverse']","['Elongation at Break', '13 %', '13 %', 'Transverse']"
,,"Aluminum 6069-T6, 1.25 Round Bar, Hot Hollow Extrusion, Average Tensile Values","['Vanadium, V', '0.10 - 0.30 %', '0.10 - 0.30 %', '']","['Tensile Strength, Ultimate', '442 MPa', '64100 psi', 'Transverse']","['Tensile Strength, Yield', '397 MPa', '57600 psi', 'Transverse']","['Elongation at Break', '13 %', '13 %', 'Transverse']"
,,"Aluminum 6069-T6, 1.25 Round Bar, Hot Hollow Extrusion, Average Tensile Values","['Zinc, Zn', '<= 0.05 %', '<= 0.05 %', '']","['Tensile Strength, Ultimate', '442 MPa', '64100 psi', 'Transverse']","['Tensile Strength, Yield', '397 MPa', '57600 psi', 'Transverse']","['Elongation at Break', '13 %', '13 %', 'Transverse']"
,,"Aluminum 6069-T6, Cold Impact Extruded Cylinder, Minimum Tensile Values","['Aluminum, Al', '94.8 - 97.5 %', '94.8 - 97.5 %', 'As remainder']","['Tensile Strength, Ultimate', '414 MPa', '60000 psi', '']","['Tensile Strength, Yield', '365 MPa', '52900 psi', '']","['Elongation at Break', '10 %', '10 %', 'in 4D']"
,,"Aluminum 6069-T6, Cold Impact Extruded Cylinder, Minimum Tensile Values","['Chromium, Cr', '0.05 - 0.30 %', '0.05 - 0.30 %', '']","['Tensile Strength, Ultimate', '414 MPa', '60000 psi', '']","['Tensile Strength, Yield', '365 MPa', '52900 psi', '']","['Elongation at Break', '10 %', '10 %', 'in 4D']"
,,"Aluminum 6069-T6, Cold Impact Extruded Cylinder, Minimum Tensile Values","['Copper, Cu', '0.55 - 1.0 %', '0.55 - 1.0 %', '']","['Tensile Strength, Ultimate', '414 MPa', '60000 psi', '']","['Tensile Strength, Yield', '365 MPa', '52900 psi', '']","['Elongation at Break', '10 %', '10 %', 'in 4D']"
,,"Aluminum 6069-T6, Cold Impact Extruded Cylinder, Minimum Tensile Values","['Iron, Fe', '<= 0.40 %', '<= 0.40 %', '']","['Tensile Strength, Ultimate', '414 MPa', '60000 psi', '']","['Tensile Strength, Yield', '365 MPa', '52900 psi', '']","['Elongation at Break', '10 %', '10 %', 'in 4D']"
,,"Aluminum 6069-T6, Cold Impact Extruded Cylinder, Minimum Tensile Values","['Magnesium, Mg', '1.2 - 1.6 %', '1.2 - 1.6 %', '']","['Tensile Strength, Ultimate', '414 MPa', '60000 psi', '']","['Tensile Strength, Yield', '365 MPa', '52900 psi', '']","['Elongation at Break', '10 %', '10 %', 'in 4D']"
,,"Aluminum 6069-T6, Cold Impact Extruded Cylinder, Minimum Tensile Values","['Manganese, Mn', '<= 0.05 %', '<= 0.05 %', '']","['Tensile Strength, Ultimate', '414 MPa', '60000 psi', '']","['Tensile Strength, Yield', '365 MPa', '52900 psi', '']","['Elongation at Break', '10 %', '10 %', 'in 4D']"
,,"Aluminum 6069-T6, Cold Impact Extruded Cylinder, Minimum Tensile Values","['Other, each', '<= 0.05 %', '<= 0.05 %', '']","['Tensile Strength, Ultimate', '414 MPa', '60000 psi', '']","['Tensile Strength, Yield', '365 MPa', '52900 psi', '']","['Elongation at Break', '10 %', '10 %', 'in 4D']"
,,"Aluminum 6069-T6, Cold Impact Extruded Cylinder, Minimum Tensile Values","['Other, total', '<= 0.15 %', '<= 0.15 %', '']","['Tensile Strength, Ultimate', '414 MPa', '60000 psi', '']","['Tensile Strength, Yield', '365 MPa', '52900 psi', '']","['Elongation at Break', '10 %', '10 %', 'in 4D']"
,,"Aluminum 6069-T6, Cold Impact Extruded Cylinder, Minimum Tensile Values","['Silicon, Si', '0.60 - 1.2 %', '0.60 - 1.2 %', '']","['Tensile Strength, Ultimate', '414 MPa', '60000 psi', '']","['Tensile Strength, Yield', '365 MPa', '52900 psi', '']","['Elongation at Break', '10 %', '10 %', 'in 4D']"
,,"Aluminum 6069-T6, Cold Impact Extruded Cylinder, Minimum Tensile Values","['Strontium, Sr', '<= 0.05 %', '<= 0.05 %', '']","['Tensile Strength, Ultimate', '414 MPa', '60000 psi', '']","['Tensile Strength, Yield', '365 MPa', '52900 psi', '']","['Elongation at Break', '10 %', '10 %', 'in 4D']"
,,"Aluminum 6069-T6, Cold Impact Extruded Cylinder, Minimum Tensile Values","['Titanium, Ti', '<= 0.10 %', '<= 0.10 %', '']","['Tensile Strength, Ultimate', '414 MPa', '60000 psi', '']","['Tensile Strength, Yield', '365 MPa', '52900 psi', '']","['Elongation at Break', '10 %', '10 %', 'in 4D']"
,,"Aluminum 6069-T6, Cold Impact Extruded Cylinder, Minimum Tensile Values","['Vanadium, V', '0.10 - 0.30 %', '0.10 - 0.30 %', '']","['Tensile Strength, Ultimate', '414 MPa', '60000 psi', '']","['Tensile Strength, Yield', '365 MPa', '52900 psi', '']","['Elongation at Break', '10 %', '10 %', 'in 4D']"
,,"Aluminum 6069-T6, Cold Impact Extruded Cylinder, Minimum Tensile Values","['Zinc, Zn', '<= 0.05 %', '<= 0.05 %', '']","['Tensile Strength, Ultimate', '414 MPa', '60000 psi', '']","['Tensile Strength, Yield', '365 MPa', '52900 psi', '']","['Elongation at Break', '10 %', '10 %', 'in 4D']"
,,"Aluminum 6069-T6, Hot Hollow Extrusion, Average Tensile Values","['Aluminum, Al', '94.8 - 97.5 %', '94.8 - 97.5 %', 'As remainder']","['Tensile Strength, Ultimate', '396 MPa', '57400 psi', 'Longitudinal']","['Tensile Strength, Yield', '345 MPa', '50000 psi', 'Longitudinal']","['Elongation at Break', '9.6 %', '9.6 %', 'Transverse']"
,,"Aluminum 6069-T6, Hot Hollow Extrusion, Average Tensile Values","['Chromium, Cr', '0.05 - 0.30 %', '0.05 - 0.30 %', '']","['Tensile Strength, Ultimate', '396 MPa', '57400 psi', 'Longitudinal']","['Tensile Strength, Yield', '345 MPa', '50000 psi', 'Longitudinal']","['Elongation at Break', '9.6 %', '9.6 %', 'Transverse']"
,,"Aluminum 6069-T6, Hot Hollow Extrusion, Average Tensile Values","['Copper, Cu', '0.55 - 1.0 %', '0.55 - 1.0 %', '']","['Tensile Strength, Ultimate', '396 MPa', '57400 psi', 'Longitudinal']","['Tensile Strength, Yield', '345 MPa', '50000 psi', 'Longitudinal']","['Elongation at Break', '9.6 %', '9.6 %', 'Transverse']"
,,"Aluminum 6069-T6, Hot Hollow Extrusion, Average Tensile Values","['Iron, Fe', '<= 0.40 %', '<= 0.40 %', '']","['Tensile Strength, Ultimate', '396 MPa', '57400 psi', 'Longitudinal']","['Tensile Strength, Yield', '345 MPa', '50000 psi', 'Longitudinal']","['Elongation at Break', '9.6 %', '9.6 %', 'Transverse']"
,,"Aluminum 6069-T6, Hot Hollow Extrusion, Average Tensile Values","['Magnesium, Mg', '1.2 - 1.6 %', '1.2 - 1.6 %', '']","['Tensile Strength, Ultimate', '396 MPa', '57400 psi', 'Longitudinal']","['Tensile Strength, Yield', '345 MPa', '50000 psi', 'Longitudinal']","['Elongation at Break', '9.6 %', '9.6 %', 'Transverse']"
,,"Aluminum 6069-T6, Hot Hollow Extrusion, Average Tensile Values","['Manganese, Mn', '<= 0.05 %', '<= 0.05 %', '']","['Tensile Strength, Ultimate', '396 MPa', '57400 psi', 'Longitudinal']","['Tensile Strength, Yield', '345 MPa', '50000 psi', 'Longitudinal']","['Elongation at Break', '9.6 %', '9.6 %', 'Transverse']"
,,"Aluminum 6069-T6, Hot Hollow Extrusion, Average Tensile Values","['Other, each', '<= 0.05 %', '<= 0.05 %', '']","['Tensile Strength, Ultimate', '396 MPa', '57400 psi', 'Longitudinal']","['Tensile Strength, Yield', '345 MPa', '50000 psi', 'Longitudinal']","['Elongation at Break', '9.6 %', '9.6 %', 'Transverse']"
,,"Aluminum 6069-T6, Hot Hollow Extrusion, Average Tensile Values","['Other, total', '<= 0.15 %', '<= 0.15 %', '']","['Tensile Strength, Ultimate', '396 MPa', '57400 psi', 'Longitudinal']","['Tensile Strength, Yield', '345 MPa', '50000 psi', 'Longitudinal']","['Elongation at Break', '9.6 %', '9.6 %', 'Transverse']"
,,"Aluminum 6069-T6, Hot Hollow Extrusion, Average Tensile Values","['Silicon, Si', '0.60 - 1.2 %', '0.60 - 1.2 %', '']","['Tensile Strength, Ultimate', '396 MPa', '57400 psi', 'Longitudinal']","['Tensile Strength, Yield', '345 MPa', '50000 psi', 'Longitudinal']","['Elongation at Break', '9.6 %', '9.6 %', 'Transverse']"
,,"Aluminum 6069-T6, Hot Hollow Extrusion, Average Tensile Values","['Strontium, Sr', '<= 0.05 %', '<= 0.05 %', '']","['Tensile Strength, Ultimate', '396 MPa', '57400 psi', 'Longitudinal']","['Tensile Strength, Yield', '345 MPa', '50000 psi', 'Longitudinal']","['Elongation at Break', '9.6 %', '9.6 %', 'Transverse']"
,,"Aluminum 6069-T6, Hot Hollow Extrusion, Average Tensile Values","['Titanium, Ti', '<= 0.10 %', '<= 0.10 %', '']","['Tensile Strength, Ultimate', '396 MPa', '57400 psi', 'Longitudinal']","['Tensile Strength, Yield', '345 MPa', '50000 psi', 'Longitudinal']","['Elongation at Break', '9.6 %', '9.6 %', 'Transverse']"
,,"Aluminum 6069-T6, Hot Hollow Extrusion, Average Tensile Values","['Vanadium, V', '0.10 - 0.30 %', '0.10 - 0.30 %', '']","['Tensile Strength, Ultimate', '396 MPa', '57400 psi', 'Longitudinal']","['Tensile Strength, Yield', '345 MPa', '50000 psi', 'Longitudinal']","['Elongation at Break', '9.6 %', '9.6 %', 'Transverse']"
,,"Aluminum 6069-T6, Hot Hollow Extrusion, Average Tensile Values","['Zinc, Zn', '<= 0.05 %', '<= 0.05 %', '']","['Tensile Strength, Ultimate', '396 MPa', '57400 psi', 'Longitudinal']","['Tensile Strength, Yield', '345 MPa', '50000 psi', 'Longitudinal']","['Elongation at Break', '9.6 %', '9.6 %', 'Transverse']"
,,"Aluminum 6069-T6, Hot Impact Extruded Cylinder, Minimum Tensile Values","['Aluminum, Al', '94.8 - 97.5 %', '94.8 - 97.5 %', 'As remainder']","['Tensile Strength, Ultimate', '400 MPa', '58000 psi', '']","['Tensile Strength, Yield', '338 MPa', '49000 psi', '']","['Elongation at Break', '9.0 %', '9.0 %', 'in 4D']"
,,"Aluminum 6069-T6, Hot Impact Extruded Cylinder, Minimum Tensile Values","['Chromium, Cr', '0.05 - 0.30 %', '0.05 - 0.30 %', '']","['Tensile Strength, Ultimate', '400 MPa', '58000 psi', '']","['Tensile Strength, Yield', '338 MPa', '49000 psi', '']","['Elongation at Break', '9.0 %', '9.0 %', 'in 4D']"
,,"Aluminum 6069-T6, Hot Impact Extruded Cylinder, Minimum Tensile Values","['Copper, Cu', '0.55 - 1.0 %', '0.55 - 1.0 %', '']","['Tensile Strength, Ultimate', '400 MPa', '58000 psi', '']","['Tensile Strength, Yield', '338 MPa', '49000 psi', '']","['Elongation at Break', '9.0 %', '9.0 %', 'in 4D']"
,,"Aluminum 6069-T6, Hot Impact Extruded Cylinder, Minimum Tensile Values","['Iron, Fe', '<= 0.40 %', '<= 0.40 %', '']","['Tensile Strength, Ultimate', '400 MPa', '58000 psi', '']","['Tensile Strength, Yield', '338 MPa', '49000 psi', '']","['Elongation at Break', '9.0 %', '9.0 %', 'in 4D']"
,,"Aluminum 6069-T6, Hot Impact Extruded Cylinder, Minimum Tensile Values","['Magnesium, Mg', '1.2 - 1.6 %', '1.2 - 1.6 %', '']","['Tensile Strength, Ultimate', '400 MPa', '58000 psi', '']","['Tensile Strength, Yield', '338 MPa', '49000 psi', '']","['Elongation at Break', '9.0 %', '9.0 %', 'in 4D']"
,,"Aluminum 6069-T6, Hot Impact Extruded Cylinder, Minimum Tensile Values","['Manganese, Mn', '<= 0.05 %', '<= 0.05 %', '']","['Tensile Strength, Ultimate', '400 MPa', '58000 psi', '']","['Tensile Strength, Yield', '338 MPa', '49000 psi', '']","['Elongation at Break', '9.0 %', '9.0 %', 'in 4D']"
,,"Aluminum 6069-T6, Hot Impact Extruded Cylinder, Minimum Tensile Values","['Other, each', '<= 0.05 %', '<= 0.05 %', '']","['Tensile Strength, Ultimate', '400 MPa', '58000 psi', '']","['Tensile Strength, Yield', '338 MPa', '49000 psi', '']","['Elongation at Break', '9.0 %', '9.0 %', 'in 4D']"
,,"Aluminum 6069-T6, Hot Impact Extruded Cylinder, Minimum Tensile Values","['Other, total', '<= 0.15 %', '<= 0.15 %', '']","['Tensile Strength, Ultimate', '400 MPa', '58000 psi', '']","['Tensile Strength, Yield', '338 MPa', '49000 psi', '']","['Elongation at Break', '9.0 %', '9.0 %', 'in 4D']"
,,"Aluminum 6069-T6, Hot Impact Extruded Cylinder, Minimum Tensile Values","['Silicon, Si', '0.60 - 1.2 %', '0.60 - 1.2 %', '']","['Tensile Strength, Ultimate', '400 MPa', '58000 psi', '']","['Tensile Strength, Yield', '338 MPa', '49000 psi', '']","['Elongation at Break', '9.0 %', '9.0 %', 'in 4D']"
,,"Aluminum 6069-T6, Hot Impact Extruded Cylinder, Minimum Tensile Values","['Strontium, Sr', '<= 0.05 %', '<= 0.05 %', '']","['Tensile Strength, Ultimate', '400 MPa', '58000 psi', '']","['Tensile Strength, Yield', '338 MPa', '49000 psi', '']","['Elongation at Break', '9.0 %', '9.0 %', 'in 4D']"
,,"Aluminum 6069-T6, Hot Impact Extruded Cylinder, Minimum Tensile Values","['Titanium, Ti', '<= 0.10 %', '<= 0.10 %', '']","['Tensile Strength, Ultimate', '400 MPa', '58000 psi', '']","['Tensile Strength, Yield', '338 MPa', '49000 psi', '']","['Elongation at Break', '9.0 %', '9.0 %', 'in 4D']"
,,"Aluminum 6069-T6, Hot Impact Extruded Cylinder, Minimum Tensile Values","['Vanadium, V', '0.10 - 0.30 %', '0.10 - 0.30 %', '']","['Tensile Strength, Ultimate', '400 MPa', '58000 psi', '']","['Tensile Strength, Yield', '338 MPa', '49000 psi', '']","['Elongation at Break', '9.0 %', '9.0 %', 'in 4D']"
,,"Aluminum 6069-T6, Hot Impact Extruded Cylinder, Minimum Tensile Values","['Zinc, Zn', '<= 0.05 %', '<= 0.05 %', '']","['Tensile Strength, Ultimate', '400 MPa', '58000 psi', '']","['Tensile Strength, Yield', '338 MPa', '49000 psi', '']","['Elongation at Break', '9.0 %', '9.0 %', 'in 4D']"
4800,96,Aluminum 6070-O,"['Aluminum, Al', '94.5 - 98 %', '94.5 - 98 %', 'As remainder']","['Tensile Strength, Ultimate', '145 MPa', '21000 psi', '']","['Tensile Strength, Yield', '70.0 MPa', '10200 psi', '']","['Elongation at Break', '20 %', '20 %', 'In 5 cm; Sample 1.6 mm thick']"
5,0.1,Aluminum 6070-O,"['Chromium, Cr', '<= 0.10 %', '<= 0.10 %', '']","['Tensile Strength, Ultimate', '145 MPa', '21000 psi', '']","['Tensile Strength, Yield', '70.0 MPa', '10200 psi', '']","['Elongation at Break', '20 %', '20 %', 'In 5 cm; Sample 1.6 mm thick']"
13.75,0.275,Aluminum 6070-O,"['Copper, Cu', '0.15 - 0.40 %', '0.15 - 0.40 %', '']","['Tensile Strength, Ultimate', '145 MPa', '21000 psi', '']","['Tensile Strength, Yield', '70.0 MPa', '10200 psi', '']","['Elongation at Break', '20 %', '20 %', 'In 5 cm; Sample 1.6 mm thick']"
25,0.5,Aluminum 6070-O,"['Iron, Fe', '<= 0.50 %', '<= 0.50 %', '']","['Tensile Strength, Ultimate', '145 MPa', '21000 psi', '']","['Tensile Strength, Yield', '70.0 MPa', '10200 psi', '']","['Elongation at Break', '20 %', '20 %', 'In 5 cm; Sample 1.6 mm thick']"
42.5,0.85,Aluminum 6070-O,"['Magnesium, Mg', '0.50 - 1.2 %', '0.50 - 1.2 %', '']","['Tensile Strength, Ultimate', '145 MPa', '21000 psi', '']","['Tensile Strength, Yield', '70.0 MPa', '10200 psi', '']","['Elongation at Break', '20 %', '20 %', 'In 5 cm; Sample 1.6 mm thick']"
35,0.7,Aluminum 6070-O,"['Manganese, Mn', '0.40 - 1.0 %', '0.40 - 1.0 %', '']","['Tensile Strength, Ultimate', '145 MPa', '21000 psi', '']","['Tensile Strength, Yield', '70.0 MPa', '10200 psi', '']","['Elongation at Break', '20 %', '20 %', 'In 5 cm; Sample 1.6 mm thick']"
#VALUE!, ,Aluminum 6070-O,"['Other, each', '<= 0.05 %', '<= 0.05 %', '']","['Tensile Strength, Ultimate', '145 MPa', '21000 psi', '']","['Tensile Strength, Yield', '70.0 MPa', '10200 psi', '']","['Elongation at Break', '20 %', '20 %', 'In 5 cm; Sample 1.6 mm thick']"
#VALUE!, ,Aluminum 6070-O,"['Other, total', '<= 0.15 %', '<= 0.15 %', '']","['Tensile Strength, Ultimate', '145 MPa', '21000 psi', '']","['Tensile Strength, Yield', '70.0 MPa', '10200 psi', '']","['Elongation at Break', '20 %', '20 %', 'In 5 cm; Sample 1.6 mm thick']"
67.5,1.35,Aluminum 6070-O,"['Silicon, Si', '1.0 - 1.7 %', '1.0 - 1.7 %', '']","['Tensile Strength, Ultimate', '145 MPa', '21000 psi', '']","['Tensile Strength, Yield', '70.0 MPa', '10200 psi', '']","['Elongation at Break', '20 %', '20 %', 'In 5 cm; Sample 1.6 mm thick']"
7.5,0.15,Aluminum 6070-O,"['Titanium, Ti', '<= 0.15 %', '<= 0.15 %', '']","['Tensile Strength, Ultimate', '145 MPa', '21000 psi', '']","['Tensile Strength, Yield', '70.0 MPa', '10200 psi', '']","['Elongation at Break', '20 %', '20 %', 'In 5 cm; Sample 1.6 mm thick']"
12.5,0.25,Aluminum 6070-O,"['Zinc, Zn', '<= 0.25 %', '<= 0.25 %', '']","['Tensile Strength, Ultimate', '145 MPa', '21000 psi', '']","['Tensile Strength, Yield', '70.0 MPa', '10200 psi', '']","['Elongation at Break', '20 %', '20 %', 'In 5 cm; Sample 1.6 mm thick']"
#VALUE!, ,Aluminum 6070-T4,"['Aluminum, Al', '94.5 - 98 %', '94.5 - 98 %', 'As remainder']","['Tensile Strength, Ultimate', '320 MPa', '46400 psi', '']","['Tensile Strength, Yield', '170 MPa', '24700 psi', '']","['Elongation at Break', '20 %', '20 %', 'In 5 cm; Sample 1.6 mm thick']"
#VALUE!, ,Aluminum 6070-T4,"['Chromium, Cr', '<= 0.10 %', '<= 0.10 %', '']","['Tensile Strength, Ultimate', '320 MPa', '46400 psi', '']","['Tensile Strength, Yield', '170 MPa', '24700 psi', '']","['Elongation at Break', '20 %', '20 %', 'In 5 cm; Sample 1.6 mm thick']"
#VALUE!, ,Aluminum 6070-T4,"['Copper, Cu', '0.15 - 0.40 %', '0.15 - 0.40 %', '']","['Tensile Strength, Ultimate', '320 MPa', '46400 psi', '']","['Tensile Strength, Yield', '170 MPa', '24700 psi', '']","['Elongation at Break', '20 %', '20 %', 'In 5 cm; Sample 1.6 mm thick']"
#VALUE!, ,Aluminum 6070-T4,"['Iron, Fe', '<= 0.50 %', '<= 0.50 %', '']","['Tensile Strength, Ultimate', '320 MPa', '46400 psi', '']","['Tensile Strength, Yield', '170 MPa', '24700 psi', '']","['Elongation at Break', '20 %', '20 %', 'In 5 cm; Sample 1.6 mm thick']"
#VALUE!, ,Aluminum 6070-T4,"['Magnesium, Mg', '0.50 - 1.2 %', '0.50 - 1.2 %', '']","['Tensile Strength, Ultimate', '320 MPa', '46400 psi', '']","['Tensile Strength, Yield', '170 MPa', '24700 psi', '']","['Elongation at Break', '20 %', '20 %', 'In 5 cm; Sample 1.6 mm thick']"
#VALUE!, ,Aluminum 6070-T4,"['Manganese, Mn', '0.40 - 1.0 %', '0.40 - 1.0 %', '']","['Tensile Strength, Ultimate', '320 MPa', '46400 psi', '']","['Tensile Strength, Yield', '170 MPa', '24700 psi', '']","['Elongation at Break', '20 %', '20 %', 'In 5 cm; Sample 1.6 mm thick']"
#VALUE!, ,Aluminum 6070-T4,"['Other, each', '<= 0.05 %', '<= 0.05 %', '']","['Tensile Strength, Ultimate', '320 MPa', '46400 psi', '']","['Tensile Strength, Yield', '170 MPa', '24700 psi', '']","['Elongation at Break', '20 %', '20 %', 'In 5 cm; Sample 1.6 mm thick']"
#VALUE!, ,Aluminum 6070-T4,"['Other, total', '<= 0.15 %', '<= 0.15 %', '']","['Tensile Strength, Ultimate', '320 MPa', '46400 psi', '']","['Tensile Strength, Yield', '170 MPa', '24700 psi', '']","['Elongation at Break', '20 %', '20 %', 'In 5 cm; Sample 1.6 mm thick']"
#VALUE!, ,Aluminum 6070-T4,"['Silicon, Si', '1.0 - 1.7 %', '1.0 - 1.7 %', '']","['Tensile Strength, Ultimate', '320 MPa', '46400 psi', '']","['Tensile Strength, Yield', '170 MPa', '24700 psi', '']","['Elongation at Break', '20 %', '20 %', 'In 5 cm; Sample 1.6 mm thick']"
#VALUE!, ,Aluminum 6070-T4,"['Titanium, Ti', '<= 0.15 %', '<= 0.15 %', '']","['Tensile Strength, Ultimate', '320 MPa', '46400 psi', '']","['Tensile Strength, Yield', '170 MPa', '24700 psi', '']","['Elongation at Break', '20 %', '20 %', 'In 5 cm; Sample 1.6 mm thick']"
#VALUE!, ,Aluminum 6070-T4,"['Zinc, Zn', '<= 0.25 %', '<= 0.25 %', '']","['Tensile Strength, Ultimate', '320 MPa', '46400 psi', '']","['Tensile Strength, Yield', '170 MPa', '24700 psi', '']","['Elongation at Break', '20 %', '20 %', 'In 5 cm; Sample 1.6 mm thick']"
#VALUE!, ,Aluminum 6070-T6,"['Aluminum, Al', '94.5 - 98 %', '94.5 - 98 %', 'As remainder']","['Tensile Strength, Ultimate', '379 MPa', '55000 psi', 'AA; Typical']","['Tensile Strength, Yield', '352 MPa', '51000 psi', 'AA; Typical']","['Elongation at Break', '10 %@Thickness 1.59 mm', '10 %@Thickness 0.0625 in', 'AA; Typical']"
#VALUE!, ,Aluminum 6070-T6,"['Chromium, Cr', '<= 0.10 %', '<= 0.10 %', '']","['Tensile Strength, Ultimate', '379 MPa', '55000 psi', 'AA; Typical']","['Tensile Strength, Yield', '352 MPa', '51000 psi', 'AA; Typical']","['Elongation at Break', '10 %@Thickness 1.59 mm', '10 %@Thickness 0.0625 in', 'AA; Typical']"
#VALUE!, ,Aluminum 6070-T6,"['Copper, Cu', '0.15 - 0.40 %', '0.15 - 0.40 %', '']","['Tensile Strength, Ultimate', '379 MPa', '55000 psi', 'AA; Typical']","['Tensile Strength, Yield', '352 MPa', '51000 psi', 'AA; Typical']","['Elongation at Break', '10 %@Thickness 1.59 mm', '10 %@Thickness 0.0625 in', 'AA; Typical']"
#VALUE!, ,Aluminum 6070-T6,"['Iron, Fe', '<= 0.50 %', '<= 0.50 %', '']","['Tensile Strength, Ultimate', '379 MPa', '55000 psi', 'AA; Typical']","['Tensile Strength, Yield', '352 MPa', '51000 psi', 'AA; Typical']","['Elongation at Break', '10 %@Thickness 1.59 mm', '10 %@Thickness 0.0625 in', 'AA; Typical']"
#VALUE!, ,Aluminum 6070-T6,"['Magnesium, Mg', '0.50 - 1.2 %', '0.50 - 1.2 %', '']","['Tensile Strength, Ultimate', '379 MPa', '55000 psi', 'AA; Typical']","['Tensile Strength, Yield', '352 MPa', '51000 psi', 'AA; Typical']","['Elongation at Break', '10 %@Thickness 1.59 mm', '10 %@Thickness 0.0625 in', 'AA; Typical']"
#VALUE!, ,Aluminum 6070-T6,"['Manganese, Mn', '0.40 - 1.0 %', '0.40 - 1.0 %', '']","['Tensile Strength, Ultimate', '379 MPa', '55000 psi', 'AA; Typical']","['Tensile Strength, Yield', '352 MPa', '51000 psi', 'AA; Typical']","['Elongation at Break', '10 %@Thickness 1.59 mm', '10 %@Thickness 0.0625 in', 'AA; Typical']"
#VALUE!, ,Aluminum 6070-T6,"['Other, each', '<= 0.05 %', '<= 0.05 %', '']","['Tensile Strength, Ultimate', '379 MPa', '55000 psi', 'AA; Typical']","['Tensile Strength, Yield', '352 MPa', '51000 psi', 'AA; Typical']","['Elongation at Break', '10 %@Thickness 1.59 mm', '10 %@Thickness 0.0625 in', 'AA; Typical']"
#VALUE!, ,Aluminum 6070-T6,"['Other, total', '<= 0.15 %', '<= 0.15 %', '']","['Tensile Strength, Ultimate', '379 MPa', '55000 psi', 'AA; Typical']","['Tensile Strength, Yield', '352 MPa', '51000 psi', 'AA; Typical']","['Elongation at Break', '10 %@Thickness 1.59 mm', '10 %@Thickness 0.0625 in', 'AA; Typical']"
#VALUE!, ,Aluminum 6070-T6,"['Silicon, Si', '1.0 - 1.7 %', '1.0 - 1.7 %', '']","['Tensile Strength, Ultimate', '379 MPa', '55000 psi', 'AA; Typical']","['Tensile Strength, Yield', '352 MPa', '51000 psi', 'AA; Typical']","['Elongation at Break', '10 %@Thickness 1.59 mm', '10 %@Thickness 0.0625 in', 'AA; Typical']"
#VALUE!, ,Aluminum 6070-T6,"['Titanium, Ti', '<= 0.15 %', '<= 0.15 %', '']","['Tensile Strength, Ultimate', '379 MPa', '55000 psi', 'AA; Typical']","['Tensile Strength, Yield', '352 MPa', '51000 psi', 'AA; Typical']","['Elongation at Break', '10 %@Thickness 1.59 mm', '10 %@Thickness 0.0625 in', 'AA; Typical']"
#VALUE!, ,Aluminum 6070-T6,"['Zinc, Zn', '<= 0.25 %', '<= 0.25 %', '']","['Tensile Strength, Ultimate', '379 MPa', '55000 psi', 'AA; Typical']","['Tensile Strength, Yield', '352 MPa', '51000 psi', 'AA; Typical']","['Elongation at Break', '10 %@Thickness 1.59 mm', '10 %@Thickness 0.0625 in', 'AA; Typical']"
4837.5,96.75,6082-O Aluminum,"['Aluminum, Al', '95.2 - 98.3 %', '95.2 - 98.3 %', 'As remainder']","['Tensile Strength, Ultimate', '130 MPa', '18900 psi', '']","['Tensile Strength, Yield', '60.0 MPa', '8700 psi', '']","['Elongation at Break', '27 %', '27 %', '']"
12.5,0.25,6082-O Aluminum,"['Chromium, Cr', '<= 0.25 %', '<= 0.25 %', '']","['Tensile Strength, Ultimate', '130 MPa', '18900 psi', '']","['Tensile Strength, Yield', '60.0 MPa', '8700 psi', '']","['Elongation at Break', '27 %', '27 %', '']"
5,0.1,6082-O Aluminum,"['Copper, Cu', '<= 0.10 %', '<= 0.10 %', '']","['Tensile Strength, Ultimate', '130 MPa', '18900 psi', '']","['Tensile Strength, Yield', '60.0 MPa', '8700 psi', '']","['Elongation at Break', '27 %', '27 %', '']"
25,0.5,6082-O Aluminum,"['Iron, Fe', '<= 0.50 %', '<= 0.50 %', '']","['Tensile Strength, Ultimate', '130 MPa', '18900 psi', '']","['Tensile Strength, Yield', '60.0 MPa', '8700 psi', '']","['Elongation at Break', '27 %', '27 %', '']"
45,0.9,6082-O Aluminum,"['Magnesium, Mg', '0.60 - 1.2 %', '0.60 - 1.2 %', '']","['Tensile Strength, Ultimate', '130 MPa', '18900 psi', '']","['Tensile Strength, Yield', '60.0 MPa', '8700 psi', '']","['Elongation at Break', '27 %', '27 %', '']"
35,0.7,6082-O Aluminum,"['Manganese, Mn', '0.40 - 1.0 %', '0.40 - 1.0 %', '']","['Tensile Strength, Ultimate', '130 MPa', '18900 psi', '']","['Tensile Strength, Yield', '60.0 MPa', '8700 psi', '']","['Elongation at Break', '27 %', '27 %', '']"
#VALUE!, ,6082-O Aluminum,"['Other, each', '<= 0.050 %', '<= 0.050 %', '']","['Tensile Strength, Ultimate', '130 MPa', '18900 psi', '']","['Tensile Strength, Yield', '60.0 MPa', '8700 psi', '']","['Elongation at Break', '27 %', '27 %', '']"
#VALUE!, ,6082-O Aluminum,"['Other, total', '<= 0.15 %', '<= 0.15 %', '']","['Tensile Strength, Ultimate', '130 MPa', '18900 psi', '']","['Tensile Strength, Yield', '60.0 MPa', '8700 psi', '']","['Elongation at Break', '27 %', '27 %', '']"
50,1,6082-O Aluminum,"['Silicon, Si', '0.70 - 1.3 %', '0.70 - 1.3 %', '']","['Tensile Strength, Ultimate', '130 MPa', '18900 psi', '']","['Tensile Strength, Yield', '60.0 MPa', '8700 psi', '']","['Elongation at Break', '27 %', '27 %', '']"
5,0.1,6082-O Aluminum,"['Titanium, Ti', '<= 0.10 %', '<= 0.10 %', '']","['Tensile Strength, Ultimate', '130 MPa', '18900 psi', '']","['Tensile Strength, Yield', '60.0 MPa', '8700 psi', '']","['Elongation at Break', '27 %', '27 %', '']"
10,0.2,6082-O Aluminum,"['Zinc, Zn', '<= 0.20 %', '<= 0.20 %', '']","['Tensile Strength, Ultimate', '130 MPa', '18900 psi', '']","['Tensile Strength, Yield', '60.0 MPa', '8700 psi', '']","['Elongation at Break', '27 %', '27 %', '']"
#VALUE!, ,Aluminum 6082-T4,"['Aluminum, Al', '95.2 - 98.3 %', '95.2 - 98.3 %', 'As remainder']","['Tensile Strength, Ultimate', '205 MPa', '29700 psi', '']","['Tensile Strength, Yield', '110 MPa', '16000 psi', '']","['Elongation at Break', '14 %', '14 %', '']"
#VALUE!, ,Aluminum 6082-T4,"['Chromium, Cr', '<= 0.25 %', '<= 0.25 %', '']","['Tensile Strength, Ultimate', '205 MPa', '29700 psi', '']","['Tensile Strength, Yield', '110 MPa', '16000 psi', '']","['Elongation at Break', '14 %', '14 %', '']"
#VALUE!, ,Aluminum 6082-T4,"['Copper, Cu', '<= 0.10 %', '<= 0.10 %', '']","['Tensile Strength, Ultimate', '205 MPa', '29700 psi', '']","['Tensile Strength, Yield', '110 MPa', '16000 psi', '']","['Elongation at Break', '14 %', '14 %', '']"
#VALUE!, ,Aluminum 6082-T4,"['Iron, Fe', '<= 0.50 %', '<= 0.50 %', '']","['Tensile Strength, Ultimate', '205 MPa', '29700 psi', '']","['Tensile Strength, Yield', '110 MPa', '16000 psi', '']","['Elongation at Break', '14 %', '14 %', '']"
#VALUE!, ,Aluminum 6082-T4,"['Magnesium, Mg', '0.60 - 1.2 %', '0.60 - 1.2 %', '']","['Tensile Strength, Ultimate', '205 MPa', '29700 psi', '']","['Tensile Strength, Yield', '110 MPa', '16000 psi', '']","['Elongation at Break', '14 %', '14 %', '']"
#VALUE!, ,Aluminum 6082-T4,"['Manganese, Mn', '0.40 - 1.0 %', '0.40 - 1.0 %', '']","['Tensile Strength, Ultimate', '205 MPa', '29700 psi', '']","['Tensile Strength, Yield', '110 MPa', '16000 psi', '']","['Elongation at Break', '14 %', '14 %', '']"
#VALUE!, ,Aluminum 6082-T4,"['Other, each', '<= 0.05 %', '<= 0.05 %', '']","['Tensile Strength, Ultimate', '205 MPa', '29700 psi', '']","['Tensile Strength, Yield', '110 MPa', '16000 psi', '']","['Elongation at Break', '14 %', '14 %', '']"
#VALUE!, ,Aluminum 6082-T4,"['Other, total', '<= 0.15 %', '<= 0.15 %', '']","['Tensile Strength, Ultimate', '205 MPa', '29700 psi', '']","['Tensile Strength, Yield', '110 MPa', '16000 psi', '']","['Elongation at Break', '14 %', '14 %', '']"
#VALUE!, ,Aluminum 6082-T4,"['Silicon, Si', '0.70 - 1.3 %', '0.70 - 1.3 %', '']","['Tensile Strength, Ultimate', '205 MPa', '29700 psi', '']","['Tensile Strength, Yield', '110 MPa', '16000 psi', '']","['Elongation at Break', '14 %', '14 %', '']"
#VALUE!, ,Aluminum 6082-T4,"['Titanium, Ti', '<= 0.10 %', '<= 0.10 %', '']","['Tensile Strength, Ultimate', '205 MPa', '29700 psi', '']","['Tensile Strength, Yield', '110 MPa', '16000 psi', '']","['Elongation at Break', '14 %', '14 %', '']"
#VALUE!, ,Aluminum 6082-T4,"['Zinc, Zn', '<= 0.20 %', '<= 0.20 %', '']","['Tensile Strength, Ultimate', '205 MPa', '29700 psi', '']","['Tensile Strength, Yield', '110 MPa', '16000 psi', '']","['Elongation at Break', '14 %', '14 %', '']"
#VALUE!, ,Aluminum 6082-T6,"['Aluminum, Al', '95.2 - 98.3 %', '95.2 - 98.3 %', 'As remainder']","['Tensile Strength, Ultimate', '290 MPa', '42100 psi', 'wall thickness < 5 mm']","['Tensile Strength, Yield', '250 MPa', '36300 psi', 'wall thickness < 5 mm']","['Elongation at Break', '10 %', '10 %', '']"
#VALUE!, ,Aluminum 6082-T6,"['Chromium, Cr', '<= 0.25 %', '<= 0.25 %', '']","['Tensile Strength, Ultimate', '290 MPa', '42100 psi', 'wall thickness < 5 mm']","['Tensile Strength, Yield', '250 MPa', '36300 psi', 'wall thickness < 5 mm']","['Elongation at Break', '10 %', '10 %', '']"
#VALUE!, ,Aluminum 6082-T6,"['Copper, Cu', '<= 0.10 %', '<= 0.10 %', '']","['Tensile Strength, Ultimate', '290 MPa', '42100 psi', 'wall thickness < 5 mm']","['Tensile Strength, Yield', '250 MPa', '36300 psi', 'wall thickness < 5 mm']","['Elongation at Break', '10 %', '10 %', '']"
#VALUE!, ,Aluminum 6082-T6,"['Iron, Fe', '<= 0.50 %', '<= 0.50 %', '']","['Tensile Strength, Ultimate', '290 MPa', '42100 psi', 'wall thickness < 5 mm']","['Tensile Strength, Yield', '250 MPa', '36300 psi', 'wall thickness < 5 mm']","['Elongation at Break', '10 %', '10 %', '']"
#VALUE!, ,Aluminum 6082-T6,"['Magnesium, Mg', '0.60 - 1.2 %', '0.60 - 1.2 %', '']","['Tensile Strength, Ultimate', '290 MPa', '42100 psi', 'wall thickness < 5 mm']","['Tensile Strength, Yield', '250 MPa', '36300 psi', 'wall thickness < 5 mm']","['Elongation at Break', '10 %', '10 %', '']"
#VALUE!, ,Aluminum 6082-T6,"['Manganese, Mn', '0.40 - 1.0 %', '0.40 - 1.0 %', '']","['Tensile Strength, Ultimate', '290 MPa', '42100 psi', 'wall thickness < 5 mm']","['Tensile Strength, Yield', '250 MPa', '36300 psi', 'wall thickness < 5 mm']","['Elongation at Break', '10 %', '10 %', '']"
#VALUE!, ,Aluminum 6082-T6,"['Other, each', '<= 0.05 %', '<= 0.05 %', '']","['Tensile Strength, Ultimate', '290 MPa', '42100 psi', 'wall thickness < 5 mm']","['Tensile Strength, Yield', '250 MPa', '36300 psi', 'wall thickness < 5 mm']","['Elongation at Break', '10 %', '10 %', '']"
#VALUE!, ,Aluminum 6082-T6,"['Other, total', '<= 0.15 %', '<= 0.15 %', '']","['Tensile Strength, Ultimate', '290 MPa', '42100 psi', 'wall thickness < 5 mm']","['Tensile Strength, Yield', '250 MPa', '36300 psi', 'wall thickness < 5 mm']","['Elongation at Break', '10 %', '10 %', '']"
#VALUE!, ,Aluminum 6082-T6,"['Silicon, Si', '0.70 - 1.3 %', '0.70 - 1.3 %', '']","['Tensile Strength, Ultimate', '290 MPa', '42100 psi', 'wall thickness < 5 mm']","['Tensile Strength, Yield', '250 MPa', '36300 psi', 'wall thickness < 5 mm']","['Elongation at Break', '10 %', '10 %', '']"
#VALUE!, ,Aluminum 6082-T6,"['Titanium, Ti', '<= 0.10 %', '<= 0.10 %', '']","['Tensile Strength, Ultimate', '290 MPa', '42100 psi', 'wall thickness < 5 mm']","['Tensile Strength, Yield', '250 MPa', '36300 psi', 'wall thickness < 5 mm']","['Elongation at Break', '10 %', '10 %', '']"
#VALUE!, ,Aluminum 6082-T6,"['Zinc, Zn', '<= 0.20 %', '<= 0.20 %', '']","['Tensile Strength, Ultimate', '290 MPa', '42100 psi', 'wall thickness < 5 mm']","['Tensile Strength, Yield', '250 MPa', '36300 psi', 'wall thickness < 5 mm']","['Elongation at Break', '10 %', '10 %', '']"
4880,97.6,Aluminum 6101-T6,"['Aluminum, Al', '<= 97.6 %', '<= 97.6 %', 'As remainder']","['Tensile Strength, Ultimate', '221 MPa', '32000 psi', 'AA; Typical']","['Tensile Strength, Yield', '193 MPa', '28000 psi', 'AA; Typical']","['Elongation at Break', '19 %@Temperature -28.0 °C', '19 %@Temperature -18.4 °F', '']"
3,0.06,Aluminum 6101-T6,"['Boron, B', '<= 0.06 %', '<= 0.06 %', '']","['Tensile Strength, Ultimate', '221 MPa', '32000 psi', 'AA; Typical']","['Tensile Strength, Yield', '193 MPa', '28000 psi', 'AA; Typical']","['Elongation at Break', '19 %@Temperature -28.0 °C', '19 %@Temperature -18.4 °F', '']"
1.5,0.03,Aluminum 6101-T6,"['Chromium, Cr', '<= 0.03 %', '<= 0.03 %', '']","['Tensile Strength, Ultimate', '221 MPa', '32000 psi', 'AA; Typical']","['Tensile Strength, Yield', '193 MPa', '28000 psi', 'AA; Typical']","['Elongation at Break', '19 %@Temperature -28.0 °C', '19 %@Temperature -18.4 °F', '']"
5,0.1,Aluminum 6101-T6,"['Copper, Cu', '<= 0.10 %', '<= 0.10 %', '']","['Tensile Strength, Ultimate', '221 MPa', '32000 psi', 'AA; Typical']","['Tensile Strength, Yield', '193 MPa', '28000 psi', 'AA; Typical']","['Elongation at Break', '19 %@Temperature -28.0 °C', '19 %@Temperature -18.4 °F', '']"
