Repository: josiahZXY/AI-assisted-Discovering-High-Strength-and-Ductility-Alloys-and-Database-Development

如果想看完整结果的话，请在这里下载论文观看: https://www.researchgate.net/publication/342881088_AI-assisted_Discovering_High_Strength_and_Ductility_Alloys_and_Database_Development.
喜欢的话请一键三连： star, watch,fork.

作者:张焇烊 2020/4/30

# AI-assisted-Discovering-High-Strength-and-Ductility-Alloys-and-Database-Development
    请将本文件解压放置在D盘下面,在使用user_interface之前，请先将AI-assisted-Discovering-High-Strength-and-Ductility-Alloys-and-Database-Development\Machine_learning\pipeline\p_files下的两个压缩文件解压至当前目录，否则user_interface功能不全。
    Please unzip this file and place it under the D drive.

File: database/Matweb_original_database/Mathweb/Beryllium Alloy0.csv (part 1 of 2)
Beryllium Copper 21C UNS C82510 Casting Alloy As-Cast,"['Aluminum, Al', '<= 0.15 %', '<= 0.15 %', '']","['Tensile Strength, Ultimate', '515 MPa', '74700 psi', '']","['Tensile Strength, Yield', '275 MPa', '39900 psi', '']","['Elongation at Break', '25 %', '25 %', 'in 50 mm']"
Beryllium Copper 21C UNS C82510 Casting Alloy As-Cast,"['Beryllium, Be', '2.0 - 2.25 %', '2.0 - 2.25 %', '']","['Tensile Strength, Ultimate', '515 MPa', '74700 psi', '']","['Tensile Strength, Yield', '275 MPa', '39900 psi', '']","['Elongation at Break', '25 %', '25 %', 'in 50 mm']"
Beryllium Copper 21C UNS C82510 Casting Alloy As-Cast,"['Chromium, Cr', '<= 0.10 %', '<= 0.10 %', '']","['Tensile Strength, Ultimate', '515 MPa', '74700 psi', '']","['Tensile Strength, Yield', '275 MPa', '39900 psi', '']","['Elongation at Break', '25 %', '25 %', 'in 50 mm']"
Beryllium Copper 21C UNS C82510 Casting Alloy As-Cast,"['Cobalt, Co', '1.0 - 1.2 %', '1.0 - 1.2 %', '']","['Tensile Strength, Ultimate', '515 MPa', '74700 psi', '']","['Tensile Strength, Yield', '275 MPa', '39900 psi', '']","['Elongation at Break', '25 %', '25 %', 'in 50 mm']"
Beryllium Copper 21C UNS C82510 Casting Alloy As-Cast,"['Copper, Cu', '97 %', '97 %', '']","['Tensile Strength, Ultimate', '515 MPa', '74700 psi', '']","['Tensile Strength, Yield', '275 MPa', '39900 psi', '']","['Elongation at Break', '25 %', '25 %', 'in 50 mm']"
Beryllium Copper 21C UNS C82510 Casting Alloy As-Cast,"['Iron, Fe', '<= 0.25 %', '<= 0.25 %', '']","['Tensile Strength, Ultimate', '515 MPa', '74700 psi', '']","['Tensile Strength, Yield', '275 MPa', '39900 psi', '']","['Elongation at Break', '25 %', '25 %', 'in 50 mm']"
Beryllium Copper 21C UNS C82510 Casting Alloy As-Cast,"['Lead, Pb', '<= 0.020 %', '<= 0.020 %', '']","['Tensile Strength, Ultimate', '515 MPa', '74700 psi', '']","['Tensile Strength, Yield', '275 MPa', '39900 psi', '']","['Elongation at Break', '25 %', '25 %', 'in 50 mm']"
Beryllium Copper 21C UNS C82510 Casting Alloy As-Cast,"['Nickel, Ni', '<= 0.20 %', '<= 0.20 %', '']","['Tensile Strength, Ultimate', '515 MPa', '74700 psi', '']","['Tensile Strength, Yield', '275 MPa', '39900 psi', '']","['Elongation at Break', '25 %', '25 %', 'in 50 mm']"
Beryllium Copper 21C UNS C82510 Casting Alloy As-Cast,"['Silicon, Si', '0.20 - 0.40 %', '0.20 - 0.40 %', '']","['Tensile Strength, Ultimate', '515 MPa', '74700 psi', '']","['Tensile Strength, Yield', '275 MPa', '39900 psi', '']","['Elongation at Break', '25 %', '25 %', 'in 50 mm']"
Beryllium Copper 21C UNS C82510 Casting Alloy As-Cast,"['Tin, Sn', '<= 0.10 %', '<= 0.10 %', '']","['Tensile Strength, Ultimate', '515 MPa', '74700 psi', '']","['Tensile Strength, Yield', '275 MPa', '39900 psi', '']","['Elongation at Break', '25 %', '25 %', 'in 50 mm']"
Beryllium Copper 21C UNS C82510 Casting Alloy As-Cast,"['Zinc, Zn', '<= 0.10 %', '<= 0.10 %', '']","['Tensile Strength, Ultimate', '515 MPa', '74700 psi', '']","['Tensile Strength, Yield', '275 MPa', '39900 psi', '']","['Elongation at Break', '25 %', '25 %', 'in 50 mm']"
"Beryllium-Copper Casting Alloy 245C, UNS C82600, As-Cast","['Aluminum, Al', '<= 0.15 %', '<= 0.15 %', '']","['Tensile Strength, Ultimate', '550 MPa', '79800 psi', '']","['Tensile Strength, Yield', '345 MPa@Strain 0.200 %', '50000 psi@Strain 0.200 %', '']","['Elongation at Break', '10 %', '10 %', 'In 50 mm']"
"Beryllium-Copper Casting Alloy 245C, UNS C82600, As-Cast","['Beryllium, Be', '2.25 - 2.45 %', '2.25 - 2.45 %', '']","['Tensile Strength, Ultimate', '550 MPa', '79800 psi', '']","['Tensile Strength, Yield', '345 MPa@Strain 0.200 %', '50000 psi@Strain 0.200 %', '']","['Elongation at Break', '10 %', '10 %', 'In 50 mm']"
"Beryllium-Copper Casting Alloy 245C, UNS C82600, As-Cast","['Chromium, Cr', '<= 0.10 %', '<= 0.10 %', '']","['Tensile Strength, Ultimate', '550 MPa', '79800 psi', '']","['Tensile Strength, Yield', '345 MPa@Strain 0.200 %', '50000 psi@Strain 0.200 %', '']","['Elongation at Break', '10 %', '10 %', 'In 50 mm']"
"Beryllium-Copper Casting Alloy 245C, UNS C82600, As-Cast","['Cobalt, Co', '0.35 - 0.70 %', '0.35 - 0.70 %', '']","['Tensile Strength, Ultimate', '550 MPa', '79800 psi', '']","['Tensile Strength, Yield', '345 MPa@Strain 0.200 %', '50000 psi@Strain 0.200 %', '']","['Elongation at Break', '10 %', '10 %', 'In 50 mm']"
"Beryllium-Copper Casting Alloy 245C, UNS C82600, As-Cast","['Copper, Cu', '>= 95.2 %', '>= 95.2 %', '']","['Tensile Strength, Ultimate', '550 MPa', '79800 psi', '']","['Tensile Strength, Yield', '345 MPa@Strain 0.200 %', '50000 psi@Strain 0.200 %', '']","['Elongation at Break', '10 %', '10 %', 'In 50 mm']"
"Beryllium-Copper Casting Alloy 245C, UNS C82600, As-Cast","['Iron, Fe', '<= 0.25 %', '<= 0.25 %', '']","['Tensile Strength, Ultimate', '550 MPa', '79800 psi', '']","['Tensile Strength, Yield', '345 MPa@Strain 0.200 %', '50000 psi@Strain 0.200 %', '']","['Elongation at Break', '10 %', '10 %', 'In 50 mm']"
"Beryllium-Copper Casting Alloy 245C, UNS C82600, As-Cast","['Lead, Pb', '<= 0.020 %', '<= 0.020 %', '']","['Tensile Strength, Ultimate', '550 MPa', '79800 psi', '']","['Tensile Strength, Yield', '345 MPa@Strain 0.200 %', '50000 psi@Strain 0.200 %', '']","['Elongation at Break', '10 %', '10 %', 'In 50 mm']"
"Beryllium-Copper Casting Alloy 245C, UNS C82600, As-Cast","['Nickel, Ni', '<= 0.20 %', '<= 0.20 %', '']","['Tensile Strength, Ultimate', '550 MPa', '79800 psi', '']","['Tensile Strength, Yield', '345 MPa@Strain 0.200 %', '50000 psi@Strain 0.200 %', '']","['Elongation at Break', '10 %', '10 %', 'In 50 mm']"
"Beryllium-Copper Casting Alloy 245C, UNS C82600, As-Cast","['Silicon, Si', '0.20 - 0.35 %', '0.20 - 0.35 %', '']","['Tensile Strength, Ultimate', '550 MPa', '79800 psi', '']","['Tensile Strength, Yield', '345 MPa@Strain 0.200 %', '50000 psi@Strain 0.200 %', '']","['Elongation at Break', '10 %', '10 %', 'In 50 mm']"
"Beryllium-Copper Casting Alloy 245C, UNS C82600, As-Cast","['Tin, Sn', '<= 0.10 %', '<= 0.10 %', '']","['Tensile Strength, Ultimate', '550 MPa', '79800 psi', '']","['Tensile Strength, Yield', '345 MPa@Strain 0.200 %', '50000 psi@Strain 0.200 %', '']","['Elongation at Break', '10 %', '10 %', 'In 50 mm']"
"Beryllium-Copper Casting Alloy 245C, UNS C82600, As-Cast","['Zinc, Zn', '<= 0.10 %', '<= 0.10 %', '']","['Tensile Strength, Ultimate', '550 MPa', '79800 psi', '']","['Tensile Strength, Yield', '345 MPa@Strain 0.200 %', '50000 psi@Strain 0.200 %', '']","['Elongation at Break', '10 %', '10 %', 'In 50 mm']"
"Beryllium-Copper Casting Alloy 245C, UNS C82600, Cast and Aged","['Aluminum, Al', '<= 0.15 %', '<= 0.15 %', '']","['Tensile Strength, Ultimate', '825 MPa', '120000 psi', '']","['Tensile Strength, Yield', '725 MPa@Strain 0.200 %', '105000 psi@Strain 0.200 %', '']","['Elongation at Break', '2.0 %', '2.0 %', 'In 50 mm']"
"Beryllium-Copper Casting Alloy 245C, UNS C82600, Cast and Aged","['Beryllium, Be', '2.25 - 2.45 %', '2.25 - 2.45 %', '']","['Tensile Strength, Ultimate', '825 MPa', '120000 psi', '']","['Tensile Strength, Yield', '725 MPa@Strain 0.200 %', '105000 psi@Strain 0.200 %', '']","['Elongation at Break', '2.0 %', '2.0 %', 'In 50 mm']"
"Beryllium-Copper Casting Alloy 245C, UNS C82600, Cast and Aged","['Chromium, Cr', '<= 0.10 %', '<= 0.10 %', '']","['Tensile Strength, Ultimate', '825 MPa', '120000 psi', '']","['Tensile Strength, Yield', '725 MPa@Strain 0.200 %', '105000 psi@Strain 0.200 %', '']","['Elongation at Break', '2.0 %', '2.0 %', 'In 50 mm']"
"Beryllium-Copper Casting Alloy 245C, UNS C82600, Cast and Aged","['Cobalt, Co', '0.35 - 0.70 %', '0.35 - 0.70 %', '']","['Tensile Strength, Ultimate', '825 MPa', '120000 psi', '']","['Tensile Strength, Yield', '725 MPa@Strain 0.200 %', '105000 psi@Strain 0.200 %', '']","['Elongation at Break', '2.0 %', '2.0 %', 'In 50 mm']"
"Beryllium-Copper Casting Alloy 245C, UNS C82600, Cast and Aged","['Copper, Cu', '>= 95.2 %', '>= 95.2 %', '']","['Tensile Strength, Ultimate', '825 MPa', '120000 psi', '']","['Tensile Strength, Yield', '725 MPa@Strain 0.200 %', '105000 psi@Strain 0.200 %', '']","['Elongation at Break', '2.0 %', '2.0 %', 'In 50 mm']"
"Beryllium-Copper Casting Alloy 245C, UNS C82600, Cast and Aged","['Iron, Fe', '<= 0.25 %', '<= 0.25 %', '']","['Tensile Strength, Ultimate', '825 MPa', '120000 psi', '']","['Tensile Strength, Yield', '725 MPa@Strain 0.200 %', '105000 psi@Strain 0.200 %', '']","['Elongation at Break', '2.0 %', '2.0 %', 'In 50 mm']"
"Beryllium-Copper Casting Alloy 245C, UNS C82600, Cast and Aged","['Lead, Pb', '<= 0.020 %', '<= 0.020 %', '']","['Tensile Strength, Ultimate', '825 MPa', '120000 psi', '']","['Tensile Strength, Yield', '725 MPa@Strain 0.200 %', '105000 psi@Strain 0.200 %', '']","['Elongation at Break', '2.0 %', '2.0 %', 'In 50 mm']"
"Beryllium-Copper Casting Alloy 245C, UNS C82600, Cast and Aged","['Nickel, Ni', '<= 0.20 %', '<= 0.20 %', '']","['Tensile Strength, Ultimate', '825 MPa', '120000 psi', '']","['Tensile Strength, Yield', '725 MPa@Strain 0.200 %', '105000 psi@Strain 0.200 %', '']","['Elongation at Break', '2.0 %', '2.0 %', 'In 50 mm']"
"Beryllium-Copper Casting Alloy 245C, UNS C82600, Cast and Aged","['Silicon, Si', '0.20 - 0.35 %', '0.20 - 0.35 %', '']","['Tensile Strength, Ultimate', '825 MPa', '120000 psi', '']","['Tensile Strength, Yield', '725 MPa@Strain 0.200 %', '105000 psi@Strain 0.200 %', '']","['Elongation at Break', '2.0 %', '2.0 %', 'In 50 mm']"
"Beryllium-Copper Casting Alloy 245C, UNS C82600, Cast and Aged","['Tin, Sn', '<= 0.10 %', '<= 0.10 %', '']","['Tensile Strength, Ultimate', '825 MPa', '120000 psi', '']","['Tensile Strength, Yield', '725 MPa@Strain 0.200 %', '105000 psi@Strain 0.200 %', '']","['Elongation at Break', '2.0 %', '2.0 %', 'In 50 mm']"
"Beryllium-Copper Casting Alloy 245C, UNS C82600, Cast and Aged","['Zinc, Zn', '<= 0.10 %', '<= 0.10 %', '']","['Tensile Strength, Ultimate', '825 MPa', '120000 psi', '']","['Tensile Strength, Yield', '725 MPa@Strain 0.200 %', '105000 psi@Strain 0.200 %', '']","['Elongation at Break', '2.0 %', '2.0 %', 'In 50 mm']"
"Beryllium-Copper Casting Alloy 245C, UNS C82600, TB00 Temper","['Aluminum, Al', '<= 0.15 %', '<= 0.15 %', '']","['Tensile Strength, Ultimate', '485 MPa', '70300 psi', '']","['Tensile Strength, Yield', '205 MPa@Strain 0.200 %', '29700 psi@Strain 0.200 %', '']","['Elongation at Break', '12 %', '12 %', 'In 50 mm']"
"Beryllium-Copper Casting Alloy 245C, UNS C82600, TB00 Temper","['Beryllium, Be', '2.25 - 2.45 %', '2.25 - 2.45 %', '']","['Tensile Strength, Ultimate', '485 MPa', '70300 psi', '']","['Tensile Strength, Yield', '205 MPa@Strain 0.200 %', '29700 psi@Strain 0.200 %', '']","['Elongation at Break', '12 %', '12 %', 'In 50 mm']"
"Beryllium-Copper Casting Alloy 245C, UNS C82600, TB00 Temper","['Chromium, Cr', '<= 0.10 %', '<= 0.10 %', '']","['Tensile Strength, Ultimate', '485 MPa', '70300 psi', '']","['Tensile Strength, Yield', '205 MPa@Strain 0.200 %', '29700 psi@Strain 0.200 %', '']","['Elongation at Break', '12 %', '12 %', 'In 50 mm']"
"Beryllium-Copper Casting Alloy 245C, UNS C82600, TB00 Temper","['Cobalt, Co', '0.35 - 0.70 %', '0.35 - 0.70 %', '']","['Tensile Strength, Ultimate', '485 MPa', '70300 psi', '']","['Tensile Strength, Yield', '205 MPa@Strain 0.200 %', '29700 psi@Strain 0.200 %', '']","['Elongation at Break', '12 %', '12 %', 'In 50 mm']"
"Beryllium-Copper Casting Alloy 245C, UNS C82600, TB00 Temper","['Copper, Cu', '>= 95.2 %', '>= 95.2 %', '']","['Tensile Strength, Ultimate', '485 MPa', '70300 psi', '']","['Tensile Strength, Yield', '205 MPa@Strain 0.200 %', '29700 psi@Strain 0.200 %', '']","['Elongation at Break', '12 %', '12 %', 'In 50 mm']"
"Beryllium-Copper Casting Alloy 245C, UNS C82600, TB00 Temper","['Iron, Fe', '<= 0.25 %', '<= 0.25 %', '']","['Tensile Strength, Ultimate', '485 MPa', '70300 psi', '']","['Tensile Strength, Yield', '205 MPa@Strain 0.200 %', '29700 psi@Strain 0.200 %', '']","['Elongation at Break', '12 %', '12 %', 'In 50 mm']"
"Beryllium-Copper Casting Alloy 245C, UNS C82600, TB00 Temper","['Lead, Pb', '<= 0.020 %', '<= 0.020 %', '']","['Tensile Strength, Ultimate', '485 MPa', '70300 psi', '']","['Tensile Strength, Yield', '205 MPa@Strain 0.200 %', '29700 psi@Strain 0.200 %', '']","['Elongation at Break', '12 %', '12 %', 'In 50 mm']"
"Beryllium-Copper Casting Alloy 245C, UNS C82600, TB00 Temper","['Nickel, Ni', '<= 0.20 %', '<= 0.20 %', '']","['Tensile Strength, Ultimate', '485 MPa', '70300 psi', '']","['Tensile Strength, Yield', '205 MPa@Strain 0.200 %', '29700 psi@Strain 0.200 %', '']","['Elongation at Break', '12 %', '12 %', 'In 50 mm']"
"Beryllium-Copper Casting Alloy 245C, UNS C82600, TB00 Temper","['Silicon, Si', '0.20 - 0.35 %', '0.20 - 0.35 %', '']","['Tensile Strength, Ultimate', '485 MPa', '70300 psi', '']","['Tensile Strength, Yield', '205 MPa@Strain 0.200 %', '29700 psi@Strain 0.200 %', '']","['Elongation at Break', '12 %', '12 %', 'In 50 mm']"
"Beryllium-Copper Casting Alloy 245C, UNS C82600, TB00 Temper","['Tin, Sn', '<= 0.10 %', '<= 0.10 %', '']","['Tensile Strength, Ultimate', '485 MPa', '70300 psi', '']","['Tensile Strength, Yield', '205 MPa@Strain 0.200 %', '29700 psi@Strain 0.200 %', '']","['Elongation at Break', '12 %', '12 %', 'In 50 mm']"
"Beryllium-Copper Casting Alloy 245C, UNS C82600, TB00 Temper","['Zinc, Zn', '<= 0.10 %', '<= 0.10 %', '']","['Tensile Strength, Ultimate', '485 MPa', '70300 psi', '']","['Tensile Strength, Yield', '205 MPa@Strain 0.200 %', '29700 psi@Strain 0.200 %', '']","['Elongation at Break', '12 %', '12 %', 'In 50 mm']"
"Beryllium-Copper Casting Alloy 245C, UNS C82600, TF00 Temper","['Aluminum, Al', '<= 0.15 %', '<= 0.15 %', '']","['Tensile Strength, Ultimate', '1140 MPa', '165000 psi', '']","['Tensile Strength, Yield', '1070 MPa@Strain 0.200 %', '155000 psi@Strain 0.200 %', '']","['Elongation at Break', '1.0 %', '1.0 %', 'In 50 mm']"
"Beryllium-Copper Casting Alloy 245C, UNS C82600, TF00 Temper","['Beryllium, Be', '2.25 - 2.45 %', '2.25 - 2.45 %', '']","['Tensile Strength, Ultimate', '1140 MPa', '165000 psi', '']","['Tensile Strength, Yield', '1070 MPa@Strain 0.200 %', '155000 psi@Strain 0.200 %', '']","['Elongation at Break', '1.0 %', '1.0 %', 'In 50 mm']"
"Beryllium-Copper Casting Alloy 245C, UNS C82600, TF00 Temper","['Chromium, Cr', '<= 0.10 %', '<= 0.10 %', '']","['Tensile Strength, Ultimate', '1140 MPa', '165000 psi', '']","['Tensile Strength, Yield', '1070 MPa@Strain 0.200 %', '155000 psi@Strain 0.200 %', '']","['Elongation at Break', '1.0 %', '1.0 %', 'In 50 mm']"
"Beryllium-Copper Casting Alloy 245C, UNS C82600, TF00 Temper","['Cobalt, Co', '0.35 - 0.70 %', '0.35 - 0.70 %', '']","['Tensile Strength, Ultimate', '1140 MPa', '165000 psi', '']","['Tensile Strength, Yield', '1070 MPa@Strain 0.200 %', '155000 psi@Strain 0.200 %', '']","['Elongation at Break', '1.0 %', '1.0 %', 'In 50 mm']"
"Beryllium-Copper Casting Alloy 245C, UNS C82600, TF00 Temper","['Copper, Cu', '>= 95.2 %', '>= 95.2 %', '']","['Tensile Strength, Ultimate', '1140 MPa', '165000 psi', '']","['Tensile Strength, Yield', '1070 MPa@Strain 0.200 %', '155000 psi@Strain 0.200 %', '']","['Elongation at Break', '1.0 %', '1.0 %', 'In 50 mm']"
"Beryllium-Copper Casting Alloy 245C, UNS C82600, TF00 Temper","['Iron, Fe', '<= 0.25 %', '<= 0.25 %', '']","['Tensile Strength, Ultimate', '1140 MPa', '165000 psi', '']","['Tensile Strength, Yield', '1070 MPa@Strain 0.200 %', '155000 psi@Strain 0.200 %', '']","['Elongation at Break', '1.0 %', '1.0 %', 'In 50 mm']"
"Beryllium-Copper Casting Alloy 245C, UNS C82600, TF00 Temper","['Lead, Pb', '<= 0.020 %', '<= 0.020 %', '']","['Tensile Strength, Ultimate', '1140 MPa', '165000 psi', '']","['Tensile Strength, Yield', '1070 MPa@Strain 0.200 %', '155000 psi@Strain 0.200 %', '']","['Elongation at Break', '1.0 %', '1.0 %', 'In 50 mm']"
"Beryllium-Copper Casting Alloy 245C, UNS C82600, TF00 Temper","['Nickel, Ni', '<= 0.20 %', '<= 0.20 %', '']","['Tensile Strength, Ultimate', '1140 MPa', '165000 psi', '']","['Tensile Strength, Yield', '1070 MPa@Strain 0.200 %', '155000 psi@Strain 0.200 %', '']","['Elongation at Break', '1.0 %', '1.0 %', 'In 50 mm']"
"Beryllium-Copper Casting Alloy 245C, UNS C82600, TF00 Temper","['Silicon, Si', '0.20 - 0.35 %', '0.20 - 0.35 %', '']","['Tensile Strength, Ultimate', '1140 MPa', '165000 psi', '']","['Tensile Strength, Yield', '1070 MPa@Strain 0.200 %', '155000 psi@Strain 0.200 %', '']","['Elongation at Break', '1.0 %', '1.0 %', 'In 50 mm']"
"Beryllium-Copper Casting Alloy 245C, UNS C82600, TF00 Temper","['Tin, Sn', '<= 0.10 %', '<= 0.10 %', '']","['Tensile Strength, Ultimate', '1140 MPa', '165000 psi', '']","['Tensile Strength, Yield', '1070 MPa@Strain 0.200 %', '155000 psi@Strain 0.200 %', '']","['Elongation at Break', '1.0 %', '1.0 %', 'In 50 mm']"
"Beryllium-Copper Casting Alloy 245C, UNS C82600, TF00 Temper","['Zinc, Zn', '<= 0.10 %', '<= 0.10 %', '']","['Tensile Strength, Ultimate', '1140 MPa', '165000 psi', '']","['Tensile Strength, Yield', '1070 MPa@Strain 0.200 %', '155000 psi@Strain 0.200 %', '']","['Elongation at Break', '1.0 %', '1.0 %', 'In 50 mm']"
"Ampco Metal AMPCOLOY® 83 Beryllium Copper, Extrusion","['Beryllium, Be', '2.0 %', '2.0 %', '']","['Tensile Strength, Ultimate', '1310 MPa', '190000 psi', '']","['Tensile Strength, Yield', '1000 MPa@Strain 0.500 %', '145000 psi@Strain 0.500 %', '']","['Elongation at Break', '4.0 %', '4.0 %', '']"
"Ampco Metal AMPCOLOY® 83 Beryllium Copper, Extrusion","['Co + Ni', '0.50 %', '0.50 %', '']","['Tensile Strength, Ultimate', '1310 MPa', '190000 psi', '']","['Tensile Strength, Yield', '1000 MPa@Strain 0.500 %', '145000 psi@Strain 0.500 %', '']","['Elongation at Break', '4.0 %', '4.0 %', '']"
"Ampco Metal AMPCOLOY® 83 Beryllium Copper, Extrusion","['Copper, Cu', '97 - 97.5 %', '97 - 97.5 %', 'As Balance']","['Tensile Strength, Ultimate', '1310 MPa', '190000 psi', '']","['Tensile Strength, Yield', '1000 MPa@Strain 0.500 %', '145000 psi@Strain 0.500 %', '']","['Elongation at Break', '4.0 %', '4.0 %', '']"
"Ampco Metal AMPCOLOY® 83 Beryllium Copper, Extrusion","['Other, total', '<= 0.50 %', '<= 0.50 %', '']","['Tensile Strength, Ultimate', '1310 MPa', '190000 psi', '']","['Tensile Strength, Yield', '1000 MPa@Strain 0.500 %', '145000 psi@Strain 0.500 %', '']","['Elongation at Break', '4.0 %', '4.0 %', '']"
"Ampco Metal AMPCOLOY® 88 Beryllium Copper, Extrusion","['Beryllium, Be', '0.50 %', '0.50 %', '']","['Tensile Strength, Ultimate', '890 MPa', '129000 psi', '']","['Tensile Strength, Yield', '680 MPa@Strain 0.500 %', '98600 psi@Strain 0.500 %', '']","['Elongation at Break', '14 %', '14 %', '']"
"Ampco Metal AMPCOLOY® 88 Beryllium Copper, Extrusion","['Co + Ni', '3.0 %', '3.0 %', '']","['Tensile Strength, Ultimate', '890 MPa', '129000 psi', '']","['Tensile Strength, Yield', '680 MPa@Strain 0.500 %', '98600 psi@Strain 0.500 %', '']","['Elongation at Break', '14 %', '14 %', '']"
"Ampco Metal AMPCOLOY® 88 Beryllium Copper, Extrusion","['Copper, Cu', '96 - 96.5 %', '96 - 96.5 %', 'As Balance']","['Tensile Strength, Ultimate', '890 MPa', '129000 psi', '']","['Tensile Strength, Yield', '680 MPa@Strain 0.500 %', '98600 psi@Strain 0.500 %', '']","['Elongation at Break', '14 %', '14 %', '']"
"Ampco Metal AMPCOLOY® 88 Beryllium Copper, Extrusion","['Other, total', '<= 0.50 %', '<= 0.50 %', '']","['Tensile Strength, Ultimate', '890 MPa', '129000 psi', '']","['Tensile Strength, Yield', '680 MPa@Strain 0.500 %', '98600 psi@Strain 0.500 %', '']","['Elongation at Break', '14 %', '14 %', '']"
"Ampco Metal AMPCOLOY® 89 Beryllium Copper, Extrusion","['Beryllium, Be', '0.40 %', '0.40 %', '']","['Tensile Strength, Ultimate', '740 MPa', '107000 psi', '']","['Tensile Strength, Yield', '680 MPa@Strain 0.500 %', '98600 psi@Strain 0.500 %', '']","['Elongation at Break', '12 %', '12 %', '']"
"Ampco Metal AMPCOLOY® 89 Beryllium Copper, Extrusion","['Co + Ni', '<= 2.1 %', '<= 2.1 %', '']","['Tensile Strength, Ultimate', '740 MPa', '107000 psi', '']","['Tensile Strength, Yield', '680 MPa@Strain 0.500 %', '98600 psi@Strain 0.500 %', '']","['Elongation at Break', '12 %', '12 %', '']"
"Ampco Metal AMPCOLOY® 89 Beryllium Copper, Extrusion","['Copper, Cu', '97.1 - 97.8 %', '97.1 - 97.8 %', 'As Balance']","['Tensile Strength, Ultimate', '740 MPa', '107000 psi', '']","['Tensile Strength, Yield', '680 MPa@Strain 0.500 %', '98600 psi@Strain 0.500 %', '']","['Elongation at Break', '12 %', '12 %', '']"
"Ampco Metal AMPCOLOY® 89 Beryllium Copper, Extrusion","['Other, total', '<= 0.40 %', '<= 0.40 %', '']","['Tensile Strength, Ultimate', '740 MPa', '107000 psi', '']","['Tensile Strength, Yield', '680 MPa@Strain 0.500 %', '98600 psi@Strain 0.500 %', '']","['Elongation at Break', '12 %', '12 %', '']"
"Ampco Metal AMPCOLOY® 91 Beryllium Copper, Extrusion <35mm","['Beryllium, Be', '0.50 %', '0.50 %', '']","['Tensile Strength, Ultimate', '900 MPa', '131000 psi', '']","['Tensile Strength, Yield', '550 MPa@Strain 0.500 %', '79800 psi@Strain 0.500 %', '']","['Elongation at Break', '10 %', '10 %', '']"
"Ampco Metal AMPCOLOY® 91 Beryllium Copper, Extrusion <35mm","['Co + Ni', '2.4 %', '2.4 %', '']","['Tensile Strength, Ultimate', '900 MPa', '131000 psi', '']","['Tensile Strength, Yield', '550 MPa@Strain 0.500 %', '79800 psi@Strain 0.500 %', '']","['Elongation at Break', '10 %', '10 %', '']"
"Ampco Metal AMPCOLOY® 91 Beryllium Copper, Extrusion <35mm","['Copper, Cu', '96.6 - 97.1 %', '96.6 - 97.1 %', 'As Balance']","['Tensile Strength, Ultimate', '900 MPa', '131000 psi', '']","['Tensile Strength, Yield', '550 MPa@Strain 0.500 %', '79800 psi@Strain 0.500 %', '']","['Elongation at Break', '10 %', '10 %', '']"
"Ampco Metal AMPCOLOY® 91 Beryllium Copper, Extrusion <35mm","['Other, total', '<= 0.50 %', '<= 0.50 %', '']","['Tensile Strength, Ultimate', '900 MPa', '131000 psi', '']","['Tensile Strength, Yield', '550 MPa@Strain 0.500 %', '79800 psi@Strain 0.500 %', '']","['Elongation at Break', '10 %', '10 %', '']"
"Ampco Metal AMPCOLOY® 91 Beryllium Copper, Extrusion >35mm","['Beryllium, Be', '0.50 %', '0.50 %', '']","['Tensile Strength, Ultimate', '723 MPa', '105000 psi', '']","['Tensile Strength, Yield', '517 MPa@Strain 0.500 %', '75000 psi@Strain 0.500 %', '']","['Elongation at Break', '17 %', '17 %', '']"
"Ampco Metal AMPCOLOY® 91 Beryllium Copper, Extrusion >35mm","['Co + Ni', '2.4 %', '2.4 %', '']","['Tensile Strength, Ultimate', '723 MPa', '105000 psi', '']","['Tensile Strength, Yield', '517 MPa@Strain 0.500 %', '75000 psi@Strain 0.500 %', '']","['Elongation at Break', '17 %', '17 %', '']"
"Ampco Metal AMPCOLOY® 91 Beryllium Copper, Extrusion >35mm","['Copper, Cu', '96.6 - 97.1 %', '96.6 - 97.1 %', 'As Balance']","['Tensile Strength, Ultimate', '723 MPa', '105000 psi', '']","['Tensile Strength, Yield', '517 MPa@Strain 0.500 %', '75000 psi@Strain 0.500 %', '']","['Elongation at Break', '17 %', '17 %', '']"
"Ampco Metal AMPCOLOY® 91 Beryllium Copper, Extrusion >35mm","['Other, total', '<= 0.50 %', '<= 0.50 %', '']","['Tensile Strength, Ultimate', '723 MPa', '105000 psi', '']","['Tensile Strength, Yield', '517 MPa@Strain 0.500 %', '75000 psi@Strain 0.500 %', '']","['Elongation at Break', '17 %', '17 %', '']"
"Materion AlBeMet® AM 162 HIP'd Billet, Annealed","['Aluminum, Al', '38 %', '38 %', 'As remainder']","['Tensile Strength, Ultimate', '>= 262 MPa', '>= 38000 psi', '']","['Tensile Strength, Yield', '>= 193 MPa', '>= 28000 psi', '']","['Elongation at Break', '>= 2.0 %', '>= 2.0 %', '']"
"Materion AlBeMet® AM 162 HIP'd Billet, Annealed","['Beryllium, Be', '60 - 64 %', '60 - 64 %', '']","['Tensile Strength, Ultimate', '>= 262 MPa', '>= 38000 psi', '']","['Tensile Strength, Yield', '>= 193 MPa', '>= 28000 psi', '']","['Elongation at Break', '>= 2.0 %', '>= 2.0 %', '']"
"Materion AlBeMet® AM 162 HIP'd Billet, Annealed","['Carbon, C', '<= 0.10 %', '<= 0.10 %', '']","['Tensile Strength, Ultimate', '>= 262 MPa', '>= 38000 psi', '']","['Tensile Strength, Yield', '>= 193 MPa', '>= 28000 psi', '']","['Elongation at Break', '>= 2.0 %', '>= 2.0 %', '']"
"Materion AlBeMet® AM 162 HIP'd Billet, Annealed","['Other, each', '<= 0.20 %', '<= 0.20 %', '']","['Tensile Strength, Ultimate', '>= 262 MPa', '>= 38000 psi', '']","['Tensile Strength, Yield', '>= 193 MPa', '>= 28000 psi', '']","['Elongation at Break', '>= 2.0 %', '>= 2.0 %', '']"
"Materion AlBeMet® AM 162 HIP'd Billet, Annealed","['Oxygen, O', '<= 1.0 %', '<= 1.0 %', '']","['Tensile Strength, Ultimate', '>= 262 MPa', '>= 38000 psi', '']","['Tensile Strength, Yield', '>= 193 MPa', '>= 28000 psi', '']","['Elongation at Break', '>= 2.0 %', '>= 2.0 %', '']"
"Materion AlBeMet® AM 162 Extruded Bar, Annealed","['Aluminum, Al', '38 %', '38 %', 'As remainder']","['Tensile Strength, Ultimate', '>= 379 MPa', '>= 55000 psi', 'Longitudinal direction. (Transverse values generally lower).']","['Tensile Strength, Yield', '>= 276 MPa', '>= 40000 psi', 'Longitudinal direction. Transverse values generally lower.']","['Elongation at Break', '>= 7.0 %', '>= 7.0 %', 'Longitudinal direction. Transverse values generally lower.']"
"Materion AlBeMet® AM 162 Extruded Bar, Annealed","['Beryllium, Be', '60 - 64 %', '60 - 64 %', '']","['Tensile Strength, Ultimate', '>= 379 MPa', '>= 55000 psi', 'Longitudinal direction. (Transverse values generally lower).']","['Tensile Strength, Yield', '>= 276 MPa', '>= 40000 psi', 'Longitudinal direction. Transverse values generally lower.']","['Elongation at Break', '>= 7.0 %', '>= 7.0 %', 'Longitudinal direction. Transverse values generally lower.']"
"Materion AlBeMet® AM 162 Extruded Bar, Annealed","['Carbon, C', '<= 0.10 %', '<= 0.10 %', '']","['Tensile Strength, Ultimate', '>= 379 MPa', '>= 55000 psi', 'Longitudinal direction. (Transverse values generally lower).']","['Tensile Strength, Yield', '>= 276 MPa', '>= 40000 psi', 'Longitudinal direction. Transverse values generally lower.']","['Elongation at Break', '>= 7.0 %', '>= 7.0 %', 'Longitudinal direction. Transverse values generally lower.']"
"Materion AlBeMet® AM 162 Extruded Bar, Annealed","['Other, each', '<= 0.20 %', '<= 0.20 %', '']","['Tensile Strength, Ultimate', '>= 379 MPa', '>= 55000 psi', 'Longitudinal direction. (Transverse values generally lower).']","['Tensile Strength, Yield', '>= 276 MPa', '>= 40000 psi', 'Longitudinal direction. Transverse values generally lower.']","['Elongation at Break', '>= 7.0 %', '>= 7.0 %', 'Longitudinal direction. Transverse values generally lower.']"
"Materion AlBeMet® AM 162 Extruded Bar, Annealed","['Oxygen, O', '<= 1.0 %', '<= 1.0 %', '']","['Tensile Strength, Ultimate', '>= 379 MPa', '>= 55000 psi', 'Longitudinal direction. (Transverse values generally lower).']","['Tensile Strength, Yield', '>= 276 MPa', '>= 40000 psi', 'Longitudinal direction. Transverse values generally lower.']","['Elongation at Break', '>= 7.0 %', '>= 7.0 %', 'Longitudinal direction. Transverse values generally lower.']"
"Materion AlBeMet® AM 162 Rolled Sheet, Annealed","['Aluminum, Al', '35 - 40 %', '35 - 40 %', 'As remainder']","['Tensile Strength, Ultimate', '>= 379 MPa', '>= 55000 psi', '']","['Tensile Strength, Yield', '>= 276 MPa', '>= 40000 psi', '']","['Elongation at Break', '>= 5.0 %', '>= 5.0 %', '']"
"Materion AlBeMet® AM 162 Rolled Sheet, Annealed","['Beryllium, Be', '60 - 64 %', '60 - 64 %', '']","['Tensile Strength, Ultimate', '>= 379 MPa', '>= 55000 psi', '']","['Tensile Strength, Yield', '>= 276 MPa', '>= 40000 psi', '']","['Elongation at Break', '>= 5.0 %', '>= 5.0 %', '']"
"Materion AlBeMet® AM 162 Rolled Sheet, Annealed","['Carbon, C', '<= 0.10 %', '<= 0.10 %', '']","['Tensile Strength, Ultimate', '>= 379 MPa', '>= 55000 psi', '']","['Tensile Strength, Yield', '>= 276 MPa', '>= 40000 psi', '']","['Elongation at Break', '>= 5.0 %', '>= 5.0 %', '']"
"Materion AlBeMet® AM 162 Rolled Sheet, Annealed","['Other, each', '<= 0.20 %', '<= 0.20 %', '']","['Tensile Strength, Ultimate', '>= 379 MPa', '>= 55000 psi', '']","['Tensile Strength, Yield', '>= 276 MPa', '>= 40000 psi', '']","['Elongation at Break', '>= 5.0 %', '>= 5.0 %', '']"
"Materion AlBeMet® AM 162 Rolled Sheet, Annealed","['Oxygen, O', '<= 1.0 %', '<= 1.0 %', '']","['Tensile Strength, Ultimate', '>= 379 MPa', '>= 55000 psi', '']","['Tensile Strength, Yield', '>= 276 MPa', '>= 40000 psi', '']","['Elongation at Break', '>= 5.0 %', '>= 5.0 %', '']"
Materion AlBeCast™ IC910 Aluminum Beryllium Composite,"['Aluminum, Al', '38 %', '38 %', 'As remainder']","['Tensile Strength, Ultimate', '207 MPa', '30000 psi', '']","['Tensile Strength, Yield', '158 MPa@Strain 0.200 %', '22900 psi@Strain 0.200 %', '']","['Elongation at Break', '4.0 %', '4.0 %', '']"
Materion AlBeCast™ IC910 Aluminum Beryllium Composite,"['Beryllium, Be', '57 - 63 %', '57 - 63 %', '']","['Tensile Strength, Ultimate', '207 MPa', '30000 psi', '']","['Tensile Strength, Yield', '158 MPa@Strain 0.200 %', '22900 psi@Strain 0.200 %', '']","['Elongation at Break', '4.0 %', '4.0 %', '']"
Materion AlBeCast™ IC910 Aluminum Beryllium Composite,"['Iron, Fe', '<= 0.30 %', '<= 0.30 %', '']","['Tensile Strength, Ultimate', '207 MPa', '30000 psi', '']","['Tensile Strength, Yield', '158 MPa@Strain 0.200 %', '22900 psi@Strain 0.200 %', '']","['Elongation at Break', '4.0 %', '4.0 %', '']"
Materion AlBeCast™ IC910 Aluminum Beryllium Composite,"['Nickel, Ni', '2.1 - 3.4 %', '2.1 - 3.4 %', '']","['Tensile Strength, Ultimate', '207 MPa', '30000 psi', '']","['Tensile Strength, Yield', '158 MPa@Strain 0.200 %', '22900 psi@Strain 0.200 %', '']","['Elongation at Break', '4.0 %', '4.0 %', '']"
Materion AlBeCast™ IC910 Aluminum Beryllium Composite,"['Oxygen, O', '<= 0.24 %', '<= 0.24 %', '']","['Tensile Strength, Ultimate', '207 MPa', '30000 psi', '']","['Tensile Strength, Yield', '158 MPa@Strain 0.200 %', '22900 psi@Strain 0.200 %', '']","['Elongation at Break', '4.0 %', '4.0 %', '']"
Materion AlBeCast™ IC910 Aluminum Beryllium Composite,"['Silicon, Si', '<= 0.50 %', '<= 0.50 %', '']","['Tensile Strength, Ultimate', '207 MPa', '30000 psi', '']","['Tensile Strength, Yield', '158 MPa@Strain 0.200 %', '22900 psi@Strain 0.200 %', '']","['Elongation at Break', '4.0 %', '4.0 %', '']"
Materion Beryllium Nickel Strip - Alloy 360 Annealed,"['Beryllium, Be', '1.85 - 2.05 %', '1.85 - 2.05 %', '']","['Tensile Strength, Ultimate', '655 - 896 MPa', '95000 - 130000 psi', '']","['Tensile Strength, Yield', '276 - 483 MPa', '40000 - 70100 psi', '']","['Elongation at Break', '>= 30 %', '>= 30 %', '']"
Materion Beryllium Nickel Strip - Alloy 360 Annealed,"['Copper, Cu', '<= 0.25 %', '<= 0.25 %', '']","['Tensile Strength, Ultimate', '655 - 896 MPa', '95000 - 130000 psi', '']","['Tensile Strength, Yield', '276 - 483 MPa', '40000 - 70100 psi', '']","['Elongation at Break', '>= 30 %', '>= 30 %', '']"
Materion Beryllium Nickel Strip - Alloy 360 Annealed,"['Nickel, Ni', '97.3 %', '97.3 %', 'as balance']","['Tensile Strength, Ultimate', '655 - 896 MPa', '95000 - 130000 psi', '']","['Tensile Strength, Yield', '276 - 483 MPa', '40000 - 70100 psi', '']","['Elongation at Break', '>= 30 %', '>= 30 %', '']"
Materion Beryllium Nickel Strip - Alloy 360 Annealed,"['Titanium, Ti', '0.40 - 0.60 %', '0.40 - 0.60 %', '']","['Tensile Strength, Ultimate', '655 - 896 MPa', '95000 - 130000 psi', '']","['Tensile Strength, Yield', '276 - 483 MPa', '40000 - 70100 psi', '']","['Elongation at Break', '>= 30 %', '>= 30 %', '']"
Materion Beryllium Nickel Strip - Alloy 360 1/4 Hard,"['Beryllium, Be', '1.85 - 2.05 %', '1.85 - 2.05 %', '']","['Tensile Strength, Ultimate', '758 - 1034 MPa', '110000 - 150000 psi', '']","['Tensile Strength, Yield', '448 - 862 MPa', '65000 - 125000 psi', '']","['Elongation at Break', '>= 15 %', '>= 15 %', '']"
Materion Beryllium Nickel Strip - Alloy 360 1/4 Hard,"['Copper, Cu', '<= 0.25 %', '<= 0.25 %', '']","['Tensile Strength, Ultimate', '758 - 1034 MPa', '110000 - 150000 psi', '']","['Tensile Strength, Yield', '448 - 862 MPa', '65000 - 125000 psi', '']","['Elongation at Break', '>= 15 %', '>= 15 %', '']"
Materion Beryllium Nickel Strip - Alloy 360 1/4 Hard,"['Nickel, Ni', '97.3 %', '97.3 %', 'as balance']","['Tensile Strength, Ultimate', '758 - 1034 MPa', '110000 - 150000 psi', '']","['Tensile Strength, Yield', '448 - 862 MPa', '65000 - 125000 psi', '']","['Elongation at Break', '>= 15 %', '>= 15 %', '']"
Materion Beryllium Nickel Strip - Alloy 360 1/4 Hard,"['Titanium, Ti', '0.40 - 0.60 %', '0.40 - 0.60 %', '']","['Tensile Strength, Ultimate', '758 - 1034 MPa', '110000 - 150000 psi', '']","['Tensile Strength, Yield', '448 - 862 MPa', '65000 - 125000 psi', '']","['Elongation at Break', '>= 15 %', '>= 15 %', '']"
Materion Beryllium Nickel Strip - Alloy 360 1/2 Hard,"['Beryllium, Be', '1.85 - 2.05 %', '1.85 - 2.05 %', '']","['Tensile Strength, Ultimate', '896 - 1206 MPa', '130000 - 174900 psi', '']","['Tensile Strength, Yield', '793 - 1172 MPa', '115000 - 170000 psi', '']","['Elongation at Break', '>= 4.0 %', '>= 4.0 %', '']"
Materion Beryllium Nickel Strip - Alloy 360 1/2 Hard,"['Copper, Cu', '<= 0.25 %', '<= 0.25 %', '']","['Tensile Strength, Ultimate', '896 - 1206 MPa', '130000 - 174900 psi', '']","['Tensile Strength, Yield', '793 - 1172 MPa', '115000 - 170000 psi', '']","['Elongation at Break', '>= 4.0 %', '>= 4.0 %', '']"
Materion Beryllium Nickel Strip - Alloy 360 1/2 Hard,"['Nickel, Ni', '97.3 %', '97.3 %', 'as balance']","['Tensile Strength, Ultimate', '896 - 1206 MPa', '130000 - 174900 psi', '']","['Tensile Strength, Yield', '793 - 1172 MPa', '115000 - 170000 psi', '']","['Elongation at Break', '>= 4.0 %', '>= 4.0 %', '']"
Materion Beryllium Nickel Strip - Alloy 360 1/2 Hard,"['Titanium, Ti', '0.40 - 0.60 %', '0.40 - 0.60 %', '']","['Tensile Strength, Ultimate', '896 - 1206 MPa', '130000 - 174900 psi', '']","['Tensile Strength, Yield', '793 - 1172 MPa', '115000 - 170000 psi', '']","['Elongation at Break', '>= 4.0 %', '>= 4.0 %', '']"
Materion Beryllium Nickel Strip - Alloy 360 Hard,"['Beryllium, Be', '1.85 - 2.05 %', '1.85 - 2.05 %', '']","['Tensile Strength, Ultimate', '1070 - 1310 MPa', '155000 - 190000 psi', '']","['Tensile Strength, Yield', '1034 - 1340 MPa', '150000 - 194000 psi', '']","['Elongation at Break', '>= 1.0 %', '>= 1.0 %', '']"
Materion Beryllium Nickel Strip - Alloy 360 Hard,"['Copper, Cu', '<= 0.25 %', '<= 0.25 %', '']","['Tensile Strength, Ultimate', '1070 - 1310 MPa', '155000 - 190000 psi', '']","['Tensile Strength, Yield', '1034 - 1340 MPa', '150000 - 194000 psi', '']","['Elongation at Break', '>= 1.0 %', '>= 1.0 %', '']"
Materion Beryllium Nickel Strip - Alloy 360 Hard,"['Nickel, Ni', '97.3 %', '97.3 %', 'as balance']","['Tensile Strength, Ultimate', '1070 - 1310 MPa', '155000 - 190000 psi', '']","['Tensile Strength, Yield', '1034 - 1340 MPa', '150000 - 194000 psi', '']","['Elongation at Break', '>= 1.0 %', '>= 1.0 %', '']"
Materion Beryllium Nickel Strip - Alloy 360 Hard,"['Titanium, Ti', '0.40 - 0.60 %', '0.40 - 0.60 %', '']","['Tensile Strength, Ultimate', '1070 - 1310 MPa', '155000 - 190000 psi', '']","['Tensile Strength, Yield', '1034 - 1340 MPa', '150000 - 194000 psi', '']","['Elongation at Break', '>= 1.0 %', '>= 1.0 %', '']"
"Materion Beryllium Nickel Strip - Alloy 360 Annealed, 2.5 hr at 950°F","['Beryllium, Be', '1.85 - 2.05 %', '1.85 - 2.05 %', '']","['Tensile Strength, Ultimate', '>= 1482 MPa', '>= 214900 psi', '']","['Tensile Strength, Yield', '>= 1034 MPa', '>= 150000 psi', '']","['Elongation at Break', '>= 12 %', '>= 12 %', '']"
"Materion Beryllium Nickel Strip - Alloy 360 Annealed, 2.5 hr at 950°F","['Copper, Cu', '<= 0.25 %', '<= 0.25 %', '']","['Tensile Strength, Ultimate', '>= 1482 MPa', '>= 214900 psi', '']","['Tensile Strength, Yield', '>= 1034 MPa', '>= 150000 psi', '']","['Elongation at Break', '>= 12 %', '>= 12 %', '']"
"Materion Beryllium Nickel Strip - Alloy 360 Annealed, 2.5 hr at 950°F","['Nickel, Ni', '97.3 %', '97.3 %', 'as balance']","['Tensile Strength, Ultimate', '>= 1482 MPa', '>= 214900 psi', '']","['Tensile Strength, Yield', '>= 1034 MPa', '>= 150000 psi', '']","['Elongation at Break', '>= 12 %', '>= 12 %', '']"
"Materion Beryllium Nickel Strip - Alloy 360 Annealed, 2.5 hr at 950°F","['Titanium, Ti', '0.40 - 0.60 %', '0.40 - 0.60 %', '']","['Tensile Strength, Ultimate', '>= 1482 MPa', '>= 214900 psi', '']","['Tensile Strength, Yield', '>= 1034 MPa', '>= 150000 psi', '']","['Elongation at Break', '>= 12 %', '>= 12 %', '']"
"Materion Beryllium Nickel Strip - Alloy 360 1/4 Hard, 2.5 hr at 950°F","['Beryllium, Be', '1.85 - 2.05 %', '1.85 - 2.05 %', '']","['Tensile Strength, Ultimate', '>= 1586 MPa', '>= 230000 psi', '']","['Tensile Strength, Yield', '>= 1206 MPa', '>= 174900 psi', '']","['Elongation at Break', '>= 10 %', '>= 10 %', '']"
"Materion Beryllium Nickel Strip - Alloy 360 1/4 Hard, 2.5 hr at 950°F","['Copper, Cu', '<= 0.25 %', '<= 0.25 %', '']","['Tensile Strength, Ultimate', '>= 1586 MPa', '>= 230000 psi', '']","['Tensile Strength, Yield', '>= 1206 MPa', '>= 174900 psi', '']","['Elongation at Break', '>= 10 %', '>= 10 %', '']"
"Materion Beryllium Nickel Strip - Alloy 360 1/4 Hard, 2.5 hr at 950°F","['Nickel, Ni', '97.3 %', '97.3 %', 'as balance']","['Tensile Strength, Ultimate', '>= 1586 MPa', '>= 230000 psi', '']","['Tensile Strength, Yield', '>= 1206 MPa', '>= 174900 psi', '']","['Elongation at Break', '>= 10 %', '>= 10 %', '']"
"Materion Beryllium Nickel Strip - Alloy 360 1/4 Hard, 2.5 hr at 950°F","['Titanium, Ti', '0.40 - 0.60 %', '0.40 - 0.60 %', '']","['Tensile Strength, Ultimate', '>= 1586 MPa', '>= 230000 psi', '']","['Tensile Strength, Yield', '>= 1206 MPa', '>= 174900 psi', '']","['Elongation at Break', '>= 10 %', '>= 10 %', '']"
"Materion Beryllium Nickel Strip - Alloy 360 1/2 Hard, 1.5 hr at 950°F","['Beryllium, Be', '1.85 - 2.05 %', '1.85 - 2.05 %', '']","['Tensile Strength, Ultimate', '>= 1689 MPa', '>= 245000 psi', '']","['Tensile Strength, Yield', '>= 1379 MPa', '>= 200000 psi', '']","['Elongation at Break', '>= 9.0 %', '>= 9.0 %', '']"
"Materion Beryllium Nickel Strip - Alloy 360 1/2 Hard, 1.5 hr at 950°F","['Copper, Cu', '<= 0.25 %', '<= 0.25 %', '']","['Tensile Strength, Ultimate', '>= 1689 MPa', '>= 245000 psi', '']","['Tensile Strength, Yield', '>= 1379 MPa', '>= 200000 psi', '']","['Elongation at Break', '>= 9.0 %', '>= 9.0 %', '']"
"Materion Beryllium Nickel Strip - Alloy 360 1/2 Hard, 1.5 hr at 950°F","['Nickel, Ni', '97.3 %', '97.3 %', 'as balance']","['Tensile Strength, Ultimate', '>= 1689 MPa', '>= 245000 psi', '']","['Tensile Strength, Yield', '>= 1379 MPa', '>= 200000 psi', '']","['Elongation at Break', '>= 9.0 %', '>= 9.0 %', '']"
"Materion Beryllium Nickel Strip - Alloy 360 1/2 Hard, 1.5 hr at 950°F","['Titanium, Ti', '0.40 - 0.60 %', '0.40 - 0.60 %', '']","['Tensile Strength, Ultimate', '>= 1689 MPa', '>= 245000 psi', '']","['Tensile Strength, Yield', '>= 1379 MPa', '>= 200000 psi', '']","['Elongation at Break', '>= 9.0 %', '>= 9.0 %', '']"
"Materion Beryllium Nickel Strip - Alloy 360 Hard, 1.5 hr at 950°F","['Beryllium, Be', '1.85 - 2.05 %', '1.85 - 2.05 %', '']","['Tensile Strength, Ultimate', '>= 1862 MPa', '>= 270100 psi', '']","['Tensile Strength, Yield', '>= 1586 MPa', '>= 230000 psi', '']","['Elongation at Break', '>= 8.0 %', '>= 8.0 %', '']"
"Materion Beryllium Nickel Strip - Alloy 360 Hard, 1.5 hr at 950°F","['Copper, Cu', '<= 0.25 %', '<= 0.25 %', '']","['Tensile Strength, Ultimate', '>= 1862 MPa', '>= 270100 psi', '']","['Tensile Strength, Yield', '>= 1586 MPa', '>= 230000 psi', '']","['Elongation at Break', '>= 8.0 %', '>= 8.0 %', '']"
"Materion Beryllium Nickel Strip - Alloy 360 Hard, 1.5 hr at 950°F","['Nickel, Ni', '97.3 %', '97.3 %', 'as balance']","['Tensile Strength, Ultimate', '>= 1862 MPa', '>= 270100 psi', '']","['Tensile Strength, Yield', '>= 1586 MPa', '>= 230000 psi', '']","['Elongation at Break', '>= 8.0 %', '>= 8.0 %', '']"
"Materion Beryllium Nickel Strip - Alloy 360 Hard, 1.5 hr at 950°F","['Titanium, Ti', '0.40 - 0.60 %', '0.40 - 0.60 %', '']","['Tensile Strength, Ultimate', '>= 1862 MPa', '>= 270100 psi', '']","['Tensile Strength, Yield', '>= 1586 MPa', '>= 230000 psi', '']","['Elongation at Break', '>= 8.0 %', '>= 8.0 %', '']"
