Repository: josiahZXY/AI-assisted-Discovering-High-Strength-and-Ductility-Alloys-and-Database-Development

如果想看完整结果的话，请在这里下载论文观看: https://www.researchgate.net/publication/342881088_AI-assisted_Discovering_High_Strength_and_Ductility_Alloys_and_Database_Development.
喜欢的话请一键三连： star, watch,fork.

作者:张焇烊 2020/4/30

# AI-assisted-Discovering-High-Strength-and-Ductility-Alloys-and-Database-Development
    请将本文件解压放置在D盘下面,在使用user_interface之前，请先将AI-assisted-Discovering-High-Strength-and-Ductility-Alloys-and-Database-Development\Machine_learning\pipeline\p_files下的两个压缩文件解压至当前目录，否则user_interface功能不全。
    Please unzip this file and place it under the D drive.

File: database/Matweb_original_database/Mathweb/Copper Alloy11.csv (part 1 of 2)
"Beryllium Copper, UNS C17200, TH04 Temper rod, bar, plate, tubing, >25 mm","['Beryllium, Be', '1.8 - 2.0 %', '1.8 - 2.0 %', '']","['Tensile Strength, Ultimate', '1210 - 1410 MPa', '175000 - 205000 psi', '']","['Tensile Strength, Yield', '1030 - 1340 MPa', '149000 - 194000 psi', '']","['Elongation at Break', '2.0 - 5.0 %', '2.0 - 5.0 %', '']"
"Beryllium Copper, UNS C17200, TH04 Temper rod, bar, plate, tubing, >25 mm","['Co + Ni', '>= 0.20 %', '>= 0.20 %', '']","['Tensile Strength, Ultimate', '1210 - 1410 MPa', '175000 - 205000 psi', '']","['Tensile Strength, Yield', '1030 - 1340 MPa', '149000 - 194000 psi', '']","['Elongation at Break', '2.0 - 5.0 %', '2.0 - 5.0 %', '']"
"Beryllium Copper, UNS C17200, TH04 Temper rod, bar, plate, tubing, >25 mm","['Co + Ni + Fe', '<= 0.60 %', '<= 0.60 %', '']","['Tensile Strength, Ultimate', '1210 - 1410 MPa', '175000 - 205000 psi', '']","['Tensile Strength, Yield', '1030 - 1340 MPa', '149000 - 194000 psi', '']","['Elongation at Break', '2.0 - 5.0 %', '2.0 - 5.0 %', '']"
"Beryllium Copper, UNS C17200, TH04 Temper rod, bar, plate, tubing, >25 mm","['Copper, Cu', '97 %', '97 %', '']","['Tensile Strength, Ultimate', '1210 - 1410 MPa', '175000 - 205000 psi', '']","['Tensile Strength, Yield', '1030 - 1340 MPa', '149000 - 194000 psi', '']","['Elongation at Break', '2.0 - 5.0 %', '2.0 - 5.0 %', '']"
"Beryllium Copper, UNS C17200, TH04 Temper rod, bar, plate, tubing, >25 mm","['Lead, Pb', '<= 0.10 %', '<= 0.10 %', '']","['Tensile Strength, Ultimate', '1210 - 1410 MPa', '175000 - 205000 psi', '']","['Tensile Strength, Yield', '1030 - 1340 MPa', '149000 - 194000 psi', '']","['Elongation at Break', '2.0 - 5.0 %', '2.0 - 5.0 %', '']"
"Beryllium Copper, UNS C17200, TH04 Temper rod, bar, plate, tubing, >25 mm","['Other, total', '<= 0.50 %', '<= 0.50 %', '']","['Tensile Strength, Ultimate', '1210 - 1410 MPa', '175000 - 205000 psi', '']","['Tensile Strength, Yield', '1030 - 1340 MPa', '149000 - 194000 psi', '']","['Elongation at Break', '2.0 - 5.0 %', '2.0 - 5.0 %', '']"
"Beryllium Copper, UNS C17300, TH04 Temper rod, bar, plate, tubing, >25 mm","['Beryllium, Be', '1.8 - 2.0 %', '1.8 - 2.0 %', '']","['Tensile Strength, Ultimate', '1210 - 1410 MPa', '175000 - 205000 psi', '']","['Tensile Strength, Yield', '1030 - 1340 MPa', '149000 - 194000 psi', '']","['Elongation at Break', '2.0 - 5.0 %', '2.0 - 5.0 %', '']"
"Beryllium Copper, UNS C17300, TH04 Temper rod, bar, plate, tubing, >25 mm","['Co + Ni', '>= 0.20 %', '>= 0.20 %', '']","['Tensile Strength, Ultimate', '1210 - 1410 MPa', '175000 - 205000 psi', '']","['Tensile Strength, Yield', '1030 - 1340 MPa', '149000 - 194000 psi', '']","['Elongation at Break', '2.0 - 5.0 %', '2.0 - 5.0 %', '']"
"Beryllium Copper, UNS C17300, TH04 Temper rod, bar, plate, tubing, >25 mm","['Co + Ni + Fe', '<= 0.60 %', '<= 0.60 %', '']","['Tensile Strength, Ultimate', '1210 - 1410 MPa', '175000 - 205000 psi', '']","['Tensile Strength, Yield', '1030 - 1340 MPa', '149000 - 194000 psi', '']","['Elongation at Break', '2.0 - 5.0 %', '2.0 - 5.0 %', '']"
"Beryllium Copper, UNS C17300, TH04 Temper rod, bar, plate, tubing, >25 mm","['Copper, Cu', '97 %', '97 %', '']","['Tensile Strength, Ultimate', '1210 - 1410 MPa', '175000 - 205000 psi', '']","['Tensile Strength, Yield', '1030 - 1340 MPa', '149000 - 194000 psi', '']","['Elongation at Break', '2.0 - 5.0 %', '2.0 - 5.0 %', '']"
"Beryllium Copper, UNS C17300, TH04 Temper rod, bar, plate, tubing, >25 mm","['Lead, Pb', '0.20 - 0.60 %', '0.20 - 0.60 %', '']","['Tensile Strength, Ultimate', '1210 - 1410 MPa', '175000 - 205000 psi', '']","['Tensile Strength, Yield', '1030 - 1340 MPa', '149000 - 194000 psi', '']","['Elongation at Break', '2.0 - 5.0 %', '2.0 - 5.0 %', '']"
"Beryllium Copper, UNS C17300, TH04 Temper rod, bar, plate, tubing, >25 mm","['Other, total', '<= 0.50 %', '<= 0.50 %', '']","['Tensile Strength, Ultimate', '1210 - 1410 MPa', '175000 - 205000 psi', '']","['Tensile Strength, Yield', '1030 - 1340 MPa', '149000 - 194000 psi', '']","['Elongation at Break', '2.0 - 5.0 %', '2.0 - 5.0 %', '']"
"Beryllium Copper, UNS C17200, TB00 Temper wire","['Beryllium, Be', '1.8 - 2.0 %', '1.8 - 2.0 %', '']","['Tensile Strength, Ultimate', '400 - 540 MPa', '58000 - 78300 psi', '']","['Tensile Strength, Yield', '140 - 240 MPa', '20300 - 34800 psi', '']","['Elongation at Break', '35 - 55 %', '35 - 55 %', '']"
"Beryllium Copper, UNS C17200, TB00 Temper wire","['Co + Ni', '>= 0.20 %', '>= 0.20 %', '']","['Tensile Strength, Ultimate', '400 - 540 MPa', '58000 - 78300 psi', '']","['Tensile Strength, Yield', '140 - 240 MPa', '20300 - 34800 psi', '']","['Elongation at Break', '35 - 55 %', '35 - 55 %', '']"
"Beryllium Copper, UNS C17200, TB00 Temper wire","['Co + Ni + Fe', '<= 0.60 %', '<= 0.60 %', '']","['Tensile Strength, Ultimate', '400 - 540 MPa', '58000 - 78300 psi', '']","['Tensile Strength, Yield', '140 - 240 MPa', '20300 - 34800 psi', '']","['Elongation at Break', '35 - 55 %', '35 - 55 %', '']"
"Beryllium Copper, UNS C17200, TB00 Temper wire","['Copper, Cu', '97 %', '97 %', '']","['Tensile Strength, Ultimate', '400 - 540 MPa', '58000 - 78300 psi', '']","['Tensile Strength, Yield', '140 - 240 MPa', '20300 - 34800 psi', '']","['Elongation at Break', '35 - 55 %', '35 - 55 %', '']"
"Beryllium Copper, UNS C17200, TB00 Temper wire","['Lead, Pb', '<= 0.10 %', '<= 0.10 %', '']","['Tensile Strength, Ultimate', '400 - 540 MPa', '58000 - 78300 psi', '']","['Tensile Strength, Yield', '140 - 240 MPa', '20300 - 34800 psi', '']","['Elongation at Break', '35 - 55 %', '35 - 55 %', '']"
"Beryllium Copper, UNS C17200, TB00 Temper wire","['Other, total', '<= 0.50 %', '<= 0.50 %', '']","['Tensile Strength, Ultimate', '400 - 540 MPa', '58000 - 78300 psi', '']","['Tensile Strength, Yield', '140 - 240 MPa', '20300 - 34800 psi', '']","['Elongation at Break', '35 - 55 %', '35 - 55 %', '']"
"Beryllium Copper, UNS C17300, TB00 Temper wire","['Beryllium, Be', '1.8 - 2.0 %', '1.8 - 2.0 %', '']","['Tensile Strength, Ultimate', '400 - 540 MPa', '58000 - 78300 psi', '']","['Tensile Strength, Yield', '140 - 240 MPa', '20300 - 34800 psi', '']","['Elongation at Break', '35 - 55 %', '35 - 55 %', '']"
"Beryllium Copper, UNS C17300, TB00 Temper wire","['Co + Ni', '>= 0.20 %', '>= 0.20 %', '']","['Tensile Strength, Ultimate', '400 - 540 MPa', '58000 - 78300 psi', '']","['Tensile Strength, Yield', '140 - 240 MPa', '20300 - 34800 psi', '']","['Elongation at Break', '35 - 55 %', '35 - 55 %', '']"
"Beryllium Copper, UNS C17300, TB00 Temper wire","['Co + Ni + Fe', '<= 0.60 %', '<= 0.60 %', '']","['Tensile Strength, Ultimate', '400 - 540 MPa', '58000 - 78300 psi', '']","['Tensile Strength, Yield', '140 - 240 MPa', '20300 - 34800 psi', '']","['Elongation at Break', '35 - 55 %', '35 - 55 %', '']"
"Beryllium Copper, UNS C17300, TB00 Temper wire","['Copper, Cu', '97 %', '97 %', '']","['Tensile Strength, Ultimate', '400 - 540 MPa', '58000 - 78300 psi', '']","['Tensile Strength, Yield', '140 - 240 MPa', '20300 - 34800 psi', '']","['Elongation at Break', '35 - 55 %', '35 - 55 %', '']"
"Beryllium Copper, UNS C17300, TB00 Temper wire","['Lead, Pb', '0.20 - 0.60 %', '0.20 - 0.60 %', '']","['Tensile Strength, Ultimate', '400 - 540 MPa', '58000 - 78300 psi', '']","['Tensile Strength, Yield', '140 - 240 MPa', '20300 - 34800 psi', '']","['Elongation at Break', '35 - 55 %', '35 - 55 %', '']"
"Beryllium Copper, UNS C17300, TB00 Temper wire","['Other, total', '<= 0.50 %', '<= 0.50 %', '']","['Tensile Strength, Ultimate', '400 - 540 MPa', '58000 - 78300 psi', '']","['Tensile Strength, Yield', '140 - 240 MPa', '20300 - 34800 psi', '']","['Elongation at Break', '35 - 55 %', '35 - 55 %', '']"
"Beryllium Copper, UNS C17200, TD04 Temper wire, <2 mm","['Beryllium, Be', '1.8 - 2.0 %', '1.8 - 2.0 %', '']","['Tensile Strength, Ultimate', '895 - 1070 MPa', '130000 - 155000 psi', '']","['Tensile Strength, Yield', '760 - 930 MPa', '110000 - 135000 psi', '']","['Elongation at Break', '2.0 - 8.0 %', '2.0 - 8.0 %', '']"
"Beryllium Copper, UNS C17200, TD04 Temper wire, <2 mm","['Co + Ni', '>= 0.20 %', '>= 0.20 %', '']","['Tensile Strength, Ultimate', '895 - 1070 MPa', '130000 - 155000 psi', '']","['Tensile Strength, Yield', '760 - 930 MPa', '110000 - 135000 psi', '']","['Elongation at Break', '2.0 - 8.0 %', '2.0 - 8.0 %', '']"
"Beryllium Copper, UNS C17200, TD04 Temper wire, <2 mm","['Co + Ni + Fe', '<= 0.60 %', '<= 0.60 %', '']","['Tensile Strength, Ultimate', '895 - 1070 MPa', '130000 - 155000 psi', '']","['Tensile Strength, Yield', '760 - 930 MPa', '110000 - 135000 psi', '']","['Elongation at Break', '2.0 - 8.0 %', '2.0 - 8.0 %', '']"
"Beryllium Copper, UNS C17200, TD04 Temper wire, <2 mm","['Copper, Cu', '97 %', '97 %', '']","['Tensile Strength, Ultimate', '895 - 1070 MPa', '130000 - 155000 psi', '']","['Tensile Strength, Yield', '760 - 930 MPa', '110000 - 135000 psi', '']","['Elongation at Break', '2.0 - 8.0 %', '2.0 - 8.0 %', '']"
"Beryllium Copper, UNS C17200, TD04 Temper wire, <2 mm","['Lead, Pb', '<= 0.10 %', '<= 0.10 %', '']","['Tensile Strength, Ultimate', '895 - 1070 MPa', '130000 - 155000 psi', '']","['Tensile Strength, Yield', '760 - 930 MPa', '110000 - 135000 psi', '']","['Elongation at Break', '2.0 - 8.0 %', '2.0 - 8.0 %', '']"
"Beryllium Copper, UNS C17200, TD04 Temper wire, <2 mm","['Other, total', '<= 0.50 %', '<= 0.50 %', '']","['Tensile Strength, Ultimate', '895 - 1070 MPa', '130000 - 155000 psi', '']","['Tensile Strength, Yield', '760 - 930 MPa', '110000 - 135000 psi', '']","['Elongation at Break', '2.0 - 8.0 %', '2.0 - 8.0 %', '']"
"Beryllium Copper, UNS C17300, TD04 Temper wire, <2 mm","['Beryllium, Be', '1.8 - 2.0 %', '1.8 - 2.0 %', '']","['Tensile Strength, Ultimate', '895 - 1070 MPa', '130000 - 155000 psi', '']","['Tensile Strength, Yield', '760 - 930 MPa', '110000 - 135000 psi', '']","['Elongation at Break', '2.0 - 8.0 %', '2.0 - 8.0 %', '']"
"Beryllium Copper, UNS C17300, TD04 Temper wire, <2 mm","['Co + Ni', '>= 0.20 %', '>= 0.20 %', '']","['Tensile Strength, Ultimate', '895 - 1070 MPa', '130000 - 155000 psi', '']","['Tensile Strength, Yield', '760 - 930 MPa', '110000 - 135000 psi', '']","['Elongation at Break', '2.0 - 8.0 %', '2.0 - 8.0 %', '']"
"Beryllium Copper, UNS C17300, TD04 Temper wire, <2 mm","['Co + Ni + Fe', '<= 0.60 %', '<= 0.60 %', '']","['Tensile Strength, Ultimate', '895 - 1070 MPa', '130000 - 155000 psi', '']","['Tensile Strength, Yield', '760 - 930 MPa', '110000 - 135000 psi', '']","['Elongation at Break', '2.0 - 8.0 %', '2.0 - 8.0 %', '']"
"Beryllium Copper, UNS C17300, TD04 Temper wire, <2 mm","['Copper, Cu', '97 %', '97 %', '']","['Tensile Strength, Ultimate', '895 - 1070 MPa', '130000 - 155000 psi', '']","['Tensile Strength, Yield', '760 - 930 MPa', '110000 - 135000 psi', '']","['Elongation at Break', '2.0 - 8.0 %', '2.0 - 8.0 %', '']"
"Beryllium Copper, UNS C17300, TD04 Temper wire, <2 mm","['Lead, Pb', '0.20 - 0.60 %', '0.20 - 0.60 %', '']","['Tensile Strength, Ultimate', '895 - 1070 MPa', '130000 - 155000 psi', '']","['Tensile Strength, Yield', '760 - 930 MPa', '110000 - 135000 psi', '']","['Elongation at Break', '2.0 - 8.0 %', '2.0 - 8.0 %', '']"
"Beryllium Copper, UNS C17300, TD04 Temper wire, <2 mm","['Other, total', '<= 0.50 %', '<= 0.50 %', '']","['Tensile Strength, Ultimate', '895 - 1070 MPa', '130000 - 155000 psi', '']","['Tensile Strength, Yield', '760 - 930 MPa', '110000 - 135000 psi', '']","['Elongation at Break', '2.0 - 8.0 %', '2.0 - 8.0 %', '']"
"Beryllium Copper, UNS C17200, TD04 Temper wire, 2-9.5 mm","['Beryllium, Be', '1.8 - 2.0 %', '1.8 - 2.0 %', '']","['Tensile Strength, Ultimate', '655 - 900 MPa', '95000 - 131000 psi', '']","['Tensile Strength, Yield', '515 - 725 MPa', '74700 - 105000 psi', '']","['Elongation at Break', '10 - 35 %', '10 - 35 %', '']"
"Beryllium Copper, UNS C17200, TD04 Temper wire, 2-9.5 mm","['Co + Ni', '>= 0.20 %', '>= 0.20 %', '']","['Tensile Strength, Ultimate', '655 - 900 MPa', '95000 - 131000 psi', '']","['Tensile Strength, Yield', '515 - 725 MPa', '74700 - 105000 psi', '']","['Elongation at Break', '10 - 35 %', '10 - 35 %', '']"
"Beryllium Copper, UNS C17200, TD04 Temper wire, 2-9.5 mm","['Co + Ni + Fe', '<= 0.60 %', '<= 0.60 %', '']","['Tensile Strength, Ultimate', '655 - 900 MPa', '95000 - 131000 psi', '']","['Tensile Strength, Yield', '515 - 725 MPa', '74700 - 105000 psi', '']","['Elongation at Break', '10 - 35 %', '10 - 35 %', '']"
"Beryllium Copper, UNS C17200, TD04 Temper wire, 2-9.5 mm","['Copper, Cu', '97 %', '97 %', '']","['Tensile Strength, Ultimate', '655 - 900 MPa', '95000 - 131000 psi', '']","['Tensile Strength, Yield', '515 - 725 MPa', '74700 - 105000 psi', '']","['Elongation at Break', '10 - 35 %', '10 - 35 %', '']"
"Beryllium Copper, UNS C17200, TD04 Temper wire, 2-9.5 mm","['Lead, Pb', '<= 0.10 %', '<= 0.10 %', '']","['Tensile Strength, Ultimate', '655 - 900 MPa', '95000 - 131000 psi', '']","['Tensile Strength, Yield', '515 - 725 MPa', '74700 - 105000 psi', '']","['Elongation at Break', '10 - 35 %', '10 - 35 %', '']"
"Beryllium Copper, UNS C17200, TD04 Temper wire, 2-9.5 mm","['Other, total', '<= 0.50 %', '<= 0.50 %', '']","['Tensile Strength, Ultimate', '655 - 900 MPa', '95000 - 131000 psi', '']","['Tensile Strength, Yield', '515 - 725 MPa', '74700 - 105000 psi', '']","['Elongation at Break', '10 - 35 %', '10 - 35 %', '']"
"Beryllium Copper, UNS C17300, TD04 Temper wire, 2-9.5 mm","['Beryllium, Be', '1.8 - 2.0 %', '1.8 - 2.0 %', '']","['Tensile Strength, Ultimate', '655 - 900 MPa', '95000 - 131000 psi', '']","['Tensile Strength, Yield', '515 - 725 MPa', '74700 - 105000 psi', '']","['Elongation at Break', '10 - 35 %', '10 - 35 %', '']"
"Beryllium Copper, UNS C17300, TD04 Temper wire, 2-9.5 mm","['Co + Ni', '>= 0.20 %', '>= 0.20 %', '']","['Tensile Strength, Ultimate', '655 - 900 MPa', '95000 - 131000 psi', '']","['Tensile Strength, Yield', '515 - 725 MPa', '74700 - 105000 psi', '']","['Elongation at Break', '10 - 35 %', '10 - 35 %', '']"
"Beryllium Copper, UNS C17300, TD04 Temper wire, 2-9.5 mm","['Co + Ni + Fe', '<= 0.60 %', '<= 0.60 %', '']","['Tensile Strength, Ultimate', '655 - 900 MPa', '95000 - 131000 psi', '']","['Tensile Strength, Yield', '515 - 725 MPa', '74700 - 105000 psi', '']","['Elongation at Break', '10 - 35 %', '10 - 35 %', '']"
"Beryllium Copper, UNS C17300, TD04 Temper wire, 2-9.5 mm","['Copper, Cu', '97 %', '97 %', '']","['Tensile Strength, Ultimate', '655 - 900 MPa', '95000 - 131000 psi', '']","['Tensile Strength, Yield', '515 - 725 MPa', '74700 - 105000 psi', '']","['Elongation at Break', '10 - 35 %', '10 - 35 %', '']"
"Beryllium Copper, UNS C17300, TD04 Temper wire, 2-9.5 mm","['Lead, Pb', '0.20 - 0.60 %', '0.20 - 0.60 %', '']","['Tensile Strength, Ultimate', '655 - 900 MPa', '95000 - 131000 psi', '']","['Tensile Strength, Yield', '515 - 725 MPa', '74700 - 105000 psi', '']","['Elongation at Break', '10 - 35 %', '10 - 35 %', '']"
"Beryllium Copper, UNS C17300, TD04 Temper wire, 2-9.5 mm","['Other, total', '<= 0.50 %', '<= 0.50 %', '']","['Tensile Strength, Ultimate', '655 - 900 MPa', '95000 - 131000 psi', '']","['Tensile Strength, Yield', '515 - 725 MPa', '74700 - 105000 psi', '']","['Elongation at Break', '10 - 35 %', '10 - 35 %', '']"
"Beryllium Copper, UNS C17200, TD04 Temper wire, >9.5 mm","['Beryllium, Be', '1.8 - 2.0 %', '1.8 - 2.0 %', '']","['Tensile Strength, Ultimate', '620 - 825 MPa', '89900 - 120000 psi', '']","['Tensile Strength, Yield', '515 - 725 MPa', '74700 - 105000 psi', '']","['Elongation at Break', '10 - 35 %', '10 - 35 %', '']"
"Beryllium Copper, UNS C17200, TD04 Temper wire, >9.5 mm","['Co + Ni', '>= 0.20 %', '>= 0.20 %', '']","['Tensile Strength, Ultimate', '620 - 825 MPa', '89900 - 120000 psi', '']","['Tensile Strength, Yield', '515 - 725 MPa', '74700 - 105000 psi', '']","['Elongation at Break', '10 - 35 %', '10 - 35 %', '']"
"Beryllium Copper, UNS C17200, TD04 Temper wire, >9.5 mm","['Co + Ni + Fe', '<= 0.60 %', '<= 0.60 %', '']","['Tensile Strength, Ultimate', '620 - 825 MPa', '89900 - 120000 psi', '']","['Tensile Strength, Yield', '515 - 725 MPa', '74700 - 105000 psi', '']","['Elongation at Break', '10 - 35 %', '10 - 35 %', '']"
"Beryllium Copper, UNS C17200, TD04 Temper wire, >9.5 mm","['Copper, Cu', '97 %', '97 %', '']","['Tensile Strength, Ultimate', '620 - 825 MPa', '89900 - 120000 psi', '']","['Tensile Strength, Yield', '515 - 725 MPa', '74700 - 105000 psi', '']","['Elongation at Break', '10 - 35 %', '10 - 35 %', '']"
"Beryllium Copper, UNS C17200, TD04 Temper wire, >9.5 mm","['Lead, Pb', '<= 0.10 %', '<= 0.10 %', '']","['Tensile Strength, Ultimate', '620 - 825 MPa', '89900 - 120000 psi', '']","['Tensile Strength, Yield', '515 - 725 MPa', '74700 - 105000 psi', '']","['Elongation at Break', '10 - 35 %', '10 - 35 %', '']"
"Beryllium Copper, UNS C17200, TD04 Temper wire, >9.5 mm","['Other, total', '<= 0.50 %', '<= 0.50 %', '']","['Tensile Strength, Ultimate', '620 - 825 MPa', '89900 - 120000 psi', '']","['Tensile Strength, Yield', '515 - 725 MPa', '74700 - 105000 psi', '']","['Elongation at Break', '10 - 35 %', '10 - 35 %', '']"
"Beryllium Copper, UNS C17300, TD04 Temper wire, >9.5 mm","['Beryllium, Be', '1.8 - 2.0 %', '1.8 - 2.0 %', '']","['Tensile Strength, Ultimate', '620 - 825 MPa', '89900 - 120000 psi', '']","['Tensile Strength, Yield', '515 - 725 MPa', '74700 - 105000 psi', '']","['Elongation at Break', '10 - 35 %', '10 - 35 %', '']"
"Beryllium Copper, UNS C17300, TD04 Temper wire, >9.5 mm","['Co + Ni', '>= 0.20 %', '>= 0.20 %', '']","['Tensile Strength, Ultimate', '620 - 825 MPa', '89900 - 120000 psi', '']","['Tensile Strength, Yield', '515 - 725 MPa', '74700 - 105000 psi', '']","['Elongation at Break', '10 - 35 %', '10 - 35 %', '']"
"Beryllium Copper, UNS C17300, TD04 Temper wire, >9.5 mm","['Co + Ni + Fe', '<= 0.60 %', '<= 0.60 %', '']","['Tensile Strength, Ultimate', '620 - 825 MPa', '89900 - 120000 psi', '']","['Tensile Strength, Yield', '515 - 725 MPa', '74700 - 105000 psi', '']","['Elongation at Break', '10 - 35 %', '10 - 35 %', '']"
"Beryllium Copper, UNS C17300, TD04 Temper wire, >9.5 mm","['Copper, Cu', '97 %', '97 %', '']","['Tensile Strength, Ultimate', '620 - 825 MPa', '89900 - 120000 psi', '']","['Tensile Strength, Yield', '515 - 725 MPa', '74700 - 105000 psi', '']","['Elongation at Break', '10 - 35 %', '10 - 35 %', '']"
"Beryllium Copper, UNS C17300, TD04 Temper wire, >9.5 mm","['Lead, Pb', '0.20 - 0.60 %', '0.20 - 0.60 %', '']","['Tensile Strength, Ultimate', '620 - 825 MPa', '89900 - 120000 psi', '']","['Tensile Strength, Yield', '515 - 725 MPa', '74700 - 105000 psi', '']","['Elongation at Break', '10 - 35 %', '10 - 35 %', '']"
"Beryllium Copper, UNS C17300, TD04 Temper wire, >9.5 mm","['Other, total', '<= 0.50 %', '<= 0.50 %', '']","['Tensile Strength, Ultimate', '620 - 825 MPa', '89900 - 120000 psi', '']","['Tensile Strength, Yield', '515 - 725 MPa', '74700 - 105000 psi', '']","['Elongation at Break', '10 - 35 %', '10 - 35 %', '']"
"Beryllium Copper, UNS C17200, TF00 Temper wire","['Beryllium, Be', '1.8 - 2.0 %', '1.8 - 2.0 %', '']","['Tensile Strength, Ultimate', '1140 - 1310 MPa', '165000 - 190000 psi', '']","['Tensile Strength, Yield', '1000 - 1210 MPa', '145000 - 175000 psi', '']","['Elongation at Break', '3.0 - 8.0 %', '3.0 - 8.0 %', '']"
"Beryllium Copper, UNS C17200, TF00 Temper wire","['Co + Ni', '>= 0.20 %', '>= 0.20 %', '']","['Tensile Strength, Ultimate', '1140 - 1310 MPa', '165000 - 190000 psi', '']","['Tensile Strength, Yield', '1000 - 1210 MPa', '145000 - 175000 psi', '']","['Elongation at Break', '3.0 - 8.0 %', '3.0 - 8.0 %', '']"
"Beryllium Copper, UNS C17200, TF00 Temper wire","['Co + Ni + Fe', '<= 0.60 %', '<= 0.60 %', '']","['Tensile Strength, Ultimate', '1140 - 1310 MPa', '165000 - 190000 psi', '']","['Tensile Strength, Yield', '1000 - 1210 MPa', '145000 - 175000 psi', '']","['Elongation at Break', '3.0 - 8.0 %', '3.0 - 8.0 %', '']"
"Beryllium Copper, UNS C17200, TF00 Temper wire","['Copper, Cu', '97 %', '97 %', '']","['Tensile Strength, Ultimate', '1140 - 1310 MPa', '165000 - 190000 psi', '']","['Tensile Strength, Yield', '1000 - 1210 MPa', '145000 - 175000 psi', '']","['Elongation at Break', '3.0 - 8.0 %', '3.0 - 8.0 %', '']"
"Beryllium Copper, UNS C17200, TF00 Temper wire","['Lead, Pb', '<= 0.10 %', '<= 0.10 %', '']","['Tensile Strength, Ultimate', '1140 - 1310 MPa', '165000 - 190000 psi', '']","['Tensile Strength, Yield', '1000 - 1210 MPa', '145000 - 175000 psi', '']","['Elongation at Break', '3.0 - 8.0 %', '3.0 - 8.0 %', '']"
"Beryllium Copper, UNS C17200, TF00 Temper wire","['Other, total', '<= 0.50 %', '<= 0.50 %', '']","['Tensile Strength, Ultimate', '1140 - 1310 MPa', '165000 - 190000 psi', '']","['Tensile Strength, Yield', '1000 - 1210 MPa', '145000 - 175000 psi', '']","['Elongation at Break', '3.0 - 8.0 %', '3.0 - 8.0 %', '']"
"Beryllium Copper, UNS C17300, TF00 Temper wire","['Beryllium, Be', '1.8 - 2.0 %', '1.8 - 2.0 %', '']","['Tensile Strength, Ultimate', '1140 - 1310 MPa', '165000 - 190000 psi', '']","['Tensile Strength, Yield', '1000 - 1210 MPa', '145000 - 175000 psi', '']","['Elongation at Break', '3.0 - 8.0 %', '3.0 - 8.0 %', '']"
"Beryllium Copper, UNS C17300, TF00 Temper wire","['Co + Ni', '>= 0.20 %', '>= 0.20 %', '']","['Tensile Strength, Ultimate', '1140 - 1310 MPa', '165000 - 190000 psi', '']","['Tensile Strength, Yield', '1000 - 1210 MPa', '145000 - 175000 psi', '']","['Elongation at Break', '3.0 - 8.0 %', '3.0 - 8.0 %', '']"
"Beryllium Copper, UNS C17300, TF00 Temper wire","['Co + Ni + Fe', '<= 0.60 %', '<= 0.60 %', '']","['Tensile Strength, Ultimate', '1140 - 1310 MPa', '165000 - 190000 psi', '']","['Tensile Strength, Yield', '1000 - 1210 MPa', '145000 - 175000 psi', '']","['Elongation at Break', '3.0 - 8.0 %', '3.0 - 8.0 %', '']"
"Beryllium Copper, UNS C17300, TF00 Temper wire","['Copper, Cu', '97 %', '97 %', '']","['Tensile Strength, Ultimate', '1140 - 1310 MPa', '165000 - 190000 psi', '']","['Tensile Strength, Yield', '1000 - 1210 MPa', '145000 - 175000 psi', '']","['Elongation at Break', '3.0 - 8.0 %', '3.0 - 8.0 %', '']"
"Beryllium Copper, UNS C17300, TF00 Temper wire","['Lead, Pb', '0.20 - 0.60 %', '0.20 - 0.60 %', '']","['Tensile Strength, Ultimate', '1140 - 1310 MPa', '165000 - 190000 psi', '']","['Tensile Strength, Yield', '1000 - 1210 MPa', '145000 - 175000 psi', '']","['Elongation at Break', '3.0 - 8.0 %', '3.0 - 8.0 %', '']"
"Beryllium Copper, UNS C17300, TF00 Temper wire","['Other, total', '<= 0.50 %', '<= 0.50 %', '']","['Tensile Strength, Ultimate', '1140 - 1310 MPa', '165000 - 190000 psi', '']","['Tensile Strength, Yield', '1000 - 1210 MPa', '145000 - 175000 psi', '']","['Elongation at Break', '3.0 - 8.0 %', '3.0 - 8.0 %', '']"
"Beryllium Copper, UNS C17200, TH04 Temper wire, <2 mm","['Beryllium, Be', '1.8 - 2.0 %', '1.8 - 2.0 %', '']","['Tensile Strength, Ultimate', '1310 - 1590 MPa', '190000 - 231000 psi', '']","['Tensile Strength, Yield', '1240 - 1410 MPa', '180000 - 205000 psi', '']","['Elongation at Break', '1.0 - 3.0 %', '1.0 - 3.0 %', '']"
"Beryllium Copper, UNS C17200, TH04 Temper wire, <2 mm","['Co + Ni', '>= 0.20 %', '>= 0.20 %', '']","['Tensile Strength, Ultimate', '1310 - 1590 MPa', '190000 - 231000 psi', '']","['Tensile Strength, Yield', '1240 - 1410 MPa', '180000 - 205000 psi', '']","['Elongation at Break', '1.0 - 3.0 %', '1.0 - 3.0 %', '']"
"Beryllium Copper, UNS C17200, TH04 Temper wire, <2 mm","['Co + Ni + Fe', '<= 0.60 %', '<= 0.60 %', '']","['Tensile Strength, Ultimate', '1310 - 1590 MPa', '190000 - 231000 psi', '']","['Tensile Strength, Yield', '1240 - 1410 MPa', '180000 - 205000 psi', '']","['Elongation at Break', '1.0 - 3.0 %', '1.0 - 3.0 %', '']"
"Beryllium Copper, UNS C17200, TH04 Temper wire, <2 mm","['Copper, Cu', '97 %', '97 %', '']","['Tensile Strength, Ultimate', '1310 - 1590 MPa', '190000 - 231000 psi', '']","['Tensile Strength, Yield', '1240 - 1410 MPa', '180000 - 205000 psi', '']","['Elongation at Break', '1.0 - 3.0 %', '1.0 - 3.0 %', '']"
"Beryllium Copper, UNS C17200, TH04 Temper wire, <2 mm","['Lead, Pb', '<= 0.10 %', '<= 0.10 %', '']","['Tensile Strength, Ultimate', '1310 - 1590 MPa', '190000 - 231000 psi', '']","['Tensile Strength, Yield', '1240 - 1410 MPa', '180000 - 205000 psi', '']","['Elongation at Break', '1.0 - 3.0 %', '1.0 - 3.0 %', '']"
"Beryllium Copper, UNS C17200, TH04 Temper wire, <2 mm","['Other, total', '<= 0.50 %', '<= 0.50 %', '']","['Tensile Strength, Ultimate', '1310 - 1590 MPa', '190000 - 231000 psi', '']","['Tensile Strength, Yield', '1240 - 1410 MPa', '180000 - 205000 psi', '']","['Elongation at Break', '1.0 - 3.0 %', '1.0 - 3.0 %', '']"
"Beryllium Copper, UNS C17300, TH04 Temper wire, <2 mm","['Beryllium, Be', '1.8 - 2.0 %', '1.8 - 2.0 %', '']","['Tensile Strength, Ultimate', '1310 - 1590 MPa', '190000 - 231000 psi', '']","['Tensile Strength, Yield', '1240 - 1410 MPa', '180000 - 205000 psi', '']","['Elongation at Break', '1.0 - 3.0 %', '1.0 - 3.0 %', '']"
"Beryllium Copper, UNS C17300, TH04 Temper wire, <2 mm","['Co + Ni', '>= 0.20 %', '>= 0.20 %', '']","['Tensile Strength, Ultimate', '1310 - 1590 MPa', '190000 - 231000 psi', '']","['Tensile Strength, Yield', '1240 - 1410 MPa', '180000 - 205000 psi', '']","['Elongation at Break', '1.0 - 3.0 %', '1.0 - 3.0 %', '']"
"Beryllium Copper, UNS C17300, TH04 Temper wire, <2 mm","['Co + Ni + Fe', '<= 0.60 %', '<= 0.60 %', '']","['Tensile Strength, Ultimate', '1310 - 1590 MPa', '190000 - 231000 psi', '']","['Tensile Strength, Yield', '1240 - 1410 MPa', '180000 - 205000 psi', '']","['Elongation at Break', '1.0 - 3.0 %', '1.0 - 3.0 %', '']"
"Beryllium Copper, UNS C17300, TH04 Temper wire, <2 mm","['Copper, Cu', '97 %', '97 %', '']","['Tensile Strength, Ultimate', '1310 - 1590 MPa', '190000 - 231000 psi', '']","['Tensile Strength, Yield', '1240 - 1410 MPa', '180000 - 205000 psi', '']","['Elongation at Break', '1.0 - 3.0 %', '1.0 - 3.0 %', '']"
"Beryllium Copper, UNS C17300, TH04 Temper wire, <2 mm","['Lead, Pb', '0.20 - 0.60 %', '0.20 - 0.60 %', '']","['Tensile Strength, Ultimate', '1310 - 1590 MPa', '190000 - 231000 psi', '']","['Tensile Strength, Yield', '1240 - 1410 MPa', '180000 - 205000 psi', '']","['Elongation at Break', '1.0 - 3.0 %', '1.0 - 3.0 %', '']"
"Beryllium Copper, UNS C17300, TH04 Temper wire, <2 mm","['Other, total', '<= 0.50 %', '<= 0.50 %', '']","['Tensile Strength, Ultimate', '1310 - 1590 MPa', '190000 - 231000 psi', '']","['Tensile Strength, Yield', '1240 - 1410 MPa', '180000 - 205000 psi', '']","['Elongation at Break', '1.0 - 3.0 %', '1.0 - 3.0 %', '']"
"Beryllium Copper, UNS C17200, TH04 Temper wire, 2-9.5 mm","['Beryllium, Be', '1.8 - 2.0 %', '1.8 - 2.0 %', '']","['Tensile Strength, Ultimate', '1280 - 1480 MPa', '186000 - 215000 psi', '']","['Tensile Strength, Yield', '1210 - 1380 MPa', '175000 - 200000 psi', '']","['Elongation at Break', '2.0 - 5.0 %', '2.0 - 5.0 %', '']"
"Beryllium Copper, UNS C17200, TH04 Temper wire, 2-9.5 mm","['Co + Ni', '>= 0.20 %', '>= 0.20 %', '']","['Tensile Strength, Ultimate', '1280 - 1480 MPa', '186000 - 215000 psi', '']","['Tensile Strength, Yield', '1210 - 1380 MPa', '175000 - 200000 psi', '']","['Elongation at Break', '2.0 - 5.0 %', '2.0 - 5.0 %', '']"
"Beryllium Copper, UNS C17200, TH04 Temper wire, 2-9.5 mm","['Co + Ni + Fe', '<= 0.60 %', '<= 0.60 %', '']","['Tensile Strength, Ultimate', '1280 - 1480 MPa', '186000 - 215000 psi', '']","['Tensile Strength, Yield', '1210 - 1380 MPa', '175000 - 200000 psi', '']","['Elongation at Break', '2.0 - 5.0 %', '2.0 - 5.0 %', '']"
"Beryllium Copper, UNS C17200, TH04 Temper wire, 2-9.5 mm","['Copper, Cu', '97 %', '97 %', '']","['Tensile Strength, Ultimate', '1280 - 1480 MPa', '186000 - 215000 psi', '']","['Tensile Strength, Yield', '1210 - 1380 MPa', '175000 - 200000 psi', '']","['Elongation at Break', '2.0 - 5.0 %', '2.0 - 5.0 %', '']"
"Beryllium Copper, UNS C17200, TH04 Temper wire, 2-9.5 mm","['Lead, Pb', '<= 0.10 %', '<= 0.10 %', '']","['Tensile Strength, Ultimate', '1280 - 1480 MPa', '186000 - 215000 psi', '']","['Tensile Strength, Yield', '1210 - 1380 MPa', '175000 - 200000 psi', '']","['Elongation at Break', '2.0 - 5.0 %', '2.0 - 5.0 %', '']"
"Beryllium Copper, UNS C17200, TH04 Temper wire, 2-9.5 mm","['Other, total', '<= 0.50 %', '<= 0.50 %', '']","['Tensile Strength, Ultimate', '1280 - 1480 MPa', '186000 - 215000 psi', '']","['Tensile Strength, Yield', '1210 - 1380 MPa', '175000 - 200000 psi', '']","['Elongation at Break', '2.0 - 5.0 %', '2.0 - 5.0 %', '']"
"Beryllium Copper, UNS C17300, TH04 Temper wire, 2-9.5 mm","['Beryllium, Be', '1.8 - 2.0 %', '1.8 - 2.0 %', '']","['Tensile Strength, Ultimate', '1280 - 1480 MPa', '186000 - 215000 psi', '']","['Tensile Strength, Yield', '1210 - 1380 MPa', '175000 - 200000 psi', '']","['Elongation at Break', '2.0 - 5.0 %', '2.0 - 5.0 %', '']"
"Beryllium Copper, UNS C17300, TH04 Temper wire, 2-9.5 mm","['Co + Ni', '>= 0.20 %', '>= 0.20 %', '']","['Tensile Strength, Ultimate', '1280 - 1480 MPa', '186000 - 215000 psi', '']","['Tensile Strength, Yield', '1210 - 1380 MPa', '175000 - 200000 psi', '']","['Elongation at Break', '2.0 - 5.0 %', '2.0 - 5.0 %', '']"
"Beryllium Copper, UNS C17300, TH04 Temper wire, 2-9.5 mm","['Co + Ni + Fe', '<= 0.60 %', '<= 0.60 %', '']","['Tensile Strength, Ultimate', '1280 - 1480 MPa', '186000 - 215000 psi', '']","['Tensile Strength, Yield', '1210 - 1380 MPa', '175000 - 200000 psi', '']","['Elongation at Break', '2.0 - 5.0 %', '2.0 - 5.0 %', '']"
"Beryllium Copper, UNS C17300, TH04 Temper wire, 2-9.5 mm","['Copper, Cu', '97 %', '97 %', '']","['Tensile Strength, Ultimate', '1280 - 1480 MPa', '186000 - 215000 psi', '']","['Tensile Strength, Yield', '1210 - 1380 MPa', '175000 - 200000 psi', '']","['Elongation at Break', '2.0 - 5.0 %', '2.0 - 5.0 %', '']"
"Beryllium Copper, UNS C17300, TH04 Temper wire, 2-9.5 mm","['Lead, Pb', '0.20 - 0.60 %', '0.20 - 0.60 %', '']","['Tensile Strength, Ultimate', '1280 - 1480 MPa', '186000 - 215000 psi', '']","['Tensile Strength, Yield', '1210 - 1380 MPa', '175000 - 200000 psi', '']","['Elongation at Break', '2.0 - 5.0 %', '2.0 - 5.0 %', '']"
"Beryllium Copper, UNS C17300, TH04 Temper wire, 2-9.5 mm","['Other, total', '<= 0.50 %', '<= 0.50 %', '']","['Tensile Strength, Ultimate', '1280 - 1480 MPa', '186000 - 215000 psi', '']","['Tensile Strength, Yield', '1210 - 1380 MPa', '175000 - 200000 psi', '']","['Elongation at Break', '2.0 - 5.0 %', '2.0 - 5.0 %', '']"
"Beryllium Copper, UNS C17200, TH04 Temper wire, >9.5 mm","['Beryllium, Be', '1.8 - 2.0 %', '1.8 - 2.0 %', '']","['Tensile Strength, Ultimate', '1240 - 1450 MPa', '180000 - 210000 psi', '']","['Tensile Strength, Yield', '1140 - 1380 MPa', '165000 - 200000 psi', '']","['Elongation at Break', '2.0 - 5.0 %', '2.0 - 5.0 %', '']"
"Beryllium Copper, UNS C17200, TH04 Temper wire, >9.5 mm","['Co + Ni', '>= 0.20 %', '>= 0.20 %', '']","['Tensile Strength, Ultimate', '1240 - 1450 MPa', '180000 - 210000 psi', '']","['Tensile Strength, Yield', '1140 - 1380 MPa', '165000 - 200000 psi', '']","['Elongation at Break', '2.0 - 5.0 %', '2.0 - 5.0 %', '']"
"Beryllium Copper, UNS C17200, TH04 Temper wire, >9.5 mm","['Co + Ni + Fe', '<= 0.60 %', '<= 0.60 %', '']","['Tensile Strength, Ultimate', '1240 - 1450 MPa', '180000 - 210000 psi', '']","['Tensile Strength, Yield', '1140 - 1380 MPa', '165000 - 200000 psi', '']","['Elongation at Break', '2.0 - 5.0 %', '2.0 - 5.0 %', '']"
"Beryllium Copper, UNS C17200, TH04 Temper wire, >9.5 mm","['Copper, Cu', '97 %', '97 %', '']","['Tensile Strength, Ultimate', '1240 - 1450 MPa', '180000 - 210000 psi', '']","['Tensile Strength, Yield', '1140 - 1380 MPa', '165000 - 200000 psi', '']","['Elongation at Break', '2.0 - 5.0 %', '2.0 - 5.0 %', '']"
"Beryllium Copper, UNS C17200, TH04 Temper wire, >9.5 mm","['Lead, Pb', '<= 0.10 %', '<= 0.10 %', '']","['Tensile Strength, Ultimate', '1240 - 1450 MPa', '180000 - 210000 psi', '']","['Tensile Strength, Yield', '1140 - 1380 MPa', '165000 - 200000 psi', '']","['Elongation at Break', '2.0 - 5.0 %', '2.0 - 5.0 %', '']"
"Beryllium Copper, UNS C17200, TH04 Temper wire, >9.5 mm","['Other, total', '<= 0.50 %', '<= 0.50 %', '']","['Tensile Strength, Ultimate', '1240 - 1450 MPa', '180000 - 210000 psi', '']","['Tensile Strength, Yield', '1140 - 1380 MPa', '165000 - 200000 psi', '']","['Elongation at Break', '2.0 - 5.0 %', '2.0 - 5.0 %', '']"
"Beryllium Copper, UNS C17300, TH04 Temper wire, >9.5 mm","['Beryllium, Be', '1.8 - 2.0 %', '1.8 - 2.0 %', '']","['Tensile Strength, Ultimate', '1240 - 1450 MPa', '180000 - 210000 psi', '']","['Tensile Strength, Yield', '1140 - 1380 MPa', '165000 - 200000 psi', '']","['Elongation at Break', '2.0 - 5.0 %', '2.0 - 5.0 %', '']"
"Beryllium Copper, UNS C17300, TH04 Temper wire, >9.5 mm","['Co + Ni', '>= 0.20 %', '>= 0.20 %', '']","['Tensile Strength, Ultimate', '1240 - 1450 MPa', '180000 - 210000 psi', '']","['Tensile Strength, Yield', '1140 - 1380 MPa', '165000 - 200000 psi', '']","['Elongation at Break', '2.0 - 5.0 %', '2.0 - 5.0 %', '']"
"Beryllium Copper, UNS C17300, TH04 Temper wire, >9.5 mm","['Co + Ni + Fe', '<= 0.60 %', '<= 0.60 %', '']","['Tensile Strength, Ultimate', '1240 - 1450 MPa', '180000 - 210000 psi', '']","['Tensile Strength, Yield', '1140 - 1380 MPa', '165000 - 200000 psi', '']","['Elongation at Break', '2.0 - 5.0 %', '2.0 - 5.0 %', '']"
"Beryllium Copper, UNS C17300, TH04 Temper wire, >9.5 mm","['Copper, Cu', '97 %', '97 %', '']","['Tensile Strength, Ultimate', '1240 - 1450 MPa', '180000 - 210000 psi', '']","['Tensile Strength, Yield', '1140 - 1380 MPa', '165000 - 200000 psi', '']","['Elongation at Break', '2.0 - 5.0 %', '2.0 - 5.0 %', '']"
"Beryllium Copper, UNS C17300, TH04 Temper wire, >9.5 mm","['Lead, Pb', '0.20 - 0.60 %', '0.20 - 0.60 %', '']","['Tensile Strength, Ultimate', '1240 - 1450 MPa', '180000 - 210000 psi', '']","['Tensile Strength, Yield', '1140 - 1380 MPa', '165000 - 200000 psi', '']","['Elongation at Break', '2.0 - 5.0 %', '2.0 - 5.0 %', '']"
"Beryllium Copper, UNS C17300, TH04 Temper wire, >9.5 mm","['Other, total', '<= 0.50 %', '<= 0.50 %', '']","['Tensile Strength, Ultimate', '1240 - 1450 MPa', '180000 - 210000 psi', '']","['Tensile Strength, Yield', '1140 - 1380 MPa', '165000 - 200000 psi', '']","['Elongation at Break', '2.0 - 5.0 %', '2.0 - 5.0 %', '']"
"Beryllium Copper, UNS C17200, As-cast Billet","['Beryllium, Be', '1.8 - 2.0 %', '1.8 - 2.0 %', '']","['Tensile Strength, Ultimate', '515 - 585 MPa', '74700 - 84800 psi', '']","['Tensile Strength, Yield', '275 - 345 MPa', '39900 - 50000 psi', '']","['Elongation at Break', '15 - 30 %', '15 - 30 %', '']"
"Beryllium Copper, UNS C17200, As-cast Billet","['Co + Ni', '>= 0.20 %', '>= 0.20 %', '']","['Tensile Strength, Ultimate', '515 - 585 MPa', '74700 - 84800 psi', '']","['Tensile Strength, Yield', '275 - 345 MPa', '39900 - 50000 psi', '']","['Elongation at Break', '15 - 30 %', '15 - 30 %', '']"
"Beryllium Copper, UNS C17200, As-cast Billet","['Co + Ni + Fe', '<= 0.60 %', '<= 0.60 %', '']","['Tensile Strength, Ultimate', '515 - 585 MPa', '74700 - 84800 psi', '']","['Tensile Strength, Yield', '275 - 345 MPa', '39900 - 50000 psi', '']","['Elongation at Break', '15 - 30 %', '15 - 30 %', '']"
"Beryllium Copper, UNS C17200, As-cast Billet","['Copper, Cu', '97 %', '97 %', '']","['Tensile Strength, Ultimate', '515 - 585 MPa', '74700 - 84800 psi', '']","['Tensile Strength, Yield', '275 - 345 MPa', '39900 - 50000 psi', '']","['Elongation at Break', '15 - 30 %', '15 - 30 %', '']"
"Beryllium Copper, UNS C17200, As-cast Billet","['Lead, Pb', '<= 0.10 %', '<= 0.10 %', '']","['Tensile Strength, Ultimate', '515 - 585 MPa', '74700 - 84800 psi', '']","['Tensile Strength, Yield', '275 - 345 MPa', '39900 - 50000 psi', '']","['Elongation at Break', '15 - 30 %', '15 - 30 %', '']"
"Beryllium Copper, UNS C17200, As-cast Billet","['Other, total', '<= 0.50 %', '<= 0.50 %', '']","['Tensile Strength, Ultimate', '515 - 585 MPa', '74700 - 84800 psi', '']","['Tensile Strength, Yield', '275 - 345 MPa', '39900 - 50000 psi', '']","['Elongation at Break', '15 - 30 %', '15 - 30 %', '']"
"Beryllium Copper, UNS C17300, As-cast Billet","['Beryllium, Be', '1.8 - 2.0 %', '1.8 - 2.0 %', '']","['Tensile Strength, Ultimate', '515 - 585 MPa', '74700 - 84800 psi', '']","['Tensile Strength, Yield', '275 - 345 MPa', '39900 - 50000 psi', '']","['Elongation at Break', '15 - 30 %', '15 - 30 %', '']"
"Beryllium Copper, UNS C17300, As-cast Billet","['Co + Ni', '>= 0.20 %', '>= 0.20 %', '']","['Tensile Strength, Ultimate', '515 - 585 MPa', '74700 - 84800 psi', '']","['Tensile Strength, Yield', '275 - 345 MPa', '39900 - 50000 psi', '']","['Elongation at Break', '15 - 30 %', '15 - 30 %', '']"
"Beryllium Copper, UNS C17300, As-cast Billet","['Co + Ni + Fe', '<= 0.60 %', '<= 0.60 %', '']","['Tensile Strength, Ultimate', '515 - 585 MPa', '74700 - 84800 psi', '']","['Tensile Strength, Yield', '275 - 345 MPa', '39900 - 50000 psi', '']","['Elongation at Break', '15 - 30 %', '15 - 30 %', '']"
"Beryllium Copper, UNS C17300, As-cast Billet","['Copper, Cu', '97 %', '97 %', '']","['Tensile Strength, Ultimate', '515 - 585 MPa', '74700 - 84800 psi', '']","['Tensile Strength, Yield', '275 - 345 MPa', '39900 - 50000 psi', '']","['Elongation at Break', '15 - 30 %', '15 - 30 %', '']"
"Beryllium Copper, UNS C17300, As-cast Billet","['Lead, Pb', '0.20 - 0.60 %', '0.20 - 0.60 %', '']","['Tensile Strength, Ultimate', '515 - 585 MPa', '74700 - 84800 psi', '']","['Tensile Strength, Yield', '275 - 345 MPa', '39900 - 50000 psi', '']","['Elongation at Break', '15 - 30 %', '15 - 30 %', '']"
"Beryllium Copper, UNS C17300, As-cast Billet","['Other, total', '<= 0.50 %', '<= 0.50 %', '']","['Tensile Strength, Ultimate', '515 - 585 MPa', '74700 - 84800 psi', '']","['Tensile Strength, Yield', '275 - 345 MPa', '39900 - 50000 psi', '']","['Elongation at Break', '15 - 30 %', '15 - 30 %', '']"
"Beryllium Copper, UNS C17200, Cast and Aged Billet","['Beryllium, Be', '1.8 - 2.0 %', '1.8 - 2.0 %', '']","['Tensile Strength, Ultimate', '725 - 760 MPa', '105000 - 110000 psi', '']","['Tensile Strength, Yield', '515 - 550 MPa', '74700 - 79800 psi', '']","['Elongation at Break', '10 - 20 %', '10 - 20 %', '']"
"Beryllium Copper, UNS C17200, Cast and Aged Billet","['Co + Ni', '>= 0.20 %', '>= 0.20 %', '']","['Tensile Strength, Ultimate', '725 - 760 MPa', '105000 - 110000 psi', '']","['Tensile Strength, Yield', '515 - 550 MPa', '74700 - 79800 psi', '']","['Elongation at Break', '10 - 20 %', '10 - 20 %', '']"
"Beryllium Copper, UNS C17200, Cast and Aged Billet","['Co + Ni + Fe', '<= 0.60 %', '<= 0.60 %', '']","['Tensile Strength, Ultimate', '725 - 760 MPa', '105000 - 110000 psi', '']","['Tensile Strength, Yield', '515 - 550 MPa', '74700 - 79800 psi', '']","['Elongation at Break', '10 - 20 %', '10 - 20 %', '']"
"Beryllium Copper, UNS C17200, Cast and Aged Billet","['Copper, Cu', '97 %', '97 %', '']","['Tensile Strength, Ultimate', '725 - 760 MPa', '105000 - 110000 psi', '']","['Tensile Strength, Yield', '515 - 550 MPa', '74700 - 79800 psi', '']","['Elongation at Break', '10 - 20 %', '10 - 20 %', '']"
"Beryllium Copper, UNS C17200, Cast and Aged Billet","['Lead, Pb', '<= 0.10 %', '<= 0.10 %', '']","['Tensile Strength, Ultimate', '725 - 760 MPa', '105000 - 110000 psi', '']","['Tensile Strength, Yield', '515 - 550 MPa', '74700 - 79800 psi', '']","['Elongation at Break', '10 - 20 %', '10 - 20 %', '']"
"Beryllium Copper, UNS C17200, Cast and Aged Billet","['Other, total', '<= 0.50 %', '<= 0.50 %', '']","['Tensile Strength, Ultimate', '725 - 760 MPa', '105000 - 110000 psi', '']","['Tensile Strength, Yield', '515 - 550 MPa', '74700 - 79800 psi', '']","['Elongation at Break', '10 - 20 %', '10 - 20 %', '']"
"Beryllium Copper, UNS C17300, Cast and Aged Billet","['Beryllium, Be', '1.8 - 2.0 %', '1.8 - 2.0 %', '']","['Tensile Strength, Ultimate', '725 - 760 MPa', '105000 - 110000 psi', '']","['Tensile Strength, Yield', '515 - 550 MPa', '74700 - 79800 psi', '']","['Elongation at Break', '10 - 20 %', '10 - 20 %', '']"
