Repository: josiahZXY/AI-assisted-Discovering-High-Strength-and-Ductility-Alloys-and-Database-Development

如果想看完整结果的话，请在这里下载论文观看: https://www.researchgate.net/publication/342881088_AI-assisted_Discovering_High_Strength_and_Ductility_Alloys_and_Database_Development.
喜欢的话请一键三连： star, watch,fork.

作者:张焇烊 2020/4/30

# AI-assisted-Discovering-High-Strength-and-Ductility-Alloys-and-Database-Development
    请将本文件解压放置在D盘下面,在使用user_interface之前，请先将AI-assisted-Discovering-High-Strength-and-Ductility-Alloys-and-Database-Development\Machine_learning\pipeline\p_files下的两个压缩文件解压至当前目录，否则user_interface功能不全。
    Please unzip this file and place it under the D drive.

File: database/Matweb_original_database/Mathweb/Copper Alloy16.csv (part 1 of 2)
"High-leaded brass tube, UNS C33200","['Copper, Cu', '65 - 68 %', '65 - 68 %', '']","['Tensile Strength, Ultimate', '359 - 517 MPa', '52100 - 75000 psi', '']","['Tensile Strength, Yield', '138 - 414 MPa', '20000 - 60000 psi', 'Depending on temper']","['Elongation at Break', '50 %', '50 %', 'in 177.8 mm.']"
"High-leaded brass tube, UNS C33200","['Iron, Fe', '<= 0.070 %', '<= 0.070 %', '']","['Tensile Strength, Ultimate', '359 - 517 MPa', '52100 - 75000 psi', '']","['Tensile Strength, Yield', '138 - 414 MPa', '20000 - 60000 psi', 'Depending on temper']","['Elongation at Break', '50 %', '50 %', 'in 177.8 mm.']"
"High-leaded brass tube, UNS C33200","['Lead, Pb', '1.3 - 2.0 %', '1.3 - 2.0 %', '']","['Tensile Strength, Ultimate', '359 - 517 MPa', '52100 - 75000 psi', '']","['Tensile Strength, Yield', '138 - 414 MPa', '20000 - 60000 psi', 'Depending on temper']","['Elongation at Break', '50 %', '50 %', 'in 177.8 mm.']"
"High-leaded brass tube, UNS C33200","['Other, total', '<= 0.50 %', '<= 0.50 %', '']","['Tensile Strength, Ultimate', '359 - 517 MPa', '52100 - 75000 psi', '']","['Tensile Strength, Yield', '138 - 414 MPa', '20000 - 60000 psi', 'Depending on temper']","['Elongation at Break', '50 %', '50 %', 'in 177.8 mm.']"
"High-leaded brass tube, UNS C33200","['Zinc, Zn', '32.4 %', '32.4 %', '']","['Tensile Strength, Ultimate', '359 - 517 MPa', '52100 - 75000 psi', '']","['Tensile Strength, Yield', '138 - 414 MPa', '20000 - 60000 psi', 'Depending on temper']","['Elongation at Break', '50 %', '50 %', 'in 177.8 mm.']"
"High-leaded brass tube, UNS C33200, OSO50 Temper","['Copper, Cu', '65 - 68 %', '65 - 68 %', '']","['Tensile Strength, Ultimate', '325 MPa', '47100 psi', '']","['Tensile Strength, Yield', '105 MPa', '15200 psi', '']","['Elongation at Break', '60 %', '60 %', '']"
"High-leaded brass tube, UNS C33200, OSO50 Temper","['Iron, Fe', '<= 0.070 %', '<= 0.070 %', '']","['Tensile Strength, Ultimate', '325 MPa', '47100 psi', '']","['Tensile Strength, Yield', '105 MPa', '15200 psi', '']","['Elongation at Break', '60 %', '60 %', '']"
"High-leaded brass tube, UNS C33200, OSO50 Temper","['Lead, Pb', '1.3 - 2.0 %', '1.3 - 2.0 %', '']","['Tensile Strength, Ultimate', '325 MPa', '47100 psi', '']","['Tensile Strength, Yield', '105 MPa', '15200 psi', '']","['Elongation at Break', '60 %', '60 %', '']"
"High-leaded brass tube, UNS C33200, OSO50 Temper","['Other, total', '<= 0.50 %', '<= 0.50 %', '']","['Tensile Strength, Ultimate', '325 MPa', '47100 psi', '']","['Tensile Strength, Yield', '105 MPa', '15200 psi', '']","['Elongation at Break', '60 %', '60 %', '']"
"High-leaded brass tube, UNS C33200, OSO50 Temper","['Zinc, Zn', '32.4 %', '32.4 %', '']","['Tensile Strength, Ultimate', '325 MPa', '47100 psi', '']","['Tensile Strength, Yield', '105 MPa', '15200 psi', '']","['Elongation at Break', '60 %', '60 %', '']"
"High-leaded brass tube, UNS C33200, OSO25 Temper","['Copper, Cu', '65 - 68 %', '65 - 68 %', '']","['Tensile Strength, Ultimate', '360 MPa', '52200 psi', '']","['Tensile Strength, Yield', '135 MPa', '19600 psi', '']","['Elongation at Break', '50 %', '50 %', '']"
"High-leaded brass tube, UNS C33200, OSO25 Temper","['Iron, Fe', '<= 0.070 %', '<= 0.070 %', '']","['Tensile Strength, Ultimate', '360 MPa', '52200 psi', '']","['Tensile Strength, Yield', '135 MPa', '19600 psi', '']","['Elongation at Break', '50 %', '50 %', '']"
"High-leaded brass tube, UNS C33200, OSO25 Temper","['Lead, Pb', '1.3 - 2.0 %', '1.3 - 2.0 %', '']","['Tensile Strength, Ultimate', '360 MPa', '52200 psi', '']","['Tensile Strength, Yield', '135 MPa', '19600 psi', '']","['Elongation at Break', '50 %', '50 %', '']"
"High-leaded brass tube, UNS C33200, OSO25 Temper","['Other, total', '<= 0.50 %', '<= 0.50 %', '']","['Tensile Strength, Ultimate', '360 MPa', '52200 psi', '']","['Tensile Strength, Yield', '135 MPa', '19600 psi', '']","['Elongation at Break', '50 %', '50 %', '']"
"High-leaded brass tube, UNS C33200, OSO25 Temper","['Zinc, Zn', '32.4 %', '32.4 %', '']","['Tensile Strength, Ultimate', '360 MPa', '52200 psi', '']","['Tensile Strength, Yield', '135 MPa', '19600 psi', '']","['Elongation at Break', '50 %', '50 %', '']"
"High-leaded brass tube, UNS C33200, H58 Temper","['Copper, Cu', '65 - 68 %', '65 - 68 %', '']","['Tensile Strength, Ultimate', '450 MPa', '65300 psi', '']","['Tensile Strength, Yield', '345 MPa', '50000 psi', '']","['Elongation at Break', '32 %', '32 %', '']"
"High-leaded brass tube, UNS C33200, H58 Temper","['Iron, Fe', '<= 0.070 %', '<= 0.070 %', '']","['Tensile Strength, Ultimate', '450 MPa', '65300 psi', '']","['Tensile Strength, Yield', '345 MPa', '50000 psi', '']","['Elongation at Break', '32 %', '32 %', '']"
"High-leaded brass tube, UNS C33200, H58 Temper","['Lead, Pb', '1.3 - 2.0 %', '1.3 - 2.0 %', '']","['Tensile Strength, Ultimate', '450 MPa', '65300 psi', '']","['Tensile Strength, Yield', '345 MPa', '50000 psi', '']","['Elongation at Break', '32 %', '32 %', '']"
"High-leaded brass tube, UNS C33200, H58 Temper","['Other, total', '<= 0.50 %', '<= 0.50 %', '']","['Tensile Strength, Ultimate', '450 MPa', '65300 psi', '']","['Tensile Strength, Yield', '345 MPa', '50000 psi', '']","['Elongation at Break', '32 %', '32 %', '']"
"High-leaded brass tube, UNS C33200, H58 Temper","['Zinc, Zn', '32.4 %', '32.4 %', '']","['Tensile Strength, Ultimate', '450 MPa', '65300 psi', '']","['Tensile Strength, Yield', '345 MPa', '50000 psi', '']","['Elongation at Break', '32 %', '32 %', '']"
"High-leaded brass tube, UNS C33200, H80 Temper","['Copper, Cu', '65 - 68 %', '65 - 68 %', '']","['Tensile Strength, Ultimate', '515 MPa', '74700 psi', '']","['Tensile Strength, Yield', '415 MPa', '60200 psi', '']","['Elongation at Break', '7.0 %', '7.0 %', '']"
"High-leaded brass tube, UNS C33200, H80 Temper","['Iron, Fe', '<= 0.070 %', '<= 0.070 %', '']","['Tensile Strength, Ultimate', '515 MPa', '74700 psi', '']","['Tensile Strength, Yield', '415 MPa', '60200 psi', '']","['Elongation at Break', '7.0 %', '7.0 %', '']"
"High-leaded brass tube, UNS C33200, H80 Temper","['Lead, Pb', '1.3 - 2.0 %', '1.3 - 2.0 %', '']","['Tensile Strength, Ultimate', '515 MPa', '74700 psi', '']","['Tensile Strength, Yield', '415 MPa', '60200 psi', '']","['Elongation at Break', '7.0 %', '7.0 %', '']"
"High-leaded brass tube, UNS C33200, H80 Temper","['Other, total', '<= 0.50 %', '<= 0.50 %', '']","['Tensile Strength, Ultimate', '515 MPa', '74700 psi', '']","['Tensile Strength, Yield', '415 MPa', '60200 psi', '']","['Elongation at Break', '7.0 %', '7.0 %', '']"
"High-leaded brass tube, UNS C33200, H80 Temper","['Zinc, Zn', '32.4 %', '32.4 %', '']","['Tensile Strength, Ultimate', '515 MPa', '74700 psi', '']","['Tensile Strength, Yield', '415 MPa', '60200 psi', '']","['Elongation at Break', '7.0 %', '7.0 %', '']"
"Low-leaded brass, UNS C33500","['Copper, Cu', '62.5 - 66.5 %', '62.5 - 66.5 %', '']","['Tensile Strength, Ultimate', '317 - 510 MPa', '46000 - 74000 psi', '']","['Tensile Strength, Yield', '97.0 - 414 MPa', '14100 - 60000 psi', 'Depending on temper']","['Elongation at Break', '65 %', '65 %', 'in 203.2 mm.']"
"Low-leaded brass, UNS C33500","['Iron, Fe', '<= 0.10 %', '<= 0.10 %', '']","['Tensile Strength, Ultimate', '317 - 510 MPa', '46000 - 74000 psi', '']","['Tensile Strength, Yield', '97.0 - 414 MPa', '14100 - 60000 psi', 'Depending on temper']","['Elongation at Break', '65 %', '65 %', 'in 203.2 mm.']"
"Low-leaded brass, UNS C33500","['Lead, Pb', '0.30 - 0.80 %', '0.30 - 0.80 %', '']","['Tensile Strength, Ultimate', '317 - 510 MPa', '46000 - 74000 psi', '']","['Tensile Strength, Yield', '97.0 - 414 MPa', '14100 - 60000 psi', 'Depending on temper']","['Elongation at Break', '65 %', '65 %', 'in 203.2 mm.']"
"Low-leaded brass, UNS C33500","['Other, total', '<= 0.50 %', '<= 0.50 %', '']","['Tensile Strength, Ultimate', '317 - 510 MPa', '46000 - 74000 psi', '']","['Tensile Strength, Yield', '97.0 - 414 MPa', '14100 - 60000 psi', 'Depending on temper']","['Elongation at Break', '65 %', '65 %', 'in 203.2 mm.']"
"Low-leaded brass, UNS C33500","['Zinc, Zn', '34.5 %', '34.5 %', '']","['Tensile Strength, Ultimate', '317 - 510 MPa', '46000 - 74000 psi', '']","['Tensile Strength, Yield', '97.0 - 414 MPa', '14100 - 60000 psi', 'Depending on temper']","['Elongation at Break', '65 %', '65 %', 'in 203.2 mm.']"
"Low-leaded brass, UNS C33500, OSO70 Temper flat products","['Copper, Cu', '62.5 - 66.5 %', '62.5 - 66.5 %', '']","['Tensile Strength, Ultimate', '315 MPa', '45700 psi', '']","['Tensile Strength, Yield', '97.0 MPa@Strain 0.500 %', '14100 psi@Strain 0.500 %', '']","['Elongation at Break', '65 %', '65 %', 'In 50 mm']"
"Low-leaded brass, UNS C33500, OSO70 Temper flat products","['Iron, Fe', '<= 0.10 %', '<= 0.10 %', '']","['Tensile Strength, Ultimate', '315 MPa', '45700 psi', '']","['Tensile Strength, Yield', '97.0 MPa@Strain 0.500 %', '14100 psi@Strain 0.500 %', '']","['Elongation at Break', '65 %', '65 %', 'In 50 mm']"
"Low-leaded brass, UNS C33500, OSO70 Temper flat products","['Lead, Pb', '0.30 - 0.80 %', '0.30 - 0.80 %', '']","['Tensile Strength, Ultimate', '315 MPa', '45700 psi', '']","['Tensile Strength, Yield', '97.0 MPa@Strain 0.500 %', '14100 psi@Strain 0.500 %', '']","['Elongation at Break', '65 %', '65 %', 'In 50 mm']"
"Low-leaded brass, UNS C33500, OSO70 Temper flat products","['Other, total', '<= 0.50 %', '<= 0.50 %', '']","['Tensile Strength, Ultimate', '315 MPa', '45700 psi', '']","['Tensile Strength, Yield', '97.0 MPa@Strain 0.500 %', '14100 psi@Strain 0.500 %', '']","['Elongation at Break', '65 %', '65 %', 'In 50 mm']"
"Low-leaded brass, UNS C33500, OSO70 Temper flat products","['Zinc, Zn', '34.5 %', '34.5 %', '']","['Tensile Strength, Ultimate', '315 MPa', '45700 psi', '']","['Tensile Strength, Yield', '97.0 MPa@Strain 0.500 %', '14100 psi@Strain 0.500 %', '']","['Elongation at Break', '65 %', '65 %', 'In 50 mm']"
"Low-leaded brass, UNS C33500, OSO50 Temper flat products","['Copper, Cu', '62.5 - 66.5 %', '62.5 - 66.5 %', '']","['Tensile Strength, Ultimate', '325 MPa', '47100 psi', '']","['Tensile Strength, Yield', '105 MPa@Strain 0.500 %', '15200 psi@Strain 0.500 %', '']","['Elongation at Break', '62 %', '62 %', 'In 50 mm']"
"Low-leaded brass, UNS C33500, OSO50 Temper flat products","['Iron, Fe', '<= 0.10 %', '<= 0.10 %', '']","['Tensile Strength, Ultimate', '325 MPa', '47100 psi', '']","['Tensile Strength, Yield', '105 MPa@Strain 0.500 %', '15200 psi@Strain 0.500 %', '']","['Elongation at Break', '62 %', '62 %', 'In 50 mm']"
"Low-leaded brass, UNS C33500, OSO50 Temper flat products","['Lead, Pb', '0.30 - 0.80 %', '0.30 - 0.80 %', '']","['Tensile Strength, Ultimate', '325 MPa', '47100 psi', '']","['Tensile Strength, Yield', '105 MPa@Strain 0.500 %', '15200 psi@Strain 0.500 %', '']","['Elongation at Break', '62 %', '62 %', 'In 50 mm']"
"Low-leaded brass, UNS C33500, OSO50 Temper flat products","['Other, total', '<= 0.50 %', '<= 0.50 %', '']","['Tensile Strength, Ultimate', '325 MPa', '47100 psi', '']","['Tensile Strength, Yield', '105 MPa@Strain 0.500 %', '15200 psi@Strain 0.500 %', '']","['Elongation at Break', '62 %', '62 %', 'In 50 mm']"
"Low-leaded brass, UNS C33500, OSO50 Temper flat products","['Zinc, Zn', '34.5 %', '34.5 %', '']","['Tensile Strength, Ultimate', '325 MPa', '47100 psi', '']","['Tensile Strength, Yield', '105 MPa@Strain 0.500 %', '15200 psi@Strain 0.500 %', '']","['Elongation at Break', '62 %', '62 %', 'In 50 mm']"
"Low-leaded brass, UNS C33500, OSO35 Temper flat products","['Copper, Cu', '62.5 - 66.5 %', '62.5 - 66.5 %', '']","['Tensile Strength, Ultimate', '340 MPa', '49300 psi', '']","['Tensile Strength, Yield', '115 MPa@Strain 0.500 %', '16700 psi@Strain 0.500 %', '']","['Elongation at Break', '57 %', '57 %', 'In 50 mm']"
"Low-leaded brass, UNS C33500, OSO35 Temper flat products","['Iron, Fe', '<= 0.10 %', '<= 0.10 %', '']","['Tensile Strength, Ultimate', '340 MPa', '49300 psi', '']","['Tensile Strength, Yield', '115 MPa@Strain 0.500 %', '16700 psi@Strain 0.500 %', '']","['Elongation at Break', '57 %', '57 %', 'In 50 mm']"
"Low-leaded brass, UNS C33500, OSO35 Temper flat products","['Lead, Pb', '0.30 - 0.80 %', '0.30 - 0.80 %', '']","['Tensile Strength, Ultimate', '340 MPa', '49300 psi', '']","['Tensile Strength, Yield', '115 MPa@Strain 0.500 %', '16700 psi@Strain 0.500 %', '']","['Elongation at Break', '57 %', '57 %', 'In 50 mm']"
"Low-leaded brass, UNS C33500, OSO35 Temper flat products","['Other, total', '<= 0.50 %', '<= 0.50 %', '']","['Tensile Strength, Ultimate', '340 MPa', '49300 psi', '']","['Tensile Strength, Yield', '115 MPa@Strain 0.500 %', '16700 psi@Strain 0.500 %', '']","['Elongation at Break', '57 %', '57 %', 'In 50 mm']"
"Low-leaded brass, UNS C33500, OSO35 Temper flat products","['Zinc, Zn', '34.5 %', '34.5 %', '']","['Tensile Strength, Ultimate', '340 MPa', '49300 psi', '']","['Tensile Strength, Yield', '115 MPa@Strain 0.500 %', '16700 psi@Strain 0.500 %', '']","['Elongation at Break', '57 %', '57 %', 'In 50 mm']"
"Low-leaded brass, UNS C33500, OSO25 Temper flat products","['Copper, Cu', '62.5 - 66.5 %', '62.5 - 66.5 %', '']","['Tensile Strength, Ultimate', '350 MPa', '50800 psi', '']","['Tensile Strength, Yield', '130 MPa@Strain 0.500 %', '18900 psi@Strain 0.500 %', '']","['Elongation at Break', '55 %', '55 %', 'In 50 mm']"
"Low-leaded brass, UNS C33500, OSO25 Temper flat products","['Iron, Fe', '<= 0.10 %', '<= 0.10 %', '']","['Tensile Strength, Ultimate', '350 MPa', '50800 psi', '']","['Tensile Strength, Yield', '130 MPa@Strain 0.500 %', '18900 psi@Strain 0.500 %', '']","['Elongation at Break', '55 %', '55 %', 'In 50 mm']"
"Low-leaded brass, UNS C33500, OSO25 Temper flat products","['Lead, Pb', '0.30 - 0.80 %', '0.30 - 0.80 %', '']","['Tensile Strength, Ultimate', '350 MPa', '50800 psi', '']","['Tensile Strength, Yield', '130 MPa@Strain 0.500 %', '18900 psi@Strain 0.500 %', '']","['Elongation at Break', '55 %', '55 %', 'In 50 mm']"
"Low-leaded brass, UNS C33500, OSO25 Temper flat products","['Other, total', '<= 0.50 %', '<= 0.50 %', '']","['Tensile Strength, Ultimate', '350 MPa', '50800 psi', '']","['Tensile Strength, Yield', '130 MPa@Strain 0.500 %', '18900 psi@Strain 0.500 %', '']","['Elongation at Break', '55 %', '55 %', 'In 50 mm']"
"Low-leaded brass, UNS C33500, OSO25 Temper flat products","['Zinc, Zn', '34.5 %', '34.5 %', '']","['Tensile Strength, Ultimate', '350 MPa', '50800 psi', '']","['Tensile Strength, Yield', '130 MPa@Strain 0.500 %', '18900 psi@Strain 0.500 %', '']","['Elongation at Break', '55 %', '55 %', 'In 50 mm']"
"Low-leaded brass, UNS C33500, H01 Temper flat products","['Copper, Cu', '62.5 - 66.5 %', '62.5 - 66.5 %', '']","['Tensile Strength, Ultimate', '370 MPa', '53700 psi', '']","['Tensile Strength, Yield', '275 MPa@Strain 0.500 %', '39900 psi@Strain 0.500 %', '']","['Elongation at Break', '43 %', '43 %', 'In 50 mm']"
"Low-leaded brass, UNS C33500, H01 Temper flat products","['Iron, Fe', '<= 0.10 %', '<= 0.10 %', '']","['Tensile Strength, Ultimate', '370 MPa', '53700 psi', '']","['Tensile Strength, Yield', '275 MPa@Strain 0.500 %', '39900 psi@Strain 0.500 %', '']","['Elongation at Break', '43 %', '43 %', 'In 50 mm']"
"Low-leaded brass, UNS C33500, H01 Temper flat products","['Lead, Pb', '0.30 - 0.80 %', '0.30 - 0.80 %', '']","['Tensile Strength, Ultimate', '370 MPa', '53700 psi', '']","['Tensile Strength, Yield', '275 MPa@Strain 0.500 %', '39900 psi@Strain 0.500 %', '']","['Elongation at Break', '43 %', '43 %', 'In 50 mm']"
"Low-leaded brass, UNS C33500, H01 Temper flat products","['Other, total', '<= 0.50 %', '<= 0.50 %', '']","['Tensile Strength, Ultimate', '370 MPa', '53700 psi', '']","['Tensile Strength, Yield', '275 MPa@Strain 0.500 %', '39900 psi@Strain 0.500 %', '']","['Elongation at Break', '43 %', '43 %', 'In 50 mm']"
"Low-leaded brass, UNS C33500, H01 Temper flat products","['Zinc, Zn', '34.5 %', '34.5 %', '']","['Tensile Strength, Ultimate', '370 MPa', '53700 psi', '']","['Tensile Strength, Yield', '275 MPa@Strain 0.500 %', '39900 psi@Strain 0.500 %', '']","['Elongation at Break', '43 %', '43 %', 'In 50 mm']"
"Low-leaded brass, UNS C33500, H02 Temper flat products","['Copper, Cu', '62.5 - 66.5 %', '62.5 - 66.5 %', '']","['Tensile Strength, Ultimate', '420 MPa', '60900 psi', '']","['Tensile Strength, Yield', '345 MPa@Strain 0.500 %', '50000 psi@Strain 0.500 %', '']","['Elongation at Break', '23 %', '23 %', 'In 50 mm']"
"Low-leaded brass, UNS C33500, H02 Temper flat products","['Iron, Fe', '<= 0.10 %', '<= 0.10 %', '']","['Tensile Strength, Ultimate', '420 MPa', '60900 psi', '']","['Tensile Strength, Yield', '345 MPa@Strain 0.500 %', '50000 psi@Strain 0.500 %', '']","['Elongation at Break', '23 %', '23 %', 'In 50 mm']"
"Low-leaded brass, UNS C33500, H02 Temper flat products","['Lead, Pb', '0.30 - 0.80 %', '0.30 - 0.80 %', '']","['Tensile Strength, Ultimate', '420 MPa', '60900 psi', '']","['Tensile Strength, Yield', '345 MPa@Strain 0.500 %', '50000 psi@Strain 0.500 %', '']","['Elongation at Break', '23 %', '23 %', 'In 50 mm']"
"Low-leaded brass, UNS C33500, H02 Temper flat products","['Other, total', '<= 0.50 %', '<= 0.50 %', '']","['Tensile Strength, Ultimate', '420 MPa', '60900 psi', '']","['Tensile Strength, Yield', '345 MPa@Strain 0.500 %', '50000 psi@Strain 0.500 %', '']","['Elongation at Break', '23 %', '23 %', 'In 50 mm']"
"Low-leaded brass, UNS C33500, H02 Temper flat products","['Zinc, Zn', '34.5 %', '34.5 %', '']","['Tensile Strength, Ultimate', '420 MPa', '60900 psi', '']","['Tensile Strength, Yield', '345 MPa@Strain 0.500 %', '50000 psi@Strain 0.500 %', '']","['Elongation at Break', '23 %', '23 %', 'In 50 mm']"
"Low-leaded brass, UNS C33500, H04 Temper flat products","['Copper, Cu', '62.5 - 66.5 %', '62.5 - 66.5 %', '']","['Tensile Strength, Ultimate', '510 MPa', '74000 psi', '']","['Tensile Strength, Yield', '415 MPa@Strain 0.500 %', '60200 psi@Strain 0.500 %', '']","['Elongation at Break', '8.0 %', '8.0 %', 'In 50 mm']"
"Low-leaded brass, UNS C33500, H04 Temper flat products","['Iron, Fe', '<= 0.10 %', '<= 0.10 %', '']","['Tensile Strength, Ultimate', '510 MPa', '74000 psi', '']","['Tensile Strength, Yield', '415 MPa@Strain 0.500 %', '60200 psi@Strain 0.500 %', '']","['Elongation at Break', '8.0 %', '8.0 %', 'In 50 mm']"
"Low-leaded brass, UNS C33500, H04 Temper flat products","['Lead, Pb', '0.30 - 0.80 %', '0.30 - 0.80 %', '']","['Tensile Strength, Ultimate', '510 MPa', '74000 psi', '']","['Tensile Strength, Yield', '415 MPa@Strain 0.500 %', '60200 psi@Strain 0.500 %', '']","['Elongation at Break', '8.0 %', '8.0 %', 'In 50 mm']"
"Low-leaded brass, UNS C33500, H04 Temper flat products","['Other, total', '<= 0.50 %', '<= 0.50 %', '']","['Tensile Strength, Ultimate', '510 MPa', '74000 psi', '']","['Tensile Strength, Yield', '415 MPa@Strain 0.500 %', '60200 psi@Strain 0.500 %', '']","['Elongation at Break', '8.0 %', '8.0 %', 'In 50 mm']"
"Low-leaded brass, UNS C33500, H04 Temper flat products","['Zinc, Zn', '34.5 %', '34.5 %', '']","['Tensile Strength, Ultimate', '510 MPa', '74000 psi', '']","['Tensile Strength, Yield', '415 MPa@Strain 0.500 %', '60200 psi@Strain 0.500 %', '']","['Elongation at Break', '8.0 %', '8.0 %', 'In 50 mm']"
"Medium-leaded brass, UNS C34000, OSO35 Temper flat products","['Copper, Cu', '62.5 - 66.5 %', '62.5 - 66.5 %', '']","['Tensile Strength, Ultimate', '340 MPa', '49300 psi', '']","['Tensile Strength, Yield', '115 MPa@Strain 0.500 %', '16700 psi@Strain 0.500 %', '']","['Elongation at Break', '54 %', '54 %', 'In 50 mm']"
"Medium-leaded brass, UNS C34000, OSO35 Temper flat products","['Iron, Fe', '<= 0.10 %', '<= 0.10 %', '']","['Tensile Strength, Ultimate', '340 MPa', '49300 psi', '']","['Tensile Strength, Yield', '115 MPa@Strain 0.500 %', '16700 psi@Strain 0.500 %', '']","['Elongation at Break', '54 %', '54 %', 'In 50 mm']"
"Medium-leaded brass, UNS C34000, OSO35 Temper flat products","['Lead, Pb', '0.80 - 1.4 %', '0.80 - 1.4 %', '']","['Tensile Strength, Ultimate', '340 MPa', '49300 psi', '']","['Tensile Strength, Yield', '115 MPa@Strain 0.500 %', '16700 psi@Strain 0.500 %', '']","['Elongation at Break', '54 %', '54 %', 'In 50 mm']"
"Medium-leaded brass, UNS C34000, OSO35 Temper flat products","['Other, total', '<= 0.50 %', '<= 0.50 %', '']","['Tensile Strength, Ultimate', '340 MPa', '49300 psi', '']","['Tensile Strength, Yield', '115 MPa@Strain 0.500 %', '16700 psi@Strain 0.500 %', '']","['Elongation at Break', '54 %', '54 %', 'In 50 mm']"
"Medium-leaded brass, UNS C34000, OSO35 Temper flat products","['Zinc, Zn', '34 %', '34 %', 'As remainder']","['Tensile Strength, Ultimate', '340 MPa', '49300 psi', '']","['Tensile Strength, Yield', '115 MPa@Strain 0.500 %', '16700 psi@Strain 0.500 %', '']","['Elongation at Break', '54 %', '54 %', 'In 50 mm']"
"Medium-leaded brass, UNS C34000, OSO25 Temper flat products","['Copper, Cu', '62.5 - 66.5 %', '62.5 - 66.5 %', '']","['Tensile Strength, Ultimate', '350 MPa', '50800 psi', '']","['Tensile Strength, Yield', '130 MPa@Strain 0.500 %', '18900 psi@Strain 0.500 %', '']","['Elongation at Break', '53 %', '53 %', 'In 50 mm']"
"Medium-leaded brass, UNS C34000, OSO25 Temper flat products","['Iron, Fe', '<= 0.10 %', '<= 0.10 %', '']","['Tensile Strength, Ultimate', '350 MPa', '50800 psi', '']","['Tensile Strength, Yield', '130 MPa@Strain 0.500 %', '18900 psi@Strain 0.500 %', '']","['Elongation at Break', '53 %', '53 %', 'In 50 mm']"
"Medium-leaded brass, UNS C34000, OSO25 Temper flat products","['Lead, Pb', '0.80 - 1.4 %', '0.80 - 1.4 %', '']","['Tensile Strength, Ultimate', '350 MPa', '50800 psi', '']","['Tensile Strength, Yield', '130 MPa@Strain 0.500 %', '18900 psi@Strain 0.500 %', '']","['Elongation at Break', '53 %', '53 %', 'In 50 mm']"
"Medium-leaded brass, UNS C34000, OSO25 Temper flat products","['Other, total', '<= 0.50 %', '<= 0.50 %', '']","['Tensile Strength, Ultimate', '350 MPa', '50800 psi', '']","['Tensile Strength, Yield', '130 MPa@Strain 0.500 %', '18900 psi@Strain 0.500 %', '']","['Elongation at Break', '53 %', '53 %', 'In 50 mm']"
"Medium-leaded brass, UNS C34000, OSO25 Temper flat products","['Zinc, Zn', '34 %', '34 %', 'As remainder']","['Tensile Strength, Ultimate', '350 MPa', '50800 psi', '']","['Tensile Strength, Yield', '130 MPa@Strain 0.500 %', '18900 psi@Strain 0.500 %', '']","['Elongation at Break', '53 %', '53 %', 'In 50 mm']"
"Medium-leaded brass, UNS C34000, H01 Temper flat products","['Copper, Cu', '62.5 - 66.5 %', '62.5 - 66.5 %', '']","['Tensile Strength, Ultimate', '370 MPa', '53700 psi', '']","['Tensile Strength, Yield', '275 MPa@Strain 0.500 %', '39900 psi@Strain 0.500 %', '']","['Elongation at Break', '41 %', '41 %', 'In 50 mm']"
"Medium-leaded brass, UNS C34000, H01 Temper flat products","['Iron, Fe', '<= 0.10 %', '<= 0.10 %', '']","['Tensile Strength, Ultimate', '370 MPa', '53700 psi', '']","['Tensile Strength, Yield', '275 MPa@Strain 0.500 %', '39900 psi@Strain 0.500 %', '']","['Elongation at Break', '41 %', '41 %', 'In 50 mm']"
"Medium-leaded brass, UNS C34000, H01 Temper flat products","['Lead, Pb', '0.80 - 1.4 %', '0.80 - 1.4 %', '']","['Tensile Strength, Ultimate', '370 MPa', '53700 psi', '']","['Tensile Strength, Yield', '275 MPa@Strain 0.500 %', '39900 psi@Strain 0.500 %', '']","['Elongation at Break', '41 %', '41 %', 'In 50 mm']"
"Medium-leaded brass, UNS C34000, H01 Temper flat products","['Other, total', '<= 0.50 %', '<= 0.50 %', '']","['Tensile Strength, Ultimate', '370 MPa', '53700 psi', '']","['Tensile Strength, Yield', '275 MPa@Strain 0.500 %', '39900 psi@Strain 0.500 %', '']","['Elongation at Break', '41 %', '41 %', 'In 50 mm']"
"Medium-leaded brass, UNS C34000, H01 Temper flat products","['Zinc, Zn', '34 %', '34 %', 'As remainder']","['Tensile Strength, Ultimate', '370 MPa', '53700 psi', '']","['Tensile Strength, Yield', '275 MPa@Strain 0.500 %', '39900 psi@Strain 0.500 %', '']","['Elongation at Break', '41 %', '41 %', 'In 50 mm']"
"Medium-leaded brass, UNS C34000, H02 Temper flat products","['Copper, Cu', '62.5 - 66.5 %', '62.5 - 66.5 %', '']","['Tensile Strength, Ultimate', '420 MPa', '60900 psi', '']","['Tensile Strength, Yield', '345 MPa@Strain 0.500 %', '50000 psi@Strain 0.500 %', '']","['Elongation at Break', '21 %', '21 %', 'In 50 mm']"
"Medium-leaded brass, UNS C34000, H02 Temper flat products","['Iron, Fe', '<= 0.10 %', '<= 0.10 %', '']","['Tensile Strength, Ultimate', '420 MPa', '60900 psi', '']","['Tensile Strength, Yield', '345 MPa@Strain 0.500 %', '50000 psi@Strain 0.500 %', '']","['Elongation at Break', '21 %', '21 %', 'In 50 mm']"
"Medium-leaded brass, UNS C34000, H02 Temper flat products","['Lead, Pb', '0.80 - 1.4 %', '0.80 - 1.4 %', '']","['Tensile Strength, Ultimate', '420 MPa', '60900 psi', '']","['Tensile Strength, Yield', '345 MPa@Strain 0.500 %', '50000 psi@Strain 0.500 %', '']","['Elongation at Break', '21 %', '21 %', 'In 50 mm']"
"Medium-leaded brass, UNS C34000, H02 Temper flat products","['Other, total', '<= 0.50 %', '<= 0.50 %', '']","['Tensile Strength, Ultimate', '420 MPa', '60900 psi', '']","['Tensile Strength, Yield', '345 MPa@Strain 0.500 %', '50000 psi@Strain 0.500 %', '']","['Elongation at Break', '21 %', '21 %', 'In 50 mm']"
"Medium-leaded brass, UNS C34000, H02 Temper flat products","['Zinc, Zn', '34 %', '34 %', 'As remainder']","['Tensile Strength, Ultimate', '420 MPa', '60900 psi', '']","['Tensile Strength, Yield', '345 MPa@Strain 0.500 %', '50000 psi@Strain 0.500 %', '']","['Elongation at Break', '21 %', '21 %', 'In 50 mm']"
"Medium-leaded brass, UNS C34000, H04 Temper flat products","['Copper, Cu', '62.5 - 66.5 %', '62.5 - 66.5 %', '']","['Tensile Strength, Ultimate', '510 MPa', '74000 psi', '']","['Tensile Strength, Yield', '415 MPa@Strain 0.500 %', '60200 psi@Strain 0.500 %', '']","['Elongation at Break', '7.0 %', '7.0 %', 'In 50 mm']"
"Medium-leaded brass, UNS C34000, H04 Temper flat products","['Iron, Fe', '<= 0.10 %', '<= 0.10 %', '']","['Tensile Strength, Ultimate', '510 MPa', '74000 psi', '']","['Tensile Strength, Yield', '415 MPa@Strain 0.500 %', '60200 psi@Strain 0.500 %', '']","['Elongation at Break', '7.0 %', '7.0 %', 'In 50 mm']"
"Medium-leaded brass, UNS C34000, H04 Temper flat products","['Lead, Pb', '0.80 - 1.4 %', '0.80 - 1.4 %', '']","['Tensile Strength, Ultimate', '510 MPa', '74000 psi', '']","['Tensile Strength, Yield', '415 MPa@Strain 0.500 %', '60200 psi@Strain 0.500 %', '']","['Elongation at Break', '7.0 %', '7.0 %', 'In 50 mm']"
"Medium-leaded brass, UNS C34000, H04 Temper flat products","['Other, total', '<= 0.50 %', '<= 0.50 %', '']","['Tensile Strength, Ultimate', '510 MPa', '74000 psi', '']","['Tensile Strength, Yield', '415 MPa@Strain 0.500 %', '60200 psi@Strain 0.500 %', '']","['Elongation at Break', '7.0 %', '7.0 %', 'In 50 mm']"
"Medium-leaded brass, UNS C34000, H04 Temper flat products","['Zinc, Zn', '34 %', '34 %', 'As remainder']","['Tensile Strength, Ultimate', '510 MPa', '74000 psi', '']","['Tensile Strength, Yield', '415 MPa@Strain 0.500 %', '60200 psi@Strain 0.500 %', '']","['Elongation at Break', '7.0 %', '7.0 %', 'In 50 mm']"
"Medium-leaded brass, UNS C34000, H06 Temper flat products","['Copper, Cu', '62.5 - 66.5 %', '62.5 - 66.5 %', '']","['Tensile Strength, Ultimate', '585 MPa', '84800 psi', '']","['Tensile Strength, Yield', '425 MPa@Strain 0.500 %', '61600 psi@Strain 0.500 %', '']","['Elongation at Break', '5.0 %', '5.0 %', 'In 50 mm']"
"Medium-leaded brass, UNS C34000, H06 Temper flat products","['Iron, Fe', '<= 0.10 %', '<= 0.10 %', '']","['Tensile Strength, Ultimate', '585 MPa', '84800 psi', '']","['Tensile Strength, Yield', '425 MPa@Strain 0.500 %', '61600 psi@Strain 0.500 %', '']","['Elongation at Break', '5.0 %', '5.0 %', 'In 50 mm']"
"Medium-leaded brass, UNS C34000, H06 Temper flat products","['Lead, Pb', '0.80 - 1.4 %', '0.80 - 1.4 %', '']","['Tensile Strength, Ultimate', '585 MPa', '84800 psi', '']","['Tensile Strength, Yield', '425 MPa@Strain 0.500 %', '61600 psi@Strain 0.500 %', '']","['Elongation at Break', '5.0 %', '5.0 %', 'In 50 mm']"
"Medium-leaded brass, UNS C34000, H06 Temper flat products","['Other, total', '<= 0.50 %', '<= 0.50 %', '']","['Tensile Strength, Ultimate', '585 MPa', '84800 psi', '']","['Tensile Strength, Yield', '425 MPa@Strain 0.500 %', '61600 psi@Strain 0.500 %', '']","['Elongation at Break', '5.0 %', '5.0 %', 'In 50 mm']"
"Medium-leaded brass, UNS C34000, H06 Temper flat products","['Zinc, Zn', '34 %', '34 %', 'As remainder']","['Tensile Strength, Ultimate', '585 MPa', '84800 psi', '']","['Tensile Strength, Yield', '425 MPa@Strain 0.500 %', '61600 psi@Strain 0.500 %', '']","['Elongation at Break', '5.0 %', '5.0 %', 'In 50 mm']"
"Medium-leaded brass, UNS C34000, OSO25 Temper rod","['Copper, Cu', '62.5 - 66.5 %', '62.5 - 66.5 %', '']","['Tensile Strength, Ultimate', '345 MPa', '50000 psi', '']","['Tensile Strength, Yield', '135 MPa@Strain 0.500 %', '19600 psi@Strain 0.500 %', '']","['Elongation at Break', '60 %', '60 %', 'In 50 mm']"
"Medium-leaded brass, UNS C34000, OSO25 Temper rod","['Iron, Fe', '<= 0.10 %', '<= 0.10 %', '']","['Tensile Strength, Ultimate', '345 MPa', '50000 psi', '']","['Tensile Strength, Yield', '135 MPa@Strain 0.500 %', '19600 psi@Strain 0.500 %', '']","['Elongation at Break', '60 %', '60 %', 'In 50 mm']"
"Medium-leaded brass, UNS C34000, OSO25 Temper rod","['Lead, Pb', '0.80 - 1.4 %', '0.80 - 1.4 %', '']","['Tensile Strength, Ultimate', '345 MPa', '50000 psi', '']","['Tensile Strength, Yield', '135 MPa@Strain 0.500 %', '19600 psi@Strain 0.500 %', '']","['Elongation at Break', '60 %', '60 %', 'In 50 mm']"
"Medium-leaded brass, UNS C34000, OSO25 Temper rod","['Other, total', '<= 0.50 %', '<= 0.50 %', '']","['Tensile Strength, Ultimate', '345 MPa', '50000 psi', '']","['Tensile Strength, Yield', '135 MPa@Strain 0.500 %', '19600 psi@Strain 0.500 %', '']","['Elongation at Break', '60 %', '60 %', 'In 50 mm']"
"Medium-leaded brass, UNS C34000, OSO25 Temper rod","['Zinc, Zn', '34 %', '34 %', 'As remainder']","['Tensile Strength, Ultimate', '345 MPa', '50000 psi', '']","['Tensile Strength, Yield', '135 MPa@Strain 0.500 %', '19600 psi@Strain 0.500 %', '']","['Elongation at Break', '60 %', '60 %', 'In 50 mm']"
"Medium-leaded brass, UNS C34000, H02 Temper rod","['Copper, Cu', '62.5 - 66.5 %', '62.5 - 66.5 %', '']","['Tensile Strength, Ultimate', '435 MPa', '63100 psi', '']","['Tensile Strength, Yield', '330 MPa@Strain 0.500 %', '47900 psi@Strain 0.500 %', '']","['Elongation at Break', '30 %', '30 %', 'In 50 mm']"
"Medium-leaded brass, UNS C34000, H02 Temper rod","['Iron, Fe', '<= 0.10 %', '<= 0.10 %', '']","['Tensile Strength, Ultimate', '435 MPa', '63100 psi', '']","['Tensile Strength, Yield', '330 MPa@Strain 0.500 %', '47900 psi@Strain 0.500 %', '']","['Elongation at Break', '30 %', '30 %', 'In 50 mm']"
"Medium-leaded brass, UNS C34000, H02 Temper rod","['Lead, Pb', '0.80 - 1.4 %', '0.80 - 1.4 %', '']","['Tensile Strength, Ultimate', '435 MPa', '63100 psi', '']","['Tensile Strength, Yield', '330 MPa@Strain 0.500 %', '47900 psi@Strain 0.500 %', '']","['Elongation at Break', '30 %', '30 %', 'In 50 mm']"
"Medium-leaded brass, UNS C34000, H02 Temper rod","['Other, total', '<= 0.50 %', '<= 0.50 %', '']","['Tensile Strength, Ultimate', '435 MPa', '63100 psi', '']","['Tensile Strength, Yield', '330 MPa@Strain 0.500 %', '47900 psi@Strain 0.500 %', '']","['Elongation at Break', '30 %', '30 %', 'In 50 mm']"
"Medium-leaded brass, UNS C34000, H02 Temper rod","['Zinc, Zn', '34 %', '34 %', 'As remainder']","['Tensile Strength, Ultimate', '435 MPa', '63100 psi', '']","['Tensile Strength, Yield', '330 MPa@Strain 0.500 %', '47900 psi@Strain 0.500 %', '']","['Elongation at Break', '30 %', '30 %', 'In 50 mm']"
"Medium-leaded brass, UNS C34000, H03 Temper rod","['Copper, Cu', '62.5 - 66.5 %', '62.5 - 66.5 %', '']","['Tensile Strength, Ultimate', '380 MPa', '55100 psi', '']","['Tensile Strength, Yield', '290 MPa@Strain 0.500 %', '42100 psi@Strain 0.500 %', '']","['Elongation at Break', '40 %', '40 %', 'In 50 mm']"
"Medium-leaded brass, UNS C34000, H03 Temper rod","['Iron, Fe', '<= 0.10 %', '<= 0.10 %', '']","['Tensile Strength, Ultimate', '380 MPa', '55100 psi', '']","['Tensile Strength, Yield', '290 MPa@Strain 0.500 %', '42100 psi@Strain 0.500 %', '']","['Elongation at Break', '40 %', '40 %', 'In 50 mm']"
"Medium-leaded brass, UNS C34000, H03 Temper rod","['Lead, Pb', '0.80 - 1.4 %', '0.80 - 1.4 %', '']","['Tensile Strength, Ultimate', '380 MPa', '55100 psi', '']","['Tensile Strength, Yield', '290 MPa@Strain 0.500 %', '42100 psi@Strain 0.500 %', '']","['Elongation at Break', '40 %', '40 %', 'In 50 mm']"
"Medium-leaded brass, UNS C34000, H03 Temper rod","['Other, total', '<= 0.50 %', '<= 0.50 %', '']","['Tensile Strength, Ultimate', '380 MPa', '55100 psi', '']","['Tensile Strength, Yield', '290 MPa@Strain 0.500 %', '42100 psi@Strain 0.500 %', '']","['Elongation at Break', '40 %', '40 %', 'In 50 mm']"
"Medium-leaded brass, UNS C34000, H03 Temper rod","['Zinc, Zn', '34 %', '34 %', 'As remainder']","['Tensile Strength, Ultimate', '380 MPa', '55100 psi', '']","['Tensile Strength, Yield', '290 MPa@Strain 0.500 %', '42100 psi@Strain 0.500 %', '']","['Elongation at Break', '40 %', '40 %', 'In 50 mm']"
"High-leaded brass, UNS C34200","['Copper, Cu', '62.5 - 66.5 %', '62.5 - 66.5 %', '']","['Tensile Strength, Ultimate', '338 - 586 MPa', '49000 - 85000 psi', '']","['Tensile Strength, Yield', '117 - 427 MPa', '17000 - 61900 psi', 'Depending on temper']","['Elongation at Break', '52 %', '52 %', 'in 127 mm.']"
"High-leaded brass, UNS C34200","['Iron, Fe', '<= 0.10 %', '<= 0.10 %', '']","['Tensile Strength, Ultimate', '338 - 586 MPa', '49000 - 85000 psi', '']","['Tensile Strength, Yield', '117 - 427 MPa', '17000 - 61900 psi', 'Depending on temper']","['Elongation at Break', '52 %', '52 %', 'in 127 mm.']"
"High-leaded brass, UNS C34200","['Lead, Pb', '1.5 - 2.5 %', '1.5 - 2.5 %', '']","['Tensile Strength, Ultimate', '338 - 586 MPa', '49000 - 85000 psi', '']","['Tensile Strength, Yield', '117 - 427 MPa', '17000 - 61900 psi', 'Depending on temper']","['Elongation at Break', '52 %', '52 %', 'in 127 mm.']"
"High-leaded brass, UNS C34200","['Other, total', '<= 0.50 %', '<= 0.50 %', '']","['Tensile Strength, Ultimate', '338 - 586 MPa', '49000 - 85000 psi', '']","['Tensile Strength, Yield', '117 - 427 MPa', '17000 - 61900 psi', 'Depending on temper']","['Elongation at Break', '52 %', '52 %', 'in 127 mm.']"
"High-leaded brass, UNS C34200","['Zinc, Zn', '33.5 %', '33.5 %', '']","['Tensile Strength, Ultimate', '338 - 586 MPa', '49000 - 85000 psi', '']","['Tensile Strength, Yield', '117 - 427 MPa', '17000 - 61900 psi', 'Depending on temper']","['Elongation at Break', '52 %', '52 %', 'in 127 mm.']"
"High-leaded brass, UNS C34200, OSO15 Temper flat products","['Copper, Cu', '62.5 - 66.5 %', '62.5 - 66.5 %', '']","['Tensile Strength, Ultimate', '370 MPa', '53700 psi', '']","['Tensile Strength, Yield', '165 MPa@Strain 0.500 %', '23900 psi@Strain 0.500 %', '']","['Elongation at Break', '45 %', '45 %', 'In 50 mm']"
"High-leaded brass, UNS C34200, OSO15 Temper flat products","['Iron, Fe', '<= 0.10 %', '<= 0.10 %', '']","['Tensile Strength, Ultimate', '370 MPa', '53700 psi', '']","['Tensile Strength, Yield', '165 MPa@Strain 0.500 %', '23900 psi@Strain 0.500 %', '']","['Elongation at Break', '45 %', '45 %', 'In 50 mm']"
"High-leaded brass, UNS C34200, OSO15 Temper flat products","['Lead, Pb', '1.5 - 2.5 %', '1.5 - 2.5 %', '']","['Tensile Strength, Ultimate', '370 MPa', '53700 psi', '']","['Tensile Strength, Yield', '165 MPa@Strain 0.500 %', '23900 psi@Strain 0.500 %', '']","['Elongation at Break', '45 %', '45 %', 'In 50 mm']"
"High-leaded brass, UNS C34200, OSO15 Temper flat products","['Other, total', '<= 0.50 %', '<= 0.50 %', '']","['Tensile Strength, Ultimate', '370 MPa', '53700 psi', '']","['Tensile Strength, Yield', '165 MPa@Strain 0.500 %', '23900 psi@Strain 0.500 %', '']","['Elongation at Break', '45 %', '45 %', 'In 50 mm']"
"High-leaded brass, UNS C34200, OSO15 Temper flat products","['Zinc, Zn', '33.5 %', '33.5 %', '']","['Tensile Strength, Ultimate', '370 MPa', '53700 psi', '']","['Tensile Strength, Yield', '165 MPa@Strain 0.500 %', '23900 psi@Strain 0.500 %', '']","['Elongation at Break', '45 %', '45 %', 'In 50 mm']"
"High-leaded brass, UNS C34200, OSO25 Temper flat products","['Copper, Cu', '62.5 - 66.5 %', '62.5 - 66.5 %', '']","['Tensile Strength, Ultimate', '360 MPa', '52200 psi', '']","['Tensile Strength, Yield', '140 MPa@Strain 0.500 %', '20300 psi@Strain 0.500 %', '']","['Elongation at Break', '48 %', '48 %', 'In 50 mm']"
"High-leaded brass, UNS C34200, OSO25 Temper flat products","['Iron, Fe', '<= 0.10 %', '<= 0.10 %', '']","['Tensile Strength, Ultimate', '360 MPa', '52200 psi', '']","['Tensile Strength, Yield', '140 MPa@Strain 0.500 %', '20300 psi@Strain 0.500 %', '']","['Elongation at Break', '48 %', '48 %', 'In 50 mm']"
"High-leaded brass, UNS C34200, OSO25 Temper flat products","['Lead, Pb', '1.5 - 2.5 %', '1.5 - 2.5 %', '']","['Tensile Strength, Ultimate', '360 MPa', '52200 psi', '']","['Tensile Strength, Yield', '140 MPa@Strain 0.500 %', '20300 psi@Strain 0.500 %', '']","['Elongation at Break', '48 %', '48 %', 'In 50 mm']"
"High-leaded brass, UNS C34200, OSO25 Temper flat products","['Other, total', '<= 0.50 %', '<= 0.50 %', '']","['Tensile Strength, Ultimate', '360 MPa', '52200 psi', '']","['Tensile Strength, Yield', '140 MPa@Strain 0.500 %', '20300 psi@Strain 0.500 %', '']","['Elongation at Break', '48 %', '48 %', 'In 50 mm']"
"High-leaded brass, UNS C34200, OSO25 Temper flat products","['Zinc, Zn', '33.5 %', '33.5 %', '']","['Tensile Strength, Ultimate', '360 MPa', '52200 psi', '']","['Tensile Strength, Yield', '140 MPa@Strain 0.500 %', '20300 psi@Strain 0.500 %', '']","['Elongation at Break', '48 %', '48 %', 'In 50 mm']"
"High-leaded brass, UNS C34200, OSO35 Temper flat products","['Copper, Cu', '62.5 - 66.5 %', '62.5 - 66.5 %', '']","['Tensile Strength, Ultimate', '340 MPa', '49300 psi', '']","['Tensile Strength, Yield', '115 MPa@Strain 0.500 %', '16700 psi@Strain 0.500 %', '']","['Elongation at Break', '52 %', '52 %', 'In 50 mm']"
"High-leaded brass, UNS C34200, OSO35 Temper flat products","['Iron, Fe', '<= 0.10 %', '<= 0.10 %', '']","['Tensile Strength, Ultimate', '340 MPa', '49300 psi', '']","['Tensile Strength, Yield', '115 MPa@Strain 0.500 %', '16700 psi@Strain 0.500 %', '']","['Elongation at Break', '52 %', '52 %', 'In 50 mm']"
"High-leaded brass, UNS C34200, OSO35 Temper flat products","['Lead, Pb', '1.5 - 2.5 %', '1.5 - 2.5 %', '']","['Tensile Strength, Ultimate', '340 MPa', '49300 psi', '']","['Tensile Strength, Yield', '115 MPa@Strain 0.500 %', '16700 psi@Strain 0.500 %', '']","['Elongation at Break', '52 %', '52 %', 'In 50 mm']"
"High-leaded brass, UNS C34200, OSO35 Temper flat products","['Other, total', '<= 0.50 %', '<= 0.50 %', '']","['Tensile Strength, Ultimate', '340 MPa', '49300 psi', '']","['Tensile Strength, Yield', '115 MPa@Strain 0.500 %', '16700 psi@Strain 0.500 %', '']","['Elongation at Break', '52 %', '52 %', 'In 50 mm']"
"High-leaded brass, UNS C34200, OSO35 Temper flat products","['Zinc, Zn', '33.5 %', '33.5 %', '']","['Tensile Strength, Ultimate', '340 MPa', '49300 psi', '']","['Tensile Strength, Yield', '115 MPa@Strain 0.500 %', '16700 psi@Strain 0.500 %', '']","['Elongation at Break', '52 %', '52 %', 'In 50 mm']"
"High-leaded brass, UNS C34200, OSO50 Temper flat products","['Copper, Cu', '62.5 - 66.5 %', '62.5 - 66.5 %', '']","['Tensile Strength, Ultimate', '325 MPa', '47100 psi', '']","['Tensile Strength, Yield', '105 MPa@Strain 0.500 %', '15200 psi@Strain 0.500 %', '']","['Elongation at Break', '55 %', '55 %', 'In 50 mm']"
"High-leaded brass, UNS C34200, OSO50 Temper flat products","['Iron, Fe', '<= 0.10 %', '<= 0.10 %', '']","['Tensile Strength, Ultimate', '325 MPa', '47100 psi', '']","['Tensile Strength, Yield', '105 MPa@Strain 0.500 %', '15200 psi@Strain 0.500 %', '']","['Elongation at Break', '55 %', '55 %', 'In 50 mm']"
