Repository: josiahZXY/AI-assisted-Discovering-High-Strength-and-Ductility-Alloys-and-Database-Development

如果想看完整结果的话，请在这里下载论文观看: https://www.researchgate.net/publication/342881088_AI-assisted_Discovering_High_Strength_and_Ductility_Alloys_and_Database_Development.
喜欢的话请一键三连： star, watch,fork.

作者:张焇烊 2020/4/30

# AI-assisted-Discovering-High-Strength-and-Ductility-Alloys-and-Database-Development
    请将本文件解压放置在D盘下面,在使用user_interface之前，请先将AI-assisted-Discovering-High-Strength-and-Ductility-Alloys-and-Database-Development\Machine_learning\pipeline\p_files下的两个压缩文件解压至当前目录，否则user_interface功能不全。
    Please unzip this file and place it under the D drive.

File: database/Matweb_original_database/Mathweb/Copper Alloy2.csv
"Oxygen-free extra-low phosphorus Copper, UNS C10300, H04 temper, plate","['Copper, Cu', '99.95 %', '99.95 %', 'Includes Cu+Ag+P']","['Tensile Strength, Ultimate', '310 MPa', '45000 psi', '']","['Tensile Strength, Yield', '275 MPa', '39900 psi', '']","['Elongation at Break', '20 %', '20 %', 'in 50 mm (2 in.)']"
"Oxygen-free extra-low phosphorus Copper, UNS C10300, H04 temper, plate","['Other', '<= 0.050 %', '<= 0.050 %', '']","['Tensile Strength, Ultimate', '310 MPa', '45000 psi', '']","['Tensile Strength, Yield', '275 MPa', '39900 psi', '']","['Elongation at Break', '20 %', '20 %', 'in 50 mm (2 in.)']"
"Oxygen-free extra-low phosphorus Copper, UNS C10300, H04 temper, plate","['Phosphorous, P', '0.0010 - 0.0050 %', '0.0010 - 0.0050 %', '']","['Tensile Strength, Ultimate', '310 MPa', '45000 psi', '']","['Tensile Strength, Yield', '275 MPa', '39900 psi', '']","['Elongation at Break', '20 %', '20 %', 'in 50 mm (2 in.)']"
"Oxygen-free extra-low phosphorus Copper, UNS C10300, M20 temper, flat product","['Copper, Cu', '99.95 %', '99.95 %', 'Includes Cu+Ag+P']","['Tensile Strength, Ultimate', '220 MPa', '31900 psi', '']","['Tensile Strength, Yield', '69.0 MPa', '10000 psi', '']","['Elongation at Break', '50 %', '50 %', 'in 50 mm (2 in.)']"
"Oxygen-free extra-low phosphorus Copper, UNS C10300, M20 temper, flat product","['Other', '<= 0.050 %', '<= 0.050 %', '']","['Tensile Strength, Ultimate', '220 MPa', '31900 psi', '']","['Tensile Strength, Yield', '69.0 MPa', '10000 psi', '']","['Elongation at Break', '50 %', '50 %', 'in 50 mm (2 in.)']"
"Oxygen-free extra-low phosphorus Copper, UNS C10300, M20 temper, flat product","['Phosphorous, P', '0.0010 - 0.0050 %', '0.0010 - 0.0050 %', '']","['Tensile Strength, Ultimate', '220 MPa', '31900 psi', '']","['Tensile Strength, Yield', '69.0 MPa', '10000 psi', '']","['Elongation at Break', '50 %', '50 %', 'in 50 mm (2 in.)']"
"Oxygen-free extra-low phosphorus Copper, UNS C10300, H80 (15%) temper, tube, shapes","['Copper, Cu', '99.95 %', '99.95 %', 'Includes Cu+Ag+P']","['Tensile Strength, Ultimate', '275 MPa', '39900 psi', '']","['Tensile Strength, Yield', '220 MPa', '31900 psi', '']","['Elongation at Break', '25 %', '25 %', 'Tube']"
"Oxygen-free extra-low phosphorus Copper, UNS C10300, H80 (15%) temper, tube, shapes","['Other', '<= 0.050 %', '<= 0.050 %', '']","['Tensile Strength, Ultimate', '275 MPa', '39900 psi', '']","['Tensile Strength, Yield', '220 MPa', '31900 psi', '']","['Elongation at Break', '25 %', '25 %', 'Tube']"
"Oxygen-free extra-low phosphorus Copper, UNS C10300, H80 (15%) temper, tube, shapes","['Phosphorous, P', '0.0010 - 0.0050 %', '0.0010 - 0.0050 %', '']","['Tensile Strength, Ultimate', '275 MPa', '39900 psi', '']","['Tensile Strength, Yield', '220 MPa', '31900 psi', '']","['Elongation at Break', '25 %', '25 %', 'Tube']"
"Oxygen-free extra-low phosphorus Copper, UNS C10300, H80 (16%) temper, rod","['Copper, Cu', '99.95 %', '99.95 %', 'Includes Cu+Ag+P']","['Tensile Strength, Ultimate', '310 MPa', '45000 psi', '']","['Tensile Strength, Yield', '275 MPa', '39900 psi', '']","['Elongation at Break', '20 %', '20 %', 'in 50 mm (2 in.)']"
"Oxygen-free extra-low phosphorus Copper, UNS C10300, H80 (16%) temper, rod","['Other', '<= 0.050 %', '<= 0.050 %', '']","['Tensile Strength, Ultimate', '310 MPa', '45000 psi', '']","['Tensile Strength, Yield', '275 MPa', '39900 psi', '']","['Elongation at Break', '20 %', '20 %', 'in 50 mm (2 in.)']"
"Oxygen-free extra-low phosphorus Copper, UNS C10300, H80 (16%) temper, rod","['Phosphorous, P', '0.0010 - 0.0050 %', '0.0010 - 0.0050 %', '']","['Tensile Strength, Ultimate', '310 MPa', '45000 psi', '']","['Tensile Strength, Yield', '275 MPa', '39900 psi', '']","['Elongation at Break', '20 %', '20 %', 'in 50 mm (2 in.)']"
"Oxygen-free extra-low phosphorus Copper, UNS C10300, H80 (30%) temper, pipe","['Copper, Cu', '99.95 %', '99.95 %', 'Includes Cu+Ag+P']","['Tensile Strength, Ultimate', '345 MPa', '50000 psi', '']","['Tensile Strength, Yield', '310 MPa', '45000 psi', '']","['Elongation at Break', '10 %', '10 %', 'in 50 mm (2 in.)']"
"Oxygen-free extra-low phosphorus Copper, UNS C10300, H80 (30%) temper, pipe","['Other', '<= 0.050 %', '<= 0.050 %', '']","['Tensile Strength, Ultimate', '345 MPa', '50000 psi', '']","['Tensile Strength, Yield', '310 MPa', '45000 psi', '']","['Elongation at Break', '10 %', '10 %', 'in 50 mm (2 in.)']"
"Oxygen-free extra-low phosphorus Copper, UNS C10300, H80 (30%) temper, pipe","['Phosphorous, P', '0.0010 - 0.0050 %', '0.0010 - 0.0050 %', '']","['Tensile Strength, Ultimate', '345 MPa', '50000 psi', '']","['Tensile Strength, Yield', '310 MPa', '45000 psi', '']","['Elongation at Break', '10 %', '10 %', 'in 50 mm (2 in.)']"
"Oxygen-free extra-low phosphorus Copper, UNS C10300, H80 (35%) temper, rod","['Copper, Cu', '99.95 %', '99.95 %', 'Includes Cu+Ag+P']","['Tensile Strength, Ultimate', '330 MPa', '47900 psi', '']","['Tensile Strength, Yield', '305 MPa', '44200 psi', '']","['Elongation at Break', '16 %', '16 %', 'in 50 mm (2 in.)']"
"Oxygen-free extra-low phosphorus Copper, UNS C10300, H80 (35%) temper, rod","['Other', '<= 0.050 %', '<= 0.050 %', '']","['Tensile Strength, Ultimate', '330 MPa', '47900 psi', '']","['Tensile Strength, Yield', '305 MPa', '44200 psi', '']","['Elongation at Break', '16 %', '16 %', 'in 50 mm (2 in.)']"
"Oxygen-free extra-low phosphorus Copper, UNS C10300, H80 (35%) temper, rod","['Phosphorous, P', '0.0010 - 0.0050 %', '0.0010 - 0.0050 %', '']","['Tensile Strength, Ultimate', '330 MPa', '47900 psi', '']","['Tensile Strength, Yield', '305 MPa', '44200 psi', '']","['Elongation at Break', '16 %', '16 %', 'in 50 mm (2 in.)']"
"Oxygen-free extra-low phosphorus Copper, UNS C10300, H80 (40%) temper, rod, tube","['Copper, Cu', '99.95 %', '99.95 %', 'Includes Cu+Ag+P']","['Tensile Strength, Ultimate', '380 MPa', '55100 psi', '']","['Tensile Strength, Yield', '345 MPa', '50000 psi', '']","['Elongation at Break', '20 %', '20 %', 'in 50 mm (2 in.), rod']"
"Oxygen-free extra-low phosphorus Copper, UNS C10300, H80 (40%) temper, rod, tube","['Other', '<= 0.050 %', '<= 0.050 %', '']","['Tensile Strength, Ultimate', '380 MPa', '55100 psi', '']","['Tensile Strength, Yield', '345 MPa', '50000 psi', '']","['Elongation at Break', '20 %', '20 %', 'in 50 mm (2 in.), rod']"
"Oxygen-free extra-low phosphorus Copper, UNS C10300, H80 (40%) temper, rod, tube","['Phosphorous, P', '0.0010 - 0.0050 %', '0.0010 - 0.0050 %', '']","['Tensile Strength, Ultimate', '380 MPa', '55100 psi', '']","['Tensile Strength, Yield', '345 MPa', '50000 psi', '']","['Elongation at Break', '20 %', '20 %', 'in 50 mm (2 in.), rod']"
"Oxygen-free silver-bearing Copper, UNS C10400, OSO25 Temper flat products, tubing","['Copper, Cu', '>= 99.95 %', '>= 99.95 %', 'Includes Ag']","['Tensile Strength, Ultimate', '235 MPa@Thickness 1.00 mm', '34100 psi@Thickness 0.0394 in', 'Flat products']","['Tensile Strength, Yield', '76.0 MPa@Thickness 1.00 mm', '11000 psi@Thickness 0.0394 in', 'Flat products']","['Elongation at Break', '45 %@Thickness 1.00 mm', '45 %@Thickness 0.0394 in', 'in 50 mm, Flat products']"
"Oxygen-free silver-bearing Copper, UNS C10400, OSO25 Temper flat products, tubing","['Silver, Ag', '>= 0.027 %', '>= 0.027 %', 'Min 8 troy oz./ton']","['Tensile Strength, Ultimate', '235 MPa@Thickness 1.00 mm', '34100 psi@Thickness 0.0394 in', 'Flat products']","['Tensile Strength, Yield', '76.0 MPa@Thickness 1.00 mm', '11000 psi@Thickness 0.0394 in', 'Flat products']","['Elongation at Break', '45 %@Thickness 1.00 mm', '45 %@Thickness 0.0394 in', 'in 50 mm, Flat products']"
"Oxygen-free silver-bearing Copper, UNS C10500, OSO25 Temper flat products, tubing","['Copper, Cu', '>= 99.95 %', '>= 99.95 %', 'Includes Ag']","['Tensile Strength, Ultimate', '235 MPa@Thickness 1.00 mm', '34100 psi@Thickness 0.0394 in', 'Flat products']","['Tensile Strength, Yield', '76.0 MPa@Thickness 1.00 mm', '11000 psi@Thickness 0.0394 in', 'Flat products']","['Elongation at Break', '45 %@Thickness 1.00 mm', '45 %@Thickness 0.0394 in', 'in 50 mm, Flat products']"
"Oxygen-free silver-bearing Copper, UNS C10500, OSO25 Temper flat products, tubing","['Silver, Ag', '>= 0.034 %', '>= 0.034 %', 'Min 10 troy oz./ton']","['Tensile Strength, Ultimate', '235 MPa@Thickness 1.00 mm', '34100 psi@Thickness 0.0394 in', 'Flat products']","['Tensile Strength, Yield', '76.0 MPa@Thickness 1.00 mm', '11000 psi@Thickness 0.0394 in', 'Flat products']","['Elongation at Break', '45 %@Thickness 1.00 mm', '45 %@Thickness 0.0394 in', 'in 50 mm, Flat products']"
"Oxygen-free silver-bearing Copper, UNS C10700, OSO25 Temper flat products, tubing","['Copper, Cu', '>= 99.95 %', '>= 99.95 %', 'Includes Ag']","['Tensile Strength, Ultimate', '235 MPa@Thickness 1.00 mm', '34100 psi@Thickness 0.0394 in', 'Flat products']","['Tensile Strength, Yield', '76.0 MPa@Thickness 1.00 mm', '11000 psi@Thickness 0.0394 in', 'Flat products']","['Elongation at Break', '45 %@Thickness 1.00 mm', '45 %@Thickness 0.0394 in', 'in 50 mm, Flat products']"
"Oxygen-free silver-bearing Copper, UNS C10700, OSO25 Temper flat products, tubing","['Silver, Ag', '>= 0.085 %', '>= 0.085 %', 'Min 25 troy oz./ton']","['Tensile Strength, Ultimate', '235 MPa@Thickness 1.00 mm', '34100 psi@Thickness 0.0394 in', 'Flat products']","['Tensile Strength, Yield', '76.0 MPa@Thickness 1.00 mm', '11000 psi@Thickness 0.0394 in', 'Flat products']","['Elongation at Break', '45 %@Thickness 1.00 mm', '45 %@Thickness 0.0394 in', 'in 50 mm, Flat products']"
"Oxygen-free silver-bearing Copper, UNS C10400, OSO50 Temper flat products, rod, shapes, tubing","['Copper, Cu', '>= 99.95 %', '>= 99.95 %', 'Includes Ag']","['Tensile Strength, Ultimate', '220 MPa', '31900 psi', '']","['Tensile Strength, Yield', '69.0 MPa', '10000 psi', '']","['Elongation at Break', '45 %', '45 %', 'Tubing']"
"Oxygen-free silver-bearing Copper, UNS C10400, OSO50 Temper flat products, rod, shapes, tubing","['Silver, Ag', '>= 0.027 %', '>= 0.027 %', 'Min 8 troy oz./ton']","['Tensile Strength, Ultimate', '220 MPa', '31900 psi', '']","['Tensile Strength, Yield', '69.0 MPa', '10000 psi', '']","['Elongation at Break', '45 %', '45 %', 'Tubing']"
"Oxygen-free silver-bearing Copper, UNS C10500, OSO50 Temper flat products, rod, shapes, tubing","['Copper, Cu', '>= 99.95 %', '>= 99.95 %', 'Includes Ag']","['Tensile Strength, Ultimate', '220 MPa', '31900 psi', '']","['Tensile Strength, Yield', '69.0 MPa', '10000 psi', '']","['Elongation at Break', '45 %', '45 %', 'Tubing']"
"Oxygen-free silver-bearing Copper, UNS C10500, OSO50 Temper flat products, rod, shapes, tubing","['Silver, Ag', '>= 0.034 %', '>= 0.034 %', 'Min 10 troy oz./ton']","['Tensile Strength, Ultimate', '220 MPa', '31900 psi', '']","['Tensile Strength, Yield', '69.0 MPa', '10000 psi', '']","['Elongation at Break', '45 %', '45 %', 'Tubing']"
"Oxygen-free silver-bearing Copper, UNS C10700, OSO50 Temper flat products, rod, shapes, tubing","['Copper, Cu', '>= 99.95 %', '>= 99.95 %', 'Includes Ag']","['Tensile Strength, Ultimate', '220 MPa', '31900 psi', '']","['Tensile Strength, Yield', '69.0 MPa', '10000 psi', '']","['Elongation at Break', '45 %', '45 %', 'Tubing']"
"Oxygen-free silver-bearing Copper, UNS C10700, OSO50 Temper flat products, rod, shapes, tubing","['Silver, Ag', '>= 0.085 %', '>= 0.085 %', 'Min 25 troy oz./ton']","['Tensile Strength, Ultimate', '220 MPa', '31900 psi', '']","['Tensile Strength, Yield', '69.0 MPa', '10000 psi', '']","['Elongation at Break', '45 %', '45 %', 'Tubing']"
"Oxygen-free silver-bearing Copper, UNS C10400, H00 Temper flat products","['Copper, Cu', '>= 99.95 %', '>= 99.95 %', 'Includes Ag']","['Tensile Strength, Ultimate', '250 MPa', '36300 psi', '']","['Tensile Strength, Yield', '195 MPa', '28300 psi', '']","['Elongation at Break', '30 %@Thickness 1.00 mm', '30 %@Thickness 0.0394 in', 'In 50 mm']"
"Oxygen-free silver-bearing Copper, UNS C10400, H00 Temper flat products","['Silver, Ag', '>= 0.027 %', '>= 0.027 %', 'Min 8 troy oz./ton']","['Tensile Strength, Ultimate', '250 MPa', '36300 psi', '']","['Tensile Strength, Yield', '195 MPa', '28300 psi', '']","['Elongation at Break', '30 %@Thickness 1.00 mm', '30 %@Thickness 0.0394 in', 'In 50 mm']"
"Oxygen-free silver-bearing Copper, UNS C10500, H00 Temper flat products","['Copper, Cu', '>= 99.95 %', '>= 99.95 %', 'Includes Ag']","['Tensile Strength, Ultimate', '250 MPa', '36300 psi', '']","['Tensile Strength, Yield', '195 MPa', '28300 psi', '']","['Elongation at Break', '30 %@Thickness 1.00 mm', '30 %@Thickness 0.0394 in', 'In 50 mm']"
"Oxygen-free silver-bearing Copper, UNS C10500, H00 Temper flat products","['Silver, Ag', '>= 0.034 %', '>= 0.034 %', 'Min 10 troy oz./ton']","['Tensile Strength, Ultimate', '250 MPa', '36300 psi', '']","['Tensile Strength, Yield', '195 MPa', '28300 psi', '']","['Elongation at Break', '30 %@Thickness 1.00 mm', '30 %@Thickness 0.0394 in', 'In 50 mm']"
"Oxygen-free silver-bearing Copper, UNS C10700, H00 Temper flat products","['Copper, Cu', '>= 99.95 %', '>= 99.95 %', 'Includes Ag']","['Tensile Strength, Ultimate', '250 MPa', '36300 psi', '']","['Tensile Strength, Yield', '195 MPa', '28300 psi', '']","['Elongation at Break', '30 %@Thickness 1.00 mm', '30 %@Thickness 0.0394 in', 'In 50 mm']"
"Oxygen-free silver-bearing Copper, UNS C10700, H00 Temper flat products","['Silver, Ag', '>= 0.085 %', '>= 0.085 %', 'Min 25 troy oz./ton']","['Tensile Strength, Ultimate', '250 MPa', '36300 psi', '']","['Tensile Strength, Yield', '195 MPa', '28300 psi', '']","['Elongation at Break', '30 %@Thickness 1.00 mm', '30 %@Thickness 0.0394 in', 'In 50 mm']"
"Oxygen-free silver-bearing Copper, UNS C10400, H01 Temper flat products","['Copper, Cu', '>= 99.95 %', '>= 99.95 %', 'Includes Ag']","['Tensile Strength, Ultimate', '260 MPa', '37700 psi', '']","['Tensile Strength, Yield', '205 MPa', '29700 psi', '']","['Elongation at Break', '25 %@Thickness 1.00 mm', '25 %@Thickness 0.0394 in', 'in 50 mm']"
"Oxygen-free silver-bearing Copper, UNS C10400, H01 Temper flat products","['Silver, Ag', '>= 0.027 %', '>= 0.027 %', 'Min 8 troy oz./ton']","['Tensile Strength, Ultimate', '260 MPa', '37700 psi', '']","['Tensile Strength, Yield', '205 MPa', '29700 psi', '']","['Elongation at Break', '25 %@Thickness 1.00 mm', '25 %@Thickness 0.0394 in', 'in 50 mm']"
"Oxygen-free silver-bearing Copper, UNS C10500, H01 Temper flat products","['Copper, Cu', '>= 99.95 %', '>= 99.95 %', 'Includes Ag']","['Tensile Strength, Ultimate', '260 MPa', '37700 psi', '']","['Tensile Strength, Yield', '205 MPa', '29700 psi', '']","['Elongation at Break', '25 %@Thickness 1.00 mm', '25 %@Thickness 0.0394 in', 'In 50 mm']"
"Oxygen-free silver-bearing Copper, UNS C10500, H01 Temper flat products","['Silver, Ag', '>= 0.034 %', '>= 0.034 %', 'Min 10 troy oz./ton']","['Tensile Strength, Ultimate', '260 MPa', '37700 psi', '']","['Tensile Strength, Yield', '205 MPa', '29700 psi', '']","['Elongation at Break', '25 %@Thickness 1.00 mm', '25 %@Thickness 0.0394 in', 'In 50 mm']"
"Oxygen-free silver-bearing Copper, UNS C10700, H01 Temper flat products","['Copper, Cu', '>= 99.95 %', '>= 99.95 %', 'Includes Ag']","['Tensile Strength, Ultimate', '260 MPa', '37700 psi', '']","['Tensile Strength, Yield', '205 MPa', '29700 psi', '']","['Elongation at Break', '25 %@Thickness 1.00 mm', '25 %@Thickness 0.0394 in', 'In 50 mm']"
"Oxygen-free silver-bearing Copper, UNS C10700, H01 Temper flat products","['Silver, Ag', '>= 0.085 %', '>= 0.085 %', 'Min 25 troy oz./ton']","['Tensile Strength, Ultimate', '260 MPa', '37700 psi', '']","['Tensile Strength, Yield', '205 MPa', '29700 psi', '']","['Elongation at Break', '25 %@Thickness 1.00 mm', '25 %@Thickness 0.0394 in', 'In 50 mm']"
"Oxygen-free silver-bearing Copper, UNS C10400, H02 Temper flat products","['Copper, Cu', '>= 99.95 %', '>= 99.95 %', 'Includes Ag']","['Tensile Strength, Ultimate', '290 MPa@Thickness 1.00 mm', '42100 psi@Thickness 0.0394 in', 'Flat products']","['Tensile Strength, Yield', '250 MPa@Thickness 1.00 mm', '36300 psi@Thickness 0.0394 in', 'Flat products']","['Elongation at Break', '14 %@Thickness 1.00 mm', '14 %@Thickness 0.0394 in', 'in 50 mm, Flat products']"
"Oxygen-free silver-bearing Copper, UNS C10400, H02 Temper flat products","['Silver, Ag', '>= 0.027 %', '>= 0.027 %', 'Min 8 troy oz./ton']","['Tensile Strength, Ultimate', '290 MPa@Thickness 1.00 mm', '42100 psi@Thickness 0.0394 in', 'Flat products']","['Tensile Strength, Yield', '250 MPa@Thickness 1.00 mm', '36300 psi@Thickness 0.0394 in', 'Flat products']","['Elongation at Break', '14 %@Thickness 1.00 mm', '14 %@Thickness 0.0394 in', 'in 50 mm, Flat products']"
"Oxygen-free silver-bearing Copper, UNS C10500, H02 Temper flat products","['Copper, Cu', '>= 99.95 %', '>= 99.95 %', 'Includes Ag']","['Tensile Strength, Ultimate', '290 MPa@Thickness 1.00 mm', '42100 psi@Thickness 0.0394 in', 'Flat products']","['Tensile Strength, Yield', '250 MPa@Thickness 1.00 mm', '36300 psi@Thickness 0.0394 in', 'Flat products']","['Elongation at Break', '14 %@Thickness 1.00 mm', '14 %@Thickness 0.0394 in', 'in 50 mm, Flat products']"
"Oxygen-free silver-bearing Copper, UNS C10500, H02 Temper flat products","['Silver, Ag', '>= 0.034 %', '>= 0.034 %', 'Min 10 troy oz./ton']","['Tensile Strength, Ultimate', '290 MPa@Thickness 1.00 mm', '42100 psi@Thickness 0.0394 in', 'Flat products']","['Tensile Strength, Yield', '250 MPa@Thickness 1.00 mm', '36300 psi@Thickness 0.0394 in', 'Flat products']","['Elongation at Break', '14 %@Thickness 1.00 mm', '14 %@Thickness 0.0394 in', 'in 50 mm, Flat products']"
"Oxygen-free silver-bearing Copper, UNS C10700, H02 Temper flat products","['Copper, Cu', '>= 99.95 %', '>= 99.95 %', 'Includes Ag']","['Tensile Strength, Ultimate', '290 MPa@Thickness 1.00 mm', '42100 psi@Thickness 0.0394 in', 'Flat products']","['Tensile Strength, Yield', '250 MPa@Thickness 1.00 mm', '36300 psi@Thickness 0.0394 in', 'Flat products']","['Elongation at Break', '14 %@Thickness 1.00 mm', '14 %@Thickness 0.0394 in', 'in 50 mm, Flat products']"
"Oxygen-free silver-bearing Copper, UNS C10700, H02 Temper flat products","['Silver, Ag', '>= 0.085 %', '>= 0.085 %', 'Min 25 troy oz./ton']","['Tensile Strength, Ultimate', '290 MPa@Thickness 1.00 mm', '42100 psi@Thickness 0.0394 in', 'Flat products']","['Tensile Strength, Yield', '250 MPa@Thickness 1.00 mm', '36300 psi@Thickness 0.0394 in', 'Flat products']","['Elongation at Break', '14 %@Thickness 1.00 mm', '14 %@Thickness 0.0394 in', 'in 50 mm, Flat products']"
"Oxygen-free silver-bearing Copper, UNS C10400, H04 Temper flat products","['Copper, Cu', '>= 99.95 %', '>= 99.95 %', 'Includes Ag']","['Tensile Strength, Ultimate', '345 MPa', '50000 psi', '']","['Tensile Strength, Yield', '310 MPa', '45000 psi', '']","['Elongation at Break', '6.0 %@Thickness 1.00 mm', '6.0 %@Thickness 0.0394 in', 'In 50 mm']"
"Oxygen-free silver-bearing Copper, UNS C10400, H04 Temper flat products","['Silver, Ag', '>= 0.027 %', '>= 0.027 %', 'Min 8 troy oz./ton']","['Tensile Strength, Ultimate', '345 MPa', '50000 psi', '']","['Tensile Strength, Yield', '310 MPa', '45000 psi', '']","['Elongation at Break', '6.0 %@Thickness 1.00 mm', '6.0 %@Thickness 0.0394 in', 'In 50 mm']"
"Oxygen-free silver-bearing Copper, UNS C10500, H04 Temper flat products","['Copper, Cu', '>= 99.95 %', '>= 99.95 %', 'Includes Ag']","['Tensile Strength, Ultimate', '345 MPa', '50000 psi', '']","['Tensile Strength, Yield', '310 MPa', '45000 psi', '']","['Elongation at Break', '6.0 %@Thickness 1.00 mm', '6.0 %@Thickness 0.0394 in', 'in 50 mm']"
"Oxygen-free silver-bearing Copper, UNS C10500, H04 Temper flat products","['Silver, Ag', '>= 0.034 %', '>= 0.034 %', 'Min 10 troy oz./ton']","['Tensile Strength, Ultimate', '345 MPa', '50000 psi', '']","['Tensile Strength, Yield', '310 MPa', '45000 psi', '']","['Elongation at Break', '6.0 %@Thickness 1.00 mm', '6.0 %@Thickness 0.0394 in', 'in 50 mm']"
"Oxygen-free silver-bearing Copper, UNS C10700, H04 Temper flat products","['Copper, Cu', '>= 99.95 %', '>= 99.95 %', 'Includes Ag']","['Tensile Strength, Ultimate', '345 MPa', '50000 psi', '']","['Tensile Strength, Yield', '310 MPa', '45000 psi', '']","['Elongation at Break', '6.0 %@Thickness 1.00 mm', '6.0 %@Thickness 0.0394 in', 'in 50 mm']"
"Oxygen-free silver-bearing Copper, UNS C10700, H04 Temper flat products","['Silver, Ag', '>= 0.085 %', '>= 0.085 %', 'Min 25 troy oz./ton']","['Tensile Strength, Ultimate', '345 MPa', '50000 psi', '']","['Tensile Strength, Yield', '310 MPa', '45000 psi', '']","['Elongation at Break', '6.0 %@Thickness 1.00 mm', '6.0 %@Thickness 0.0394 in', 'in 50 mm']"
"Oxygen-free silver-bearing Copper, UNS C10400, H08 Temper flat products","['Copper, Cu', '>= 99.95 %', '>= 99.95 %', 'Includes Ag']","['Tensile Strength, Ultimate', '380 MPa', '55100 psi', '']","['Tensile Strength, Yield', '345 MPa', '50000 psi', '']","['Elongation at Break', '4.0 %', '4.0 %', 'in 50 mm, Flat products']"
"Oxygen-free silver-bearing Copper, UNS C10400, H08 Temper flat products","['Silver, Ag', '>= 0.027 %', '>= 0.027 %', 'Min 8 troy oz./ton']","['Tensile Strength, Ultimate', '380 MPa', '55100 psi', '']","['Tensile Strength, Yield', '345 MPa', '50000 psi', '']","['Elongation at Break', '4.0 %', '4.0 %', 'in 50 mm, Flat products']"
"Oxygen-free silver-bearing Copper, UNS C10500, H08 Temper flat products","['Copper, Cu', '>= 99.95 %', '>= 99.95 %', 'Includes Ag']","['Tensile Strength, Ultimate', '380 MPa', '55100 psi', '']","['Tensile Strength, Yield', '345 MPa', '50000 psi', '']","['Elongation at Break', '4.0 %', '4.0 %', 'in 50 mm, Flat products']"
"Oxygen-free silver-bearing Copper, UNS C10500, H08 Temper flat products","['Silver, Ag', '>= 0.034 %', '>= 0.034 %', 'Min 10 troy oz./ton']","['Tensile Strength, Ultimate', '380 MPa', '55100 psi', '']","['Tensile Strength, Yield', '345 MPa', '50000 psi', '']","['Elongation at Break', '4.0 %', '4.0 %', 'in 50 mm, Flat products']"
"Oxygen-free silver-bearing Copper, UNS C10700, H08 Temper flat products","['Copper, Cu', '>= 99.95 %', '>= 99.95 %', 'Includes Ag']","['Tensile Strength, Ultimate', '380 MPa', '55100 psi', '']","['Tensile Strength, Yield', '345 MPa', '50000 psi', '']","['Elongation at Break', '4.0 %', '4.0 %', 'in 50 mm']"
"Oxygen-free silver-bearing Copper, UNS C10700, H08 Temper flat products","['Silver, Ag', '>= 0.085 %', '>= 0.085 %', 'Min 25 troy oz./ton']","['Tensile Strength, Ultimate', '380 MPa', '55100 psi', '']","['Tensile Strength, Yield', '345 MPa', '50000 psi', '']","['Elongation at Break', '4.0 %', '4.0 %', 'in 50 mm']"
"Oxygen-free silver-bearing Copper, UNS C10400, H10 Temper flat products","['Copper, Cu', '>= 99.95 %', '>= 99.95 %', 'Includes Ag']","['Tensile Strength, Ultimate', '395 MPa', '57300 psi', '']","['Tensile Strength, Yield', '365 MPa', '52900 psi', '']","['Elongation at Break', '4.0 %', '4.0 %', 'in 50 mm']"
"Oxygen-free silver-bearing Copper, UNS C10400, H10 Temper flat products","['Silver, Ag', '>= 0.027 %', '>= 0.027 %', 'Min 8 troy oz./ton']","['Tensile Strength, Ultimate', '395 MPa', '57300 psi', '']","['Tensile Strength, Yield', '365 MPa', '52900 psi', '']","['Elongation at Break', '4.0 %', '4.0 %', 'in 50 mm']"
"Oxygen-free silver-bearing Copper, UNS C10500, H10 Temper flat products","['Copper, Cu', '>= 99.95 %', '>= 99.95 %', 'Includes Ag']","['Tensile Strength, Ultimate', '395 MPa', '57300 psi', '']","['Tensile Strength, Yield', '365 MPa', '52900 psi', '']","['Elongation at Break', '4.0 %', '4.0 %', 'in 50 mm, Flat products']"
"Oxygen-free silver-bearing Copper, UNS C10500, H10 Temper flat products","['Silver, Ag', '>= 0.034 %', '>= 0.034 %', 'Min 10 troy oz./ton']","['Tensile Strength, Ultimate', '395 MPa', '57300 psi', '']","['Tensile Strength, Yield', '365 MPa', '52900 psi', '']","['Elongation at Break', '4.0 %', '4.0 %', 'in 50 mm, Flat products']"
"Oxygen-free silver-bearing Copper, UNS C10700, H10 Temper flat products","['Copper, Cu', '>= 99.95 %', '>= 99.95 %', 'Includes Ag']","['Tensile Strength, Ultimate', '395 MPa', '57300 psi', '']","['Tensile Strength, Yield', '365 MPa', '52900 psi', '']","['Elongation at Break', '4.0 %', '4.0 %', 'in 50 mm']"
"Oxygen-free silver-bearing Copper, UNS C10700, H10 Temper flat products","['Silver, Ag', '>= 0.085 %', '>= 0.085 %', 'Min 25 troy oz./ton']","['Tensile Strength, Ultimate', '395 MPa', '57300 psi', '']","['Tensile Strength, Yield', '365 MPa', '52900 psi', '']","['Elongation at Break', '4.0 %', '4.0 %', 'in 50 mm']"
"Oxygen-free silver-bearing Copper, UNS C10400, M20 Temper flat products","['Copper, Cu', '>= 99.95 %', '>= 99.95 %', 'Includes Ag']","['Tensile Strength, Ultimate', '235 MPa@Thickness 1.00 mm', '34100 psi@Thickness 0.0394 in', 'Flat products']","['Tensile Strength, Yield', '69.0 MPa@Thickness 1.00 mm', '10000 psi@Thickness 0.0394 in', 'Flat products']","['Elongation at Break', '45 %', '45 %', 'in 50 mm']"
"Oxygen-free silver-bearing Copper, UNS C10400, M20 Temper flat products","['Silver, Ag', '>= 0.027 %', '>= 0.027 %', 'Min 8 troy oz./ton']","['Tensile Strength, Ultimate', '235 MPa@Thickness 1.00 mm', '34100 psi@Thickness 0.0394 in', 'Flat products']","['Tensile Strength, Yield', '69.0 MPa@Thickness 1.00 mm', '10000 psi@Thickness 0.0394 in', 'Flat products']","['Elongation at Break', '45 %', '45 %', 'in 50 mm']"
"Oxygen-free silver-bearing Copper, UNS C10500, M20 Temper flat products","['Copper, Cu', '>= 99.95 %', '>= 99.95 %', 'Includes Ag']","['Tensile Strength, Ultimate', '235 MPa@Thickness 1.00 mm', '34100 psi@Thickness 0.0394 in', 'Flat products']","['Tensile Strength, Yield', '69.0 MPa@Thickness 1.00 mm', '10000 psi@Thickness 0.0394 in', 'Flat products']","['Elongation at Break', '45 %', '45 %', 'in 50 mm']"
"Oxygen-free silver-bearing Copper, UNS C10500, M20 Temper flat products","['Silver, Ag', '>= 0.034 %', '>= 0.034 %', 'Min 10 troy oz./ton']","['Tensile Strength, Ultimate', '235 MPa@Thickness 1.00 mm', '34100 psi@Thickness 0.0394 in', 'Flat products']","['Tensile Strength, Yield', '69.0 MPa@Thickness 1.00 mm', '10000 psi@Thickness 0.0394 in', 'Flat products']","['Elongation at Break', '45 %', '45 %', 'in 50 mm']"
"Oxygen-free silver-bearing Copper, UNS C10700, M20 Temper flat products","['Copper, Cu', '>= 99.95 %', '>= 99.95 %', 'Includes Ag']","['Tensile Strength, Ultimate', '235 MPa@Thickness 1.00 mm', '34100 psi@Thickness 0.0394 in', 'Flat products']","['Tensile Strength, Yield', '69.0 MPa@Thickness 1.00 mm', '10000 psi@Thickness 0.0394 in', 'Flat products']","['Elongation at Break', '45 %', '45 %', 'in 50 mm']"
"Oxygen-free silver-bearing Copper, UNS C10700, M20 Temper flat products","['Silver, Ag', '>= 0.085 %', '>= 0.085 %', 'Min 25 troy oz./ton']","['Tensile Strength, Ultimate', '235 MPa@Thickness 1.00 mm', '34100 psi@Thickness 0.0394 in', 'Flat products']","['Tensile Strength, Yield', '69.0 MPa@Thickness 1.00 mm', '10000 psi@Thickness 0.0394 in', 'Flat products']","['Elongation at Break', '45 %', '45 %', 'in 50 mm']"
"Oxygen-free silver-bearing Copper, UNS C10400, H04 Temper flat products, 25 mm thick","['Copper, Cu', '>= 99.95 %', '>= 99.95 %', 'Includes Ag']","['Tensile Strength, Ultimate', '310 MPa', '45000 psi', '']","['Tensile Strength, Yield', '275 MPa', '39900 psi', '']","['Elongation at Break', '20 %', '20 %', '']"
"Oxygen-free silver-bearing Copper, UNS C10400, H04 Temper flat products, 25 mm thick","['Silver, Ag', '>= 0.027 %', '>= 0.027 %', 'Min 8 troy oz./ton']","['Tensile Strength, Ultimate', '310 MPa', '45000 psi', '']","['Tensile Strength, Yield', '275 MPa', '39900 psi', '']","['Elongation at Break', '20 %', '20 %', '']"
"Oxygen-free silver-bearing Copper, UNS C10500, H04 Temper flat products, 25 mm thick","['Copper, Cu', '>= 99.95 %', '>= 99.95 %', 'Includes Ag']","['Tensile Strength, Ultimate', '310 MPa', '45000 psi', '']","['Tensile Strength, Yield', '275 MPa', '39900 psi', '']","['Elongation at Break', '20 %', '20 %', '']"
"Oxygen-free silver-bearing Copper, UNS C10500, H04 Temper flat products, 25 mm thick","['Silver, Ag', '>= 0.034 %', '>= 0.034 %', 'Min 10 troy oz./ton']","['Tensile Strength, Ultimate', '310 MPa', '45000 psi', '']","['Tensile Strength, Yield', '275 MPa', '39900 psi', '']","['Elongation at Break', '20 %', '20 %', '']"
"Oxygen-free silver-bearing Copper, UNS C10700, H04 Temper flat products, 25 mm thick","['Copper, Cu', '>= 99.95 %', '>= 99.95 %', 'Includes Ag']","['Tensile Strength, Ultimate', '310 MPa', '45000 psi', '']","['Tensile Strength, Yield', '275 MPa', '39900 psi', '']","['Elongation at Break', '20 %', '20 %', '']"
"Oxygen-free silver-bearing Copper, UNS C10700, H04 Temper flat products, 25 mm thick","['Silver, Ag', '>= 0.085 %', '>= 0.085 %', 'Min 25 troy oz./ton']","['Tensile Strength, Ultimate', '310 MPa', '45000 psi', '']","['Tensile Strength, Yield', '275 MPa', '39900 psi', '']","['Elongation at Break', '20 %', '20 %', '']"
"Oxygen-free silver-bearing Copper, UNS C10400, M20 Temper flat products, rod, shapes","['Copper, Cu', '>= 99.95 %', '>= 99.95 %', 'Includes Ag']","['Tensile Strength, Ultimate', '220 MPa', '31900 psi', '']","['Tensile Strength, Yield', '69.0 MPa', '10000 psi', '']","['Elongation at Break', '55 %', '55 %', 'in 50 mm, rod']"
"Oxygen-free silver-bearing Copper, UNS C10400, M20 Temper flat products, rod, shapes","['Silver, Ag', '>= 0.027 %', '>= 0.027 %', 'Min 8 troy oz./ton']","['Tensile Strength, Ultimate', '220 MPa', '31900 psi', '']","['Tensile Strength, Yield', '69.0 MPa', '10000 psi', '']","['Elongation at Break', '55 %', '55 %', 'in 50 mm, rod']"
"Oxygen-free silver-bearing Copper, UNS C10500, M20 Temper flat products, rod, shapes","['Copper, Cu', '>= 99.95 %', '>= 99.95 %', 'Includes Ag']","['Tensile Strength, Ultimate', '220 MPa', '31900 psi', '']","['Tensile Strength, Yield', '69.0 MPa', '10000 psi', '']","['Elongation at Break', '55 %', '55 %', 'in 50 mm, rod']"
"Oxygen-free silver-bearing Copper, UNS C10500, M20 Temper flat products, rod, shapes","['Silver, Ag', '>= 0.034 %', '>= 0.034 %', 'Min 10 troy oz./ton']","['Tensile Strength, Ultimate', '220 MPa', '31900 psi', '']","['Tensile Strength, Yield', '69.0 MPa', '10000 psi', '']","['Elongation at Break', '55 %', '55 %', 'in 50 mm, rod']"
"Oxygen-free silver-bearing Copper, UNS C10700, M20 Temper flat products, rod, shapes","['Copper, Cu', '>= 99.95 %', '>= 99.95 %', 'Includes Ag']","['Tensile Strength, Ultimate', '220 MPa', '31900 psi', '']","['Tensile Strength, Yield', '69.0 MPa', '10000 psi', '']","['Elongation at Break', '55 %', '55 %', 'in 50 mm, rod']"
"Oxygen-free silver-bearing Copper, UNS C10700, M20 Temper flat products, rod, shapes","['Silver, Ag', '>= 0.085 %', '>= 0.085 %', 'Min 25 troy oz./ton']","['Tensile Strength, Ultimate', '220 MPa', '31900 psi', '']","['Tensile Strength, Yield', '69.0 MPa', '10000 psi', '']","['Elongation at Break', '55 %', '55 %', 'in 50 mm, rod']"
"Oxygen-free silver-bearing Copper, UNS C10400, H80 (40%) Temper rod","['Copper, Cu', '>= 99.95 %', '>= 99.95 %', 'Includes Ag']","['Tensile Strength, Ultimate', '380 MPa', '55100 psi', '']","['Tensile Strength, Yield', '345 MPa', '50000 psi', '']","['Elongation at Break', '10 %', '10 %', 'in 50 mm']"
"Oxygen-free silver-bearing Copper, UNS C10400, H80 (40%) Temper rod","['Silver, Ag', '>= 0.027 %', '>= 0.027 %', 'Min 8 troy oz./ton']","['Tensile Strength, Ultimate', '380 MPa', '55100 psi', '']","['Tensile Strength, Yield', '345 MPa', '50000 psi', '']","['Elongation at Break', '10 %', '10 %', 'in 50 mm']"
"Oxygen-free silver-bearing Copper, UNS C10500, H80 (40%) Temper rod","['Copper, Cu', '>= 99.95 %', '>= 99.95 %', 'Includes Ag']","['Tensile Strength, Ultimate', '380 MPa', '55100 psi', '']","['Tensile Strength, Yield', '345 MPa', '50000 psi', '']","['Elongation at Break', '10 %', '10 %', 'in 50 mm']"
"Oxygen-free silver-bearing Copper, UNS C10500, H80 (40%) Temper rod","['Silver, Ag', '>= 0.034 %', '>= 0.034 %', 'Min 10 troy oz./ton']","['Tensile Strength, Ultimate', '380 MPa', '55100 psi', '']","['Tensile Strength, Yield', '345 MPa', '50000 psi', '']","['Elongation at Break', '10 %', '10 %', 'in 50 mm']"
"Oxygen-free silver-bearing Copper, UNS C10700, H80 (40%) Temper rod","['Copper, Cu', '>= 99.95 %', '>= 99.95 %', 'Includes Ag']","['Tensile Strength, Ultimate', '380 MPa', '55100 psi', '']","['Tensile Strength, Yield', '345 MPa', '50000 psi', '']","['Elongation at Break', '10 %', '10 %', 'in 50 mm']"
"Oxygen-free silver-bearing Copper, UNS C10700, H80 (40%) Temper rod","['Silver, Ag', '>= 0.085 %', '>= 0.085 %', 'Min 25 troy oz./ton']","['Tensile Strength, Ultimate', '380 MPa', '55100 psi', '']","['Tensile Strength, Yield', '345 MPa', '50000 psi', '']","['Elongation at Break', '10 %', '10 %', 'in 50 mm']"
"Oxygen-free silver-bearing Copper, UNS C10400, H80 (35%) Temper rod","['Copper, Cu', '>= 99.95 %', '>= 99.95 %', 'Includes Ag']","['Tensile Strength, Ultimate', '330 MPa', '47900 psi', '']","['Tensile Strength, Yield', '305 MPa', '44200 psi', '']","['Elongation at Break', '16 %', '16 %', 'in 50 mm']"
"Oxygen-free silver-bearing Copper, UNS C10400, H80 (35%) Temper rod","['Silver, Ag', '>= 0.027 %', '>= 0.027 %', 'Min 8 troy oz./ton']","['Tensile Strength, Ultimate', '330 MPa', '47900 psi', '']","['Tensile Strength, Yield', '305 MPa', '44200 psi', '']","['Elongation at Break', '16 %', '16 %', 'in 50 mm']"
"Oxygen-free silver-bearing Copper, UNS C10500, H80 (35%) Temper rod","['Copper, Cu', '>= 99.95 %', '>= 99.95 %', 'Includes Ag']","['Tensile Strength, Ultimate', '330 MPa', '47900 psi', '']","['Tensile Strength, Yield', '305 MPa', '44200 psi', '']","['Elongation at Break', '16 %', '16 %', 'in 50 mm']"
"Oxygen-free silver-bearing Copper, UNS C10500, H80 (35%) Temper rod","['Silver, Ag', '>= 0.034 %', '>= 0.034 %', 'Min 10 troy oz./ton']","['Tensile Strength, Ultimate', '330 MPa', '47900 psi', '']","['Tensile Strength, Yield', '305 MPa', '44200 psi', '']","['Elongation at Break', '16 %', '16 %', 'in 50 mm']"
"Oxygen-free silver-bearing Copper, UNS C10700, H80 (35%) Temper rod","['Copper, Cu', '>= 99.95 %', '>= 99.95 %', 'Includes Ag']","['Tensile Strength, Ultimate', '330 MPa', '47900 psi', '']","['Tensile Strength, Yield', '305 MPa', '44200 psi', '']","['Elongation at Break', '16 %', '16 %', 'in 50 mm']"
"Oxygen-free silver-bearing Copper, UNS C10700, H80 (35%) Temper rod","['Silver, Ag', '>= 0.085 %', '>= 0.085 %', 'Min 25 troy oz./ton']","['Tensile Strength, Ultimate', '330 MPa', '47900 psi', '']","['Tensile Strength, Yield', '305 MPa', '44200 psi', '']","['Elongation at Break', '16 %', '16 %', 'in 50 mm']"
"Oxygen-free silver-bearing Copper, UNS C10400, H80 (16%) Temper rod","['Copper, Cu', '>= 99.95 %', '>= 99.95 %', 'Includes Ag']","['Tensile Strength, Ultimate', '310 MPa', '45000 psi', '']","['Tensile Strength, Yield', '275 MPa', '39900 psi', '']","['Elongation at Break', '20 %', '20 %', 'in 50 mm']"
"Oxygen-free silver-bearing Copper, UNS C10400, H80 (16%) Temper rod","['Silver, Ag', '>= 0.027 %', '>= 0.027 %', 'Min 8 troy oz./ton']","['Tensile Strength, Ultimate', '310 MPa', '45000 psi', '']","['Tensile Strength, Yield', '275 MPa', '39900 psi', '']","['Elongation at Break', '20 %', '20 %', 'in 50 mm']"
"Oxygen-free silver-bearing Copper, UNS C10500, H80 (16%) Temper rod","['Copper, Cu', '>= 99.95 %', '>= 99.95 %', 'Includes Ag']","['Tensile Strength, Ultimate', '310 MPa', '45000 psi', '']","['Tensile Strength, Yield', '275 MPa', '39900 psi', '']","['Elongation at Break', '20 %', '20 %', 'in 50 mm']"
"Oxygen-free silver-bearing Copper, UNS C10500, H80 (16%) Temper rod","['Silver, Ag', '>= 0.034 %', '>= 0.034 %', 'Min 10 troy oz./ton']","['Tensile Strength, Ultimate', '310 MPa', '45000 psi', '']","['Tensile Strength, Yield', '275 MPa', '39900 psi', '']","['Elongation at Break', '20 %', '20 %', 'in 50 mm']"
"Oxygen-free silver-bearing Copper, UNS C10700, H80 (16%) Temper rod","['Copper, Cu', '>= 99.95 %', '>= 99.95 %', 'Includes Ag']","['Tensile Strength, Ultimate', '310 MPa', '45000 psi', '']","['Tensile Strength, Yield', '275 MPa', '39900 psi', '']","['Elongation at Break', '20 %', '20 %', 'in 50 mm']"
"Oxygen-free silver-bearing Copper, UNS C10700, H80 (16%) Temper rod","['Silver, Ag', '>= 0.085 %', '>= 0.085 %', 'Min 25 troy oz./ton']","['Tensile Strength, Ultimate', '310 MPa', '45000 psi', '']","['Tensile Strength, Yield', '275 MPa', '39900 psi', '']","['Elongation at Break', '20 %', '20 %', 'in 50 mm']"
"Oxygen-free silver-bearing Copper, UNS C10400, H80 (15%) Temper shapes, tubing","['Copper, Cu', '>= 99.95 %', '>= 99.95 %', 'Includes Ag']","['Tensile Strength, Ultimate', '270 MPa', '39200 psi', '']","['Tensile Strength, Yield', '220 MPa', '31900 psi', '']","['Elongation at Break', '25 %', '25 %', 'in 50 mm, tubing']"
"Oxygen-free silver-bearing Copper, UNS C10400, H80 (15%) Temper shapes, tubing","['Silver, Ag', '>= 0.027 %', '>= 0.027 %', 'Min 8 troy oz./ton']","['Tensile Strength, Ultimate', '270 MPa', '39200 psi', '']","['Tensile Strength, Yield', '220 MPa', '31900 psi', '']","['Elongation at Break', '25 %', '25 %', 'in 50 mm, tubing']"

File: database/Matweb_original_database/Mathweb/Copper Alloy5.csv (part 1 of 3)
4995,99.9,"Silver-bearing tough pitch Copper, UNS C11400, M30 Temper shapes","['Copper, Cu', '99 - 99.9 %', '99 - 99.9 %', '']","['Tensile Strength, Ultimate', '220 MPa', '31900 psi', '']","['Tensile Strength, Yield', '69.0 MPa', '10000 psi', '']","['Elongation at Break', '50 %', '50 %', 'in 50 mm']"
2,0.04,"Silver-bearing tough pitch Copper, UNS C11400, M30 Temper shapes","['Oxygen, O', '<= 0.040 %', '<= 0.040 %', '']","['Tensile Strength, Ultimate', '220 MPa', '31900 psi', '']","['Tensile Strength, Yield', '69.0 MPa', '10000 psi', '']","['Elongation at Break', '50 %', '50 %', 'in 50 mm']"
1.7,0.034,"Silver-bearing tough pitch Copper, UNS C11400, M30 Temper shapes","['Silver, Ag', '<= 0.034 %', '<= 0.034 %', '']","['Tensile Strength, Ultimate', '220 MPa', '31900 psi', '']","['Tensile Strength, Yield', '69.0 MPa', '10000 psi', '']","['Elongation at Break', '50 %', '50 %', 'in 50 mm']"
4995,99.9,"Silver-bearing tough pitch Copper, UNS C11500, M30 Temper shapes","['Copper, Cu', '99 - 99.9 %', '99 - 99.9 %', '']","['Tensile Strength, Ultimate', '220 MPa', '31900 psi', '']","['Tensile Strength, Yield', '69.0 MPa', '10000 psi', '']","['Elongation at Break', '50 %', '50 %', 'in 50 mm']"
2,0.04,"Silver-bearing tough pitch Copper, UNS C11500, M30 Temper shapes","['Oxygen, O', '<= 0.040 %', '<= 0.040 %', '']","['Tensile Strength, Ultimate', '220 MPa', '31900 psi', '']","['Tensile Strength, Yield', '69.0 MPa', '10000 psi', '']","['Elongation at Break', '50 %', '50 %', 'in 50 mm']"
2.7,0.054,"Silver-bearing tough pitch Copper, UNS C11500, M30 Temper shapes","['Silver, Ag', '<= 0.054 %', '<= 0.054 %', '']","['Tensile Strength, Ultimate', '220 MPa', '31900 psi', '']","['Tensile Strength, Yield', '69.0 MPa', '10000 psi', '']","['Elongation at Break', '50 %', '50 %', 'in 50 mm']"
4995,99.9,"Silver-bearing tough pitch Copper, UNS C11600, M30 Temper shapes","['Copper, Cu', '99 - 99.9 %', '99 - 99.9 %', '']","['Tensile Strength, Ultimate', '220 MPa', '31900 psi', '']","['Tensile Strength, Yield', '69.0 MPa', '10000 psi', '']","['Elongation at Break', '50 %', '50 %', 'in 50 mm']"
2,0.04,"Silver-bearing tough pitch Copper, UNS C11600, M30 Temper shapes","['Oxygen, O', '<= 0.040 %', '<= 0.040 %', '']","['Tensile Strength, Ultimate', '220 MPa', '31900 psi', '']","['Tensile Strength, Yield', '69.0 MPa', '10000 psi', '']","['Elongation at Break', '50 %', '50 %', 'in 50 mm']"
4.25,0.085,"Silver-bearing tough pitch Copper, UNS C11600, M30 Temper shapes","['Silver, Ag', '<= 0.085 %', '<= 0.085 %', '']","['Tensile Strength, Ultimate', '220 MPa', '31900 psi', '']","['Tensile Strength, Yield', '69.0 MPa', '10000 psi', '']","['Elongation at Break', '50 %', '50 %', 'in 50 mm']"
4995,99.9,"Silver-bearing tough pitch Copper, UNS C11300","['Copper, Cu', '99 - 99.9 %', '99 - 99.9 %', '']","['Tensile Strength, Ultimate', '221 - 455 MPa', '32100 - 66000 psi', '']","['Tensile Strength, Yield', '69.0 - 365 MPa', '10000 - 52900 psi', 'Depending on temper']","['Elongation at Break', '55 %', '55 %', 'in 101.6 mm (4 in.)']"
2,0.04,"Silver-bearing tough pitch Copper, UNS C11300","['Oxygen, O', '<= 0.040 %', '<= 0.040 %', '']","['Tensile Strength, Ultimate', '221 - 455 MPa', '32100 - 66000 psi', '']","['Tensile Strength, Yield', '69.0 - 365 MPa', '10000 - 52900 psi', 'Depending on temper']","['Elongation at Break', '55 %', '55 %', 'in 101.6 mm (4 in.)']"
1.35,0.027,"Silver-bearing tough pitch Copper, UNS C11300","['Silver, Ag', '<= 0.027 %', '<= 0.027 %', '']","['Tensile Strength, Ultimate', '221 - 455 MPa', '32100 - 66000 psi', '']","['Tensile Strength, Yield', '69.0 - 365 MPa', '10000 - 52900 psi', 'Depending on temper']","['Elongation at Break', '55 %', '55 %', 'in 101.6 mm (4 in.)']"
4995,99.9,"Silver-bearing tough pitch Copper, UNS C11400","['Copper, Cu', '99 - 99.9 %', '99 - 99.9 %', '']","['Tensile Strength, Ultimate', '221 - 455 MPa', '32100 - 66000 psi', '']","['Tensile Strength, Yield', '69.0 - 365 MPa', '10000 - 52900 psi', 'Depending on temper']","['Elongation at Break', '55 %', '55 %', 'in 101.6 mm (4 in.)']"
1.7,0.034,"Silver-bearing tough pitch Copper, UNS C11400","['Silver, Ag', '<= 0.034 %', '<= 0.034 %', '']","['Tensile Strength, Ultimate', '221 - 455 MPa', '32100 - 66000 psi', '']","['Tensile Strength, Yield', '69.0 - 365 MPa', '10000 - 52900 psi', 'Depending on temper']","['Elongation at Break', '55 %', '55 %', 'in 101.6 mm (4 in.)']"
4995,99.9,"Silver-bearing tough pitch Copper, UNS C11500","['Copper, Cu', '99 - 99.9 %', '99 - 99.9 %', '']","['Tensile Strength, Ultimate', '221 - 455 MPa', '32100 - 66000 psi', '']","['Tensile Strength, Yield', '69.0 - 365 MPa', '10000 - 52900 psi', 'Depending on temper']","['Elongation at Break', '55 %', '55 %', 'in 101.6 mm (4 in.)']"
2.7,0.054,"Silver-bearing tough pitch Copper, UNS C11500","['Silver, Ag', '<= 0.054 %', '<= 0.054 %', '']","['Tensile Strength, Ultimate', '221 - 455 MPa', '32100 - 66000 psi', '']","['Tensile Strength, Yield', '69.0 - 365 MPa', '10000 - 52900 psi', 'Depending on temper']","['Elongation at Break', '55 %', '55 %', 'in 101.6 mm (4 in.)']"
4995,99.9,"Silver-bearing tough pitch Copper, UNS C11600","['Copper, Cu', '99 - 99.9 %', '99 - 99.9 %', '']","['Tensile Strength, Ultimate', '221 - 455 MPa', '32100 - 66000 psi', '']","['Tensile Strength, Yield', '69.0 - 365 MPa', '10000 - 52900 psi', 'Depending on temper']","['Elongation at Break', '55 %', '55 %', 'in 101.6 mm (4 in.)']"
4.25,0.085,"Silver-bearing tough pitch Copper, UNS C11600","['Silver, Ag', '<= 0.085 %', '<= 0.085 %', '']","['Tensile Strength, Ultimate', '221 - 455 MPa', '32100 - 66000 psi', '']","['Tensile Strength, Yield', '69.0 - 365 MPa', '10000 - 52900 psi', 'Depending on temper']","['Elongation at Break', '55 %', '55 %', 'in 101.6 mm (4 in.)']"
4995,99.9,"Copper, UNS C12000","['Copper, Cu', '99.9 %', '99.9 %', '']","['Tensile Strength, Ultimate', '221 - 393 MPa', '32100 - 57000 psi', 'Depending on temper']","['Tensile Strength, Yield', '69.0 - 365 MPa', '10000 - 52900 psi', 'Depending on temper']","['Elongation at Break', '55 %', '55 %', 'in 101.6 mm (4 in.)']"
0.4,0.008,"Copper, UNS C12000","['Phosphorous, P', '0.008 %', '0.008 %', '']","['Tensile Strength, Ultimate', '221 - 393 MPa', '32100 - 57000 psi', 'Depending on temper']","['Tensile Strength, Yield', '69.0 - 365 MPa', '10000 - 52900 psi', 'Depending on temper']","['Elongation at Break', '55 %', '55 %', 'in 101.6 mm (4 in.)']"
4995,99.9,"Copper, UNS C12100","['Copper, Cu', '99.9 %', '99.9 %', 'includes Ag']","['Tensile Strength, Ultimate', '221 - 393 MPa', '32100 - 57000 psi', 'Depending on temper']","['Tensile Strength, Yield', '69.0 - 365 MPa', '10000 - 52900 psi', 'Depending on temper']","['Elongation at Break', '55 %', '55 %', 'in 101.6 mm (4 in.)']"
0.4,0.008,"Copper, UNS C12100","['Phosphorous, P', '0.008 %', '0.008 %', '']","['Tensile Strength, Ultimate', '221 - 393 MPa', '32100 - 57000 psi', 'Depending on temper']","['Tensile Strength, Yield', '69.0 - 365 MPa', '10000 - 52900 psi', 'Depending on temper']","['Elongation at Break', '55 %', '55 %', 'in 101.6 mm (4 in.)']"
0.7,0.014,"Copper, UNS C12100","['Silver, Ag', '0.014 %', '0.014 %', '4 troy oz./ton']","['Tensile Strength, Ultimate', '221 - 393 MPa', '32100 - 57000 psi', 'Depending on temper']","['Tensile Strength, Yield', '69.0 - 365 MPa', '10000 - 52900 psi', 'Depending on temper']","['Elongation at Break', '55 %', '55 %', 'in 101.6 mm (4 in.)']"
4995,99.9,"Phosphorus deoxidized Copper high residual phosphorus, UNS C12200","['Copper, Cu', '99.9 %', '99.9 %', '']","['Tensile Strength, Ultimate', '221 - 379 MPa', '32100 - 55000 psi', '']","['Tensile Strength, Yield', '69.0 - 345 MPa', '10000 - 50000 psi', 'Depending on temper']","['Elongation at Break', '45 %', '45 %', 'in 203.2 mm.']"
1,0.02,"Phosphorus deoxidized Copper high residual phosphorus, UNS C12200","['Phosphorous, P', '0.020 %', '0.020 %', '']","['Tensile Strength, Ultimate', '221 - 379 MPa', '32100 - 55000 psi', '']","['Tensile Strength, Yield', '69.0 - 345 MPa', '10000 - 50000 psi', 'Depending on temper']","['Elongation at Break', '45 %', '45 %', 'in 203.2 mm.']"
0.15,0.003,"Fire-refined Tough Pitch Copper, UNS C12500, OSO25 Temper flat products","['Antimony, Sb', '<= 0.0030 %', '<= 0.0030 %', '']","['Tensile Strength, Ultimate', '235 MPa', '34100 psi', '']","['Tensile Strength, Yield', '76.0 MPa@Strain 0.500 %', '11000 psi@Strain 0.500 %', '']","['Elongation at Break', '45 %', '45 %', 'In 50 mm']"
0.6,0.012,"Fire-refined Tough Pitch Copper, UNS C12500, OSO25 Temper flat products","['Arsenic, As', '<= 0.012 %', '<= 0.012 %', '']","['Tensile Strength, Ultimate', '235 MPa', '34100 psi', '']","['Tensile Strength, Yield', '76.0 MPa@Strain 0.500 %', '11000 psi@Strain 0.500 %', '']","['Elongation at Break', '45 %', '45 %', 'In 50 mm']"
0.15,0.003,"Fire-refined Tough Pitch Copper, UNS C12500, OSO25 Temper flat products","['Bismuth, Bi', '<= 0.0030 %', '<= 0.0030 %', '']","['Tensile Strength, Ultimate', '235 MPa', '34100 psi', '']","['Tensile Strength, Yield', '76.0 MPa@Strain 0.500 %', '11000 psi@Strain 0.500 %', '']","['Elongation at Break', '45 %', '45 %', 'In 50 mm']"
4994,99.88,"Fire-refined Tough Pitch Copper, UNS C12500, OSO25 Temper flat products","['Copper, Cu', '>= 99.88 %', '>= 99.88 %', 'Includes Ag']","['Tensile Strength, Ultimate', '235 MPa', '34100 psi', '']","['Tensile Strength, Yield', '76.0 MPa@Strain 0.500 %', '11000 psi@Strain 0.500 %', '']","['Elongation at Break', '45 %', '45 %', 'In 50 mm']"
0.2,0.004,"Fire-refined Tough Pitch Copper, UNS C12500, OSO25 Temper flat products","['Lead, Pb', '<= 0.0040 %', '<= 0.0040 %', '']","['Tensile Strength, Ultimate', '235 MPa', '34100 psi', '']","['Tensile Strength, Yield', '76.0 MPa@Strain 0.500 %', '11000 psi@Strain 0.500 %', '']","['Elongation at Break', '45 %', '45 %', 'In 50 mm']"
2.5,0.05,"Fire-refined Tough Pitch Copper, UNS C12500, OSO25 Temper flat products","['Nickel, Ni', '<= 0.050 %', '<= 0.050 %', '']","['Tensile Strength, Ultimate', '235 MPa', '34100 psi', '']","['Tensile Strength, Yield', '76.0 MPa@Strain 0.500 %', '11000 psi@Strain 0.500 %', '']","['Elongation at Break', '45 %', '45 %', 'In 50 mm']"
1.25,0.025,"Fire-refined Tough Pitch Copper, UNS C12500, OSO25 Temper flat products","['Selenium, Se', '<= 0.025 %', '<= 0.025 %', 'includes Te']","['Tensile Strength, Ultimate', '235 MPa', '34100 psi', '']","['Tensile Strength, Yield', '76.0 MPa@Strain 0.500 %', '11000 psi@Strain 0.500 %', '']","['Elongation at Break', '45 %', '45 %', 'In 50 mm']"
0.15,0.003,"Fire-refined Tough Pitch Copper, UNS C12500, OSO50 Temper rod, shapes","['Antimony, Sb', '<= 0.0030 %', '<= 0.0030 %', '']","['Tensile Strength, Ultimate', '220 MPa', '31900 psi', '']","['Tensile Strength, Yield', '69.0 MPa@Strain 0.500 %', '10000 psi@Strain 0.500 %', '']","['Elongation at Break', '50 %', '50 %', 'In 50 mm, shapes']"
0.6,0.012,"Fire-refined Tough Pitch Copper, UNS C12500, OSO50 Temper rod, shapes","['Arsenic, As', '<= 0.012 %', '<= 0.012 %', '']","['Tensile Strength, Ultimate', '220 MPa', '31900 psi', '']","['Tensile Strength, Yield', '69.0 MPa@Strain 0.500 %', '10000 psi@Strain 0.500 %', '']","['Elongation at Break', '50 %', '50 %', 'In 50 mm, shapes']"
0.15,0.003,"Fire-refined Tough Pitch Copper, UNS C12500, OSO50 Temper rod, shapes","['Bismuth, Bi', '<= 0.0030 %', '<= 0.0030 %', '']","['Tensile Strength, Ultimate', '220 MPa', '31900 psi', '']","['Tensile Strength, Yield', '69.0 MPa@Strain 0.500 %', '10000 psi@Strain 0.500 %', '']","['Elongation at Break', '50 %', '50 %', 'In 50 mm, shapes']"
4994,99.88,"Fire-refined Tough Pitch Copper, UNS C12500, OSO50 Temper rod, shapes","['Copper, Cu', '>= 99.88 %', '>= 99.88 %', 'Includes Ag']","['Tensile Strength, Ultimate', '220 MPa', '31900 psi', '']","['Tensile Strength, Yield', '69.0 MPa@Strain 0.500 %', '10000 psi@Strain 0.500 %', '']","['Elongation at Break', '50 %', '50 %', 'In 50 mm, shapes']"
0.2,0.004,"Fire-refined Tough Pitch Copper, UNS C12500, OSO50 Temper rod, shapes","['Lead, Pb', '<= 0.0040 %', '<= 0.0040 %', '']","['Tensile Strength, Ultimate', '220 MPa', '31900 psi', '']","['Tensile Strength, Yield', '69.0 MPa@Strain 0.500 %', '10000 psi@Strain 0.500 %', '']","['Elongation at Break', '50 %', '50 %', 'In 50 mm, shapes']"
2.5,0.05,"Fire-refined Tough Pitch Copper, UNS C12500, OSO50 Temper rod, shapes","['Nickel, Ni', '<= 0.050 %', '<= 0.050 %', '']","['Tensile Strength, Ultimate', '220 MPa', '31900 psi', '']","['Tensile Strength, Yield', '69.0 MPa@Strain 0.500 %', '10000 psi@Strain 0.500 %', '']","['Elongation at Break', '50 %', '50 %', 'In 50 mm, shapes']"
1.25,0.025,"Fire-refined Tough Pitch Copper, UNS C12500, OSO50 Temper rod, shapes","['Selenium, Se', '<= 0.025 %', '<= 0.025 %', 'includes Te']","['Tensile Strength, Ultimate', '220 MPa', '31900 psi', '']","['Tensile Strength, Yield', '69.0 MPa@Strain 0.500 %', '10000 psi@Strain 0.500 %', '']","['Elongation at Break', '50 %', '50 %', 'In 50 mm, shapes']"
0.15,0.003,"Fire-refined Tough Pitch Copper, UNS C12500, H00 Temper flat products","['Antimony, Sb', '<= 0.0030 %', '<= 0.0030 %', '']","['Tensile Strength, Ultimate', '250 MPa', '36300 psi', '']","['Tensile Strength, Yield', '195 MPa@Strain 0.500 %', '28300 psi@Strain 0.500 %', '']","['Elongation at Break', '30 %', '30 %', 'In 50 mm']"
0.6,0.012,"Fire-refined Tough Pitch Copper, UNS C12500, H00 Temper flat products","['Arsenic, As', '<= 0.012 %', '<= 0.012 %', '']","['Tensile Strength, Ultimate', '250 MPa', '36300 psi', '']","['Tensile Strength, Yield', '195 MPa@Strain 0.500 %', '28300 psi@Strain 0.500 %', '']","['Elongation at Break', '30 %', '30 %', 'In 50 mm']"
0.15,0.003,"Fire-refined Tough Pitch Copper, UNS C12500, H00 Temper flat products","['Bismuth, Bi', '<= 0.0030 %', '<= 0.0030 %', '']","['Tensile Strength, Ultimate', '250 MPa', '36300 psi', '']","['Tensile Strength, Yield', '195 MPa@Strain 0.500 %', '28300 psi@Strain 0.500 %', '']","['Elongation at Break', '30 %', '30 %', 'In 50 mm']"
4994,99.88,"Fire-refined Tough Pitch Copper, UNS C12500, H00 Temper flat products","['Copper, Cu', '>= 99.88 %', '>= 99.88 %', 'Includes Ag']","['Tensile Strength, Ultimate', '250 MPa', '36300 psi', '']","['Tensile Strength, Yield', '195 MPa@Strain 0.500 %', '28300 psi@Strain 0.500 %', '']","['Elongation at Break', '30 %', '30 %', 'In 50 mm']"
0.2,0.004,"Fire-refined Tough Pitch Copper, UNS C12500, H00 Temper flat products","['Lead, Pb', '<= 0.0040 %', '<= 0.0040 %', '']","['Tensile Strength, Ultimate', '250 MPa', '36300 psi', '']","['Tensile Strength, Yield', '195 MPa@Strain 0.500 %', '28300 psi@Strain 0.500 %', '']","['Elongation at Break', '30 %', '30 %', 'In 50 mm']"
2.5,0.05,"Fire-refined Tough Pitch Copper, UNS C12500, H00 Temper flat products","['Nickel, Ni', '<= 0.050 %', '<= 0.050 %', '']","['Tensile Strength, Ultimate', '250 MPa', '36300 psi', '']","['Tensile Strength, Yield', '195 MPa@Strain 0.500 %', '28300 psi@Strain 0.500 %', '']","['Elongation at Break', '30 %', '30 %', 'In 50 mm']"
1.25,0.025,"Fire-refined Tough Pitch Copper, UNS C12500, H00 Temper flat products","['Selenium, Se', '<= 0.025 %', '<= 0.025 %', 'includes Te']","['Tensile Strength, Ultimate', '250 MPa', '36300 psi', '']","['Tensile Strength, Yield', '195 MPa@Strain 0.500 %', '28300 psi@Strain 0.500 %', '']","['Elongation at Break', '30 %', '30 %', 'In 50 mm']"
0.15,0.003,"Fire-refined Tough Pitch Copper, UNS C12500, H02 Temper flat products","['Antimony, Sb', '<= 0.0030 %', '<= 0.0030 %', '']","['Tensile Strength, Ultimate', '290 MPa', '42100 psi', '']","['Tensile Strength, Yield', '250 MPa@Strain 0.500 %', '36300 psi@Strain 0.500 %', '']","['Elongation at Break', '14 %', '14 %', 'In 50 mm']"
0.6,0.012,"Fire-refined Tough Pitch Copper, UNS C12500, H02 Temper flat products","['Arsenic, As', '<= 0.012 %', '<= 0.012 %', '']","['Tensile Strength, Ultimate', '290 MPa', '42100 psi', '']","['Tensile Strength, Yield', '250 MPa@Strain 0.500 %', '36300 psi@Strain 0.500 %', '']","['Elongation at Break', '14 %', '14 %', 'In 50 mm']"
0.15,0.003,"Fire-refined Tough Pitch Copper, UNS C12500, H02 Temper flat products","['Bismuth, Bi', '<= 0.0030 %', '<= 0.0030 %', '']","['Tensile Strength, Ultimate', '290 MPa', '42100 psi', '']","['Tensile Strength, Yield', '250 MPa@Strain 0.500 %', '36300 psi@Strain 0.500 %', '']","['Elongation at Break', '14 %', '14 %', 'In 50 mm']"
4994,99.88,"Fire-refined Tough Pitch Copper, UNS C12500, H02 Temper flat products","['Copper, Cu', '>= 99.88 %', '>= 99.88 %', 'Includes Ag']","['Tensile Strength, Ultimate', '290 MPa', '42100 psi', '']","['Tensile Strength, Yield', '250 MPa@Strain 0.500 %', '36300 psi@Strain 0.500 %', '']","['Elongation at Break', '14 %', '14 %', 'In 50 mm']"
0.2,0.004,"Fire-refined Tough Pitch Copper, UNS C12500, H02 Temper flat products","['Lead, Pb', '<= 0.0040 %', '<= 0.0040 %', '']","['Tensile Strength, Ultimate', '290 MPa', '42100 psi', '']","['Tensile Strength, Yield', '250 MPa@Strain 0.500 %', '36300 psi@Strain 0.500 %', '']","['Elongation at Break', '14 %', '14 %', 'In 50 mm']"
2.5,0.05,"Fire-refined Tough Pitch Copper, UNS C12500, H02 Temper flat products","['Nickel, Ni', '<= 0.050 %', '<= 0.050 %', '']","['Tensile Strength, Ultimate', '290 MPa', '42100 psi', '']","['Tensile Strength, Yield', '250 MPa@Strain 0.500 %', '36300 psi@Strain 0.500 %', '']","['Elongation at Break', '14 %', '14 %', 'In 50 mm']"
1.25,0.025,"Fire-refined Tough Pitch Copper, UNS C12500, H02 Temper flat products","['Selenium, Se', '<= 0.025 %', '<= 0.025 %', 'includes Te']","['Tensile Strength, Ultimate', '290 MPa', '42100 psi', '']","['Tensile Strength, Yield', '250 MPa@Strain 0.500 %', '36300 psi@Strain 0.500 %', '']","['Elongation at Break', '14 %', '14 %', 'In 50 mm']"
0.15,0.003,"Fire-refined Tough Pitch Copper, UNS C12500, H04 Temper flat products","['Antimony, Sb', '<= 0.0030 %', '<= 0.0030 %', '']","['Tensile Strength, Ultimate', '345 MPa', '50000 psi', '']","['Tensile Strength, Yield', '310 MPa@Strain 0.500 %', '45000 psi@Strain 0.500 %', '']","['Elongation at Break', '6.0 %', '6.0 %', 'In 50 mm']"
0.6,0.012,"Fire-refined Tough Pitch Copper, UNS C12500, H04 Temper flat products","['Arsenic, As', '<= 0.012 %', '<= 0.012 %', '']","['Tensile Strength, Ultimate', '345 MPa', '50000 psi', '']","['Tensile Strength, Yield', '310 MPa@Strain 0.500 %', '45000 psi@Strain 0.500 %', '']","['Elongation at Break', '6.0 %', '6.0 %', 'In 50 mm']"
0.15,0.003,"Fire-refined Tough Pitch Copper, UNS C12500, H04 Temper flat products","['Bismuth, Bi', '<= 0.0030 %', '<= 0.0030 %', '']","['Tensile Strength, Ultimate', '345 MPa', '50000 psi', '']","['Tensile Strength, Yield', '310 MPa@Strain 0.500 %', '45000 psi@Strain 0.500 %', '']","['Elongation at Break', '6.0 %', '6.0 %', 'In 50 mm']"
4994,99.88,"Fire-refined Tough Pitch Copper, UNS C12500, H04 Temper flat products","['Copper, Cu', '>= 99.88 %', '>= 99.88 %', 'Includes Ag']","['Tensile Strength, Ultimate', '345 MPa', '50000 psi', '']","['Tensile Strength, Yield', '310 MPa@Strain 0.500 %', '45000 psi@Strain 0.500 %', '']","['Elongation at Break', '6.0 %', '6.0 %', 'In 50 mm']"
0.2,0.004,"Fire-refined Tough Pitch Copper, UNS C12500, H04 Temper flat products","['Lead, Pb', '<= 0.0040 %', '<= 0.0040 %', '']","['Tensile Strength, Ultimate', '345 MPa', '50000 psi', '']","['Tensile Strength, Yield', '310 MPa@Strain 0.500 %', '45000 psi@Strain 0.500 %', '']","['Elongation at Break', '6.0 %', '6.0 %', 'In 50 mm']"
2.5,0.05,"Fire-refined Tough Pitch Copper, UNS C12500, H04 Temper flat products","['Nickel, Ni', '<= 0.050 %', '<= 0.050 %', '']","['Tensile Strength, Ultimate', '345 MPa', '50000 psi', '']","['Tensile Strength, Yield', '310 MPa@Strain 0.500 %', '45000 psi@Strain 0.500 %', '']","['Elongation at Break', '6.0 %', '6.0 %', 'In 50 mm']"
1.25,0.025,"Fire-refined Tough Pitch Copper, UNS C12500, H04 Temper flat products","['Selenium, Se', '<= 0.025 %', '<= 0.025 %', 'includes Te']","['Tensile Strength, Ultimate', '345 MPa', '50000 psi', '']","['Tensile Strength, Yield', '310 MPa@Strain 0.500 %', '45000 psi@Strain 0.500 %', '']","['Elongation at Break', '6.0 %', '6.0 %', 'In 50 mm']"
0.15,0.003,"Fire-refined Tough Pitch Copper, UNS C12500, H08 Temper flat products","['Antimony, Sb', '<= 0.0030 %', '<= 0.0030 %', '']","['Tensile Strength, Ultimate', '380 MPa', '55100 psi', '']","['Tensile Strength, Yield', '345 MPa@Strain 0.500 %', '50000 psi@Strain 0.500 %', '']","['Elongation at Break', '4.0 %', '4.0 %', 'In 50 mm']"
0.6,0.012,"Fire-refined Tough Pitch Copper, UNS C12500, H08 Temper flat products","['Arsenic, As', '<= 0.012 %', '<= 0.012 %', '']","['Tensile Strength, Ultimate', '380 MPa', '55100 psi', '']","['Tensile Strength, Yield', '345 MPa@Strain 0.500 %', '50000 psi@Strain 0.500 %', '']","['Elongation at Break', '4.0 %', '4.0 %', 'In 50 mm']"
0.15,0.003,"Fire-refined Tough Pitch Copper, UNS C12500, H08 Temper flat products","['Bismuth, Bi', '<= 0.0030 %', '<= 0.0030 %', '']","['Tensile Strength, Ultimate', '380 MPa', '55100 psi', '']","['Tensile Strength, Yield', '345 MPa@Strain 0.500 %', '50000 psi@Strain 0.500 %', '']","['Elongation at Break', '4.0 %', '4.0 %', 'In 50 mm']"
4994,99.88,"Fire-refined Tough Pitch Copper, UNS C12500, H08 Temper flat products","['Copper, Cu', '>= 99.88 %', '>= 99.88 %', 'Includes Ag']","['Tensile Strength, Ultimate', '380 MPa', '55100 psi', '']","['Tensile Strength, Yield', '345 MPa@Strain 0.500 %', '50000 psi@Strain 0.500 %', '']","['Elongation at Break', '4.0 %', '4.0 %', 'In 50 mm']"
0.2,0.004,"Fire-refined Tough Pitch Copper, UNS C12500, H08 Temper flat products","['Lead, Pb', '<= 0.0040 %', '<= 0.0040 %', '']","['Tensile Strength, Ultimate', '380 MPa', '55100 psi', '']","['Tensile Strength, Yield', '345 MPa@Strain 0.500 %', '50000 psi@Strain 0.500 %', '']","['Elongation at Break', '4.0 %', '4.0 %', 'In 50 mm']"
2.5,0.05,"Fire-refined Tough Pitch Copper, UNS C12500, H08 Temper flat products","['Nickel, Ni', '<= 0.050 %', '<= 0.050 %', '']","['Tensile Strength, Ultimate', '380 MPa', '55100 psi', '']","['Tensile Strength, Yield', '345 MPa@Strain 0.500 %', '50000 psi@Strain 0.500 %', '']","['Elongation at Break', '4.0 %', '4.0 %', 'In 50 mm']"
1.25,0.025,"Fire-refined Tough Pitch Copper, UNS C12500, H08 Temper flat products","['Selenium, Se', '<= 0.025 %', '<= 0.025 %', 'includes Te']","['Tensile Strength, Ultimate', '380 MPa', '55100 psi', '']","['Tensile Strength, Yield', '345 MPa@Strain 0.500 %', '50000 psi@Strain 0.500 %', '']","['Elongation at Break', '4.0 %', '4.0 %', 'In 50 mm']"
0.15,0.003,"Fire-refined Tough Pitch Copper, UNS C12500, H10 Temper flat products","['Antimony, Sb', '<= 0.0030 %', '<= 0.0030 %', '']","['Tensile Strength, Ultimate', '395 MPa', '57300 psi', '']","['Tensile Strength, Yield', '365 MPa@Strain 0.500 %', '52900 psi@Strain 0.500 %', '']","['Elongation at Break', '4.0 %', '4.0 %', 'In 50 mm']"
0.6,0.012,"Fire-refined Tough Pitch Copper, UNS C12500, H10 Temper flat products","['Arsenic, As', '<= 0.012 %', '<= 0.012 %', '']","['Tensile Strength, Ultimate', '395 MPa', '57300 psi', '']","['Tensile Strength, Yield', '365 MPa@Strain 0.500 %', '52900 psi@Strain 0.500 %', '']","['Elongation at Break', '4.0 %', '4.0 %', 'In 50 mm']"
0.15,0.003,"Fire-refined Tough Pitch Copper, UNS C12500, H10 Temper flat products","['Bismuth, Bi', '<= 0.0030 %', '<= 0.0030 %', '']","['Tensile Strength, Ultimate', '395 MPa', '57300 psi', '']","['Tensile Strength, Yield', '365 MPa@Strain 0.500 %', '52900 psi@Strain 0.500 %', '']","['Elongation at Break', '4.0 %', '4.0 %', 'In 50 mm']"
4994,99.88,"Fire-refined Tough Pitch Copper, UNS C12500, H10 Temper flat products","['Copper, Cu', '>= 99.88 %', '>= 99.88 %', 'Includes Ag']","['Tensile Strength, Ultimate', '395 MPa', '57300 psi', '']","['Tensile Strength, Yield', '365 MPa@Strain 0.500 %', '52900 psi@Strain 0.500 %', '']","['Elongation at Break', '4.0 %', '4.0 %', 'In 50 mm']"
0.2,0.004,"Fire-refined Tough Pitch Copper, UNS C12500, H10 Temper flat products","['Lead, Pb', '<= 0.0040 %', '<= 0.0040 %', '']","['Tensile Strength, Ultimate', '395 MPa', '57300 psi', '']","['Tensile Strength, Yield', '365 MPa@Strain 0.500 %', '52900 psi@Strain 0.500 %', '']","['Elongation at Break', '4.0 %', '4.0 %', 'In 50 mm']"
2.5,0.05,"Fire-refined Tough Pitch Copper, UNS C12500, H10 Temper flat products","['Nickel, Ni', '<= 0.050 %', '<= 0.050 %', '']","['Tensile Strength, Ultimate', '395 MPa', '57300 psi', '']","['Tensile Strength, Yield', '365 MPa@Strain 0.500 %', '52900 psi@Strain 0.500 %', '']","['Elongation at Break', '4.0 %', '4.0 %', 'In 50 mm']"
1.25,0.025,"Fire-refined Tough Pitch Copper, UNS C12500, H10 Temper flat products","['Selenium, Se', '<= 0.025 %', '<= 0.025 %', 'includes Te']","['Tensile Strength, Ultimate', '395 MPa', '57300 psi', '']","['Tensile Strength, Yield', '365 MPa@Strain 0.500 %', '52900 psi@Strain 0.500 %', '']","['Elongation at Break', '4.0 %', '4.0 %', 'In 50 mm']"
0.15,0.003,"Fire-refined Tough Pitch Copper, UNS C12500, M20 Temper flat products","['Antimony, Sb', '<= 0.0030 %', '<= 0.0030 %', '']","['Tensile Strength, Ultimate', '235 MPa', '34100 psi', '']","['Tensile Strength, Yield', '69.0 MPa@Strain 0.500 %', '10000 psi@Strain 0.500 %', '']","['Elongation at Break', '45 %', '45 %', 'In 50 mm']"
0.6,0.012,"Fire-refined Tough Pitch Copper, UNS C12500, M20 Temper flat products","['Arsenic, As', '<= 0.012 %', '<= 0.012 %', '']","['Tensile Strength, Ultimate', '235 MPa', '34100 psi', '']","['Tensile Strength, Yield', '69.0 MPa@Strain 0.500 %', '10000 psi@Strain 0.500 %', '']","['Elongation at Break', '45 %', '45 %', 'In 50 mm']"
0.15,0.003,"Fire-refined Tough Pitch Copper, UNS C12500, M20 Temper flat products","['Bismuth, Bi', '<= 0.0030 %', '<= 0.0030 %', '']","['Tensile Strength, Ultimate', '235 MPa', '34100 psi', '']","['Tensile Strength, Yield', '69.0 MPa@Strain 0.500 %', '10000 psi@Strain 0.500 %', '']","['Elongation at Break', '45 %', '45 %', 'In 50 mm']"
4994,99.88,"Fire-refined Tough Pitch Copper, UNS C12500, M20 Temper flat products","['Copper, Cu', '>= 99.88 %', '>= 99.88 %', 'Includes Ag']","['Tensile Strength, Ultimate', '235 MPa', '34100 psi', '']","['Tensile Strength, Yield', '69.0 MPa@Strain 0.500 %', '10000 psi@Strain 0.500 %', '']","['Elongation at Break', '45 %', '45 %', 'In 50 mm']"
0.2,0.004,"Fire-refined Tough Pitch Copper, UNS C12500, M20 Temper flat products","['Lead, Pb', '<= 0.0040 %', '<= 0.0040 %', '']","['Tensile Strength, Ultimate', '235 MPa', '34100 psi', '']","['Tensile Strength, Yield', '69.0 MPa@Strain 0.500 %', '10000 psi@Strain 0.500 %', '']","['Elongation at Break', '45 %', '45 %', 'In 50 mm']"
2.5,0.05,"Fire-refined Tough Pitch Copper, UNS C12500, M20 Temper flat products","['Nickel, Ni', '<= 0.050 %', '<= 0.050 %', '']","['Tensile Strength, Ultimate', '235 MPa', '34100 psi', '']","['Tensile Strength, Yield', '69.0 MPa@Strain 0.500 %', '10000 psi@Strain 0.500 %', '']","['Elongation at Break', '45 %', '45 %', 'In 50 mm']"
1.25,0.025,"Fire-refined Tough Pitch Copper, UNS C12500, M20 Temper flat products","['Selenium, Se', '<= 0.025 %', '<= 0.025 %', 'includes Te']","['Tensile Strength, Ultimate', '235 MPa', '34100 psi', '']","['Tensile Strength, Yield', '69.0 MPa@Strain 0.500 %', '10000 psi@Strain 0.500 %', '']","['Elongation at Break', '45 %', '45 %', 'In 50 mm']"
0.15,0.003,"Fire-refined Tough Pitch Copper, UNS C12500, M20 Temper rod, shapes","['Antimony, Sb', '<= 0.0030 %', '<= 0.0030 %', '']","['Tensile Strength, Ultimate', '220 MPa', '31900 psi', '']","['Tensile Strength, Yield', '69.0 MPa@Strain 0.500 %', '10000 psi@Strain 0.500 %', '']","['Elongation at Break', '50 %', '50 %', 'In 50 mm, shapes']"
0.6,0.012,"Fire-refined Tough Pitch Copper, UNS C12500, M20 Temper rod, shapes","['Arsenic, As', '<= 0.012 %', '<= 0.012 %', '']","['Tensile Strength, Ultimate', '220 MPa', '31900 psi', '']","['Tensile Strength, Yield', '69.0 MPa@Strain 0.500 %', '10000 psi@Strain 0.500 %', '']","['Elongation at Break', '50 %', '50 %', 'In 50 mm, shapes']"
0.15,0.003,"Fire-refined Tough Pitch Copper, UNS C12500, M20 Temper rod, shapes","['Bismuth, Bi', '<= 0.0030 %', '<= 0.0030 %', '']","['Tensile Strength, Ultimate', '220 MPa', '31900 psi', '']","['Tensile Strength, Yield', '69.0 MPa@Strain 0.500 %', '10000 psi@Strain 0.500 %', '']","['Elongation at Break', '50 %', '50 %', 'In 50 mm, shapes']"
4994,99.88,"Fire-refined Tough Pitch Copper, UNS C12500, M20 Temper rod, shapes","['Copper, Cu', '>= 99.88 %', '>= 99.88 %', 'Includes Ag']","['Tensile Strength, Ultimate', '220 MPa', '31900 psi', '']","['Tensile Strength, Yield', '69.0 MPa@Strain 0.500 %', '10000 psi@Strain 0.500 %', '']","['Elongation at Break', '50 %', '50 %', 'In 50 mm, shapes']"
0.2,0.004,"Fire-refined Tough Pitch Copper, UNS C12500, M20 Temper rod, shapes","['Lead, Pb', '<= 0.0040 %', '<= 0.0040 %', '']","['Tensile Strength, Ultimate', '220 MPa', '31900 psi', '']","['Tensile Strength, Yield', '69.0 MPa@Strain 0.500 %', '10000 psi@Strain 0.500 %', '']","['Elongation at Break', '50 %', '50 %', 'In 50 mm, shapes']"
2.5,0.05,"Fire-refined Tough Pitch Copper, UNS C12500, M20 Temper rod, shapes","['Nickel, Ni', '<= 0.050 %', '<= 0.050 %', '']","['Tensile Strength, Ultimate', '220 MPa', '31900 psi', '']","['Tensile Strength, Yield', '69.0 MPa@Strain 0.500 %', '10000 psi@Strain 0.500 %', '']","['Elongation at Break', '50 %', '50 %', 'In 50 mm, shapes']"
1.25,0.025,"Fire-refined Tough Pitch Copper, UNS C12500, M20 Temper rod, shapes","['Selenium, Se', '<= 0.025 %', '<= 0.025 %', 'includes Te']","['Tensile Strength, Ultimate', '220 MPa', '31900 psi', '']","['Tensile Strength, Yield', '69.0 MPa@Strain 0.500 %', '10000 psi@Strain 0.500 %', '']","['Elongation at Break', '50 %', '50 %', 'In 50 mm, shapes']"
0.15,0.003,"Fire-refined Tough Pitch Copper, UNS C12500, H80 (35%) Temper rod","['Antimony, Sb', '<= 0.0030 %', '<= 0.0030 %', '']","['Tensile Strength, Ultimate', '330 MPa', '47900 psi', '']","['Tensile Strength, Yield', '305 MPa@Strain 0.500 %', '44200 psi@Strain 0.500 %', '']","['Elongation at Break', '16 %', '16 %', 'In 50 mm']"
0.6,0.012,"Fire-refined Tough Pitch Copper, UNS C12500, H80 (35%) Temper rod","['Arsenic, As', '<= 0.012 %', '<= 0.012 %', '']","['Tensile Strength, Ultimate', '330 MPa', '47900 psi', '']","['Tensile Strength, Yield', '305 MPa@Strain 0.500 %', '44200 psi@Strain 0.500 %', '']","['Elongation at Break', '16 %', '16 %', 'In 50 mm']"
0.15,0.003,"Fire-refined Tough Pitch Copper, UNS C12500, H80 (35%) Temper rod","['Bismuth, Bi', '<= 0.0030 %', '<= 0.0030 %', '']","['Tensile Strength, Ultimate', '330 MPa', '47900 psi', '']","['Tensile Strength, Yield', '305 MPa@Strain 0.500 %', '44200 psi@Strain 0.500 %', '']","['Elongation at Break', '16 %', '16 %', 'In 50 mm']"
4994,99.88,"Fire-refined Tough Pitch Copper, UNS C12500, H80 (35%) Temper rod","['Copper, Cu', '>= 99.88 %', '>= 99.88 %', 'Includes Ag']","['Tensile Strength, Ultimate', '330 MPa', '47900 psi', '']","['Tensile Strength, Yield', '305 MPa@Strain 0.500 %', '44200 psi@Strain 0.500 %', '']","['Elongation at Break', '16 %', '16 %', 'In 50 mm']"
0.2,0.004,"Fire-refined Tough Pitch Copper, UNS C12500, H80 (35%) Temper rod","['Lead, Pb', '<= 0.0040 %', '<= 0.0040 %', '']","['Tensile Strength, Ultimate', '330 MPa', '47900 psi', '']","['Tensile Strength, Yield', '305 MPa@Strain 0.500 %', '44200 psi@Strain 0.500 %', '']","['Elongation at Break', '16 %', '16 %', 'In 50 mm']"
2.5,0.05,"Fire-refined Tough Pitch Copper, UNS C12500, H80 (35%) Temper rod","['Nickel, Ni', '<= 0.050 %', '<= 0.050 %', '']","['Tensile Strength, Ultimate', '330 MPa', '47900 psi', '']","['Tensile Strength, Yield', '305 MPa@Strain 0.500 %', '44200 psi@Strain 0.500 %', '']","['Elongation at Break', '16 %', '16 %', 'In 50 mm']"
1.25,0.025,"Fire-refined Tough Pitch Copper, UNS C12500, H80 (35%) Temper rod","['Selenium, Se', '<= 0.025 %', '<= 0.025 %', 'includes Te']","['Tensile Strength, Ultimate', '330 MPa', '47900 psi', '']","['Tensile Strength, Yield', '305 MPa@Strain 0.500 %', '44200 psi@Strain 0.500 %', '']","['Elongation at Break', '16 %', '16 %', 'In 50 mm']"
0.15,0.003,"Fire-refined Tough Pitch Copper, UNS C12500, H80 (15%) Temper shapes","['Antimony, Sb', '<= 0.0030 %', '<= 0.0030 %', '']","['Tensile Strength, Ultimate', '275 MPa', '39900 psi', '']","['Tensile Strength, Yield', '220 MPa@Strain 0.500 %', '31900 psi@Strain 0.500 %', '']","['Elongation at Break', '30 %', '30 %', 'In 50 mm']"
0.6,0.012,"Fire-refined Tough Pitch Copper, UNS C12500, H80 (15%) Temper shapes","['Arsenic, As', '<= 0.012 %', '<= 0.012 %', '']","['Tensile Strength, Ultimate', '275 MPa', '39900 psi', '']","['Tensile Strength, Yield', '220 MPa@Strain 0.500 %', '31900 psi@Strain 0.500 %', '']","['Elongation at Break', '30 %', '30 %', 'In 50 mm']"
0.15,0.003,"Fire-refined Tough Pitch Copper, UNS C12500, H80 (15%) Temper shapes","['Bismuth, Bi', '<= 0.0030 %', '<= 0.0030 %', '']","['Tensile Strength, Ultimate', '275 MPa', '39900 psi', '']","['Tensile Strength, Yield', '220 MPa@Strain 0.500 %', '31900 psi@Strain 0.500 %', '']","['Elongation at Break', '30 %', '30 %', 'In 50 mm']"
4994,99.88,"Fire-refined Tough Pitch Copper, UNS C12500, H80 (15%) Temper shapes","['Copper, Cu', '>= 99.88 %', '>= 99.88 %', 'Includes Ag']","['Tensile Strength, Ultimate', '275 MPa', '39900 psi', '']","['Tensile Strength, Yield', '220 MPa@Strain 0.500 %', '31900 psi@Strain 0.500 %', '']","['Elongation at Break', '30 %', '30 %', 'In 50 mm']"
0.2,0.004,"Fire-refined Tough Pitch Copper, UNS C12500, H80 (15%) Temper shapes","['Lead, Pb', '<= 0.0040 %', '<= 0.0040 %', '']","['Tensile Strength, Ultimate', '275 MPa', '39900 psi', '']","['Tensile Strength, Yield', '220 MPa@Strain 0.500 %', '31900 psi@Strain 0.500 %', '']","['Elongation at Break', '30 %', '30 %', 'In 50 mm']"
2.5,0.05,"Fire-refined Tough Pitch Copper, UNS C12500, H80 (15%) Temper shapes","['Nickel, Ni', '<= 0.050 %', '<= 0.050 %', '']","['Tensile Strength, Ultimate', '275 MPa', '39900 psi', '']","['Tensile Strength, Yield', '220 MPa@Strain 0.500 %', '31900 psi@Strain 0.500 %', '']","['Elongation at Break', '30 %', '30 %', 'In 50 mm']"
1.25,0.025,"Fire-refined Tough Pitch Copper, UNS C12500, H80 (15%) Temper shapes","['Selenium, Se', '<= 0.025 %', '<= 0.025 %', 'includes Te']","['Tensile Strength, Ultimate', '275 MPa', '39900 psi', '']","['Tensile Strength, Yield', '220 MPa@Strain 0.500 %', '31900 psi@Strain 0.500 %', '']","['Elongation at Break', '30 %', '30 %', 'In 50 mm']"
0.15,0.003,"Fire-refined Tough Pitch Copper, UNS C12500, M30 Temper shapes","['Antimony, Sb', '<= 0.0030 %', '<= 0.0030 %', '']","['Tensile Strength, Ultimate', '220 MPa', '31900 psi', '']","['Tensile Strength, Yield', '69.0 MPa@Strain 0.500 %', '10000 psi@Strain 0.500 %', '']","['Elongation at Break', '50 %', '50 %', 'In 50 mm']"
0.6,0.012,"Fire-refined Tough Pitch Copper, UNS C12500, M30 Temper shapes","['Arsenic, As', '<= 0.012 %', '<= 0.012 %', '']","['Tensile Strength, Ultimate', '220 MPa', '31900 psi', '']","['Tensile Strength, Yield', '69.0 MPa@Strain 0.500 %', '10000 psi@Strain 0.500 %', '']","['Elongation at Break', '50 %', '50 %', 'In 50 mm']"
0.15,0.003,"Fire-refined Tough Pitch Copper, UNS C12500, M30 Temper shapes","['Bismuth, Bi', '<= 0.0030 %', '<= 0.0030 %', '']","['Tensile Strength, Ultimate', '220 MPa', '31900 psi', '']","['Tensile Strength, Yield', '69.0 MPa@Strain 0.500 %', '10000 psi@Strain 0.500 %', '']","['Elongation at Break', '50 %', '50 %', 'In 50 mm']"
4994,99.88,"Fire-refined Tough Pitch Copper, UNS C12500, M30 Temper shapes","['Copper, Cu', '>= 99.88 %', '>= 99.88 %', 'Includes Ag']","['Tensile Strength, Ultimate', '220 MPa', '31900 psi', '']","['Tensile Strength, Yield', '69.0 MPa@Strain 0.500 %', '10000 psi@Strain 0.500 %', '']","['Elongation at Break', '50 %', '50 %', 'In 50 mm']"
0.2,0.004,"Fire-refined Tough Pitch Copper, UNS C12500, M30 Temper shapes","['Lead, Pb', '<= 0.0040 %', '<= 0.0040 %', '']","['Tensile Strength, Ultimate', '220 MPa', '31900 psi', '']","['Tensile Strength, Yield', '69.0 MPa@Strain 0.500 %', '10000 psi@Strain 0.500 %', '']","['Elongation at Break', '50 %', '50 %', 'In 50 mm']"
2.5,0.05,"Fire-refined Tough Pitch Copper, UNS C12500, M30 Temper shapes","['Nickel, Ni', '<= 0.050 %', '<= 0.050 %', '']","['Tensile Strength, Ultimate', '220 MPa', '31900 psi', '']","['Tensile Strength, Yield', '69.0 MPa@Strain 0.500 %', '10000 psi@Strain 0.500 %', '']","['Elongation at Break', '50 %', '50 %', 'In 50 mm']"
1.25,0.025,"Fire-refined Tough Pitch Copper, UNS C12500, M30 Temper shapes","['Selenium, Se', '<= 0.025 %', '<= 0.025 %', 'includes Te']","['Tensile Strength, Ultimate', '220 MPa', '31900 psi', '']","['Tensile Strength, Yield', '69.0 MPa@Strain 0.500 %', '10000 psi@Strain 0.500 %', '']","['Elongation at Break', '50 %', '50 %', 'In 50 mm']"
0.15,0.003,"Fire-refined Tough Pitch Copper with Silver, UNS C12700, OSO25 Temper flat products","['Antimony, Sb', '<= 0.0030 %', '<= 0.0030 %', '']","['Tensile Strength, Ultimate', '235 MPa', '34100 psi', '']","['Tensile Strength, Yield', '76.0 MPa@Strain 0.500 %', '11000 psi@Strain 0.500 %', '']","['Elongation at Break', '45 %', '45 %', 'In 50 mm']"
0.6,0.012,"Fire-refined Tough Pitch Copper with Silver, UNS C12700, OSO25 Temper flat products","['Arsenic, As', '<= 0.012 %', '<= 0.012 %', '']","['Tensile Strength, Ultimate', '235 MPa', '34100 psi', '']","['Tensile Strength, Yield', '76.0 MPa@Strain 0.500 %', '11000 psi@Strain 0.500 %', '']","['Elongation at Break', '45 %', '45 %', 'In 50 mm']"
0.15,0.003,"Fire-refined Tough Pitch Copper with Silver, UNS C12700, OSO25 Temper flat products","['Bismuth, Bi', '<= 0.0030 %', '<= 0.0030 %', '']","['Tensile Strength, Ultimate', '235 MPa', '34100 psi', '']","['Tensile Strength, Yield', '76.0 MPa@Strain 0.500 %', '11000 psi@Strain 0.500 %', '']","['Elongation at Break', '45 %', '45 %', 'In 50 mm']"
4994,99.88,"Fire-refined Tough Pitch Copper with Silver, UNS C12700, OSO25 Temper flat products","['Copper, Cu', '>= 99.88 %', '>= 99.88 %', 'Includes Ag']","['Tensile Strength, Ultimate', '235 MPa', '34100 psi', '']","['Tensile Strength, Yield', '76.0 MPa@Strain 0.500 %', '11000 psi@Strain 0.500 %', '']","['Elongation at Break', '45 %', '45 %', 'In 50 mm']"
0.2,0.004,"Fire-refined Tough Pitch Copper with Silver, UNS C12700, OSO25 Temper flat products","['Lead, Pb', '<= 0.0040 %', '<= 0.0040 %', '']","['Tensile Strength, Ultimate', '235 MPa', '34100 psi', '']","['Tensile Strength, Yield', '76.0 MPa@Strain 0.500 %', '11000 psi@Strain 0.500 %', '']","['Elongation at Break', '45 %', '45 %', 'In 50 mm']"
2.5,0.05,"Fire-refined Tough Pitch Copper with Silver, UNS C12700, OSO25 Temper flat products","['Nickel, Ni', '<= 0.050 %', '<= 0.050 %', '']","['Tensile Strength, Ultimate', '235 MPa', '34100 psi', '']","['Tensile Strength, Yield', '76.0 MPa@Strain 0.500 %', '11000 psi@Strain 0.500 %', '']","['Elongation at Break', '45 %', '45 %', 'In 50 mm']"
1.25,0.025,"Fire-refined Tough Pitch Copper with Silver, UNS C12700, OSO25 Temper flat products","['Selenium, Se', '<= 0.025 %', '<= 0.025 %', 'includes Te']","['Tensile Strength, Ultimate', '235 MPa', '34100 psi', '']","['Tensile Strength, Yield', '76.0 MPa@Strain 0.500 %', '11000 psi@Strain 0.500 %', '']","['Elongation at Break', '45 %', '45 %', 'In 50 mm']"
1.35,0.027,"Fire-refined Tough Pitch Copper with Silver, UNS C12700, OSO25 Temper flat products","['Silver, Ag', '>= 0.027 %', '>= 0.027 %', 'Min 8 troy oz./ton (may be specified)']","['Tensile Strength, Ultimate', '235 MPa', '34100 psi', '']","['Tensile Strength, Yield', '76.0 MPa@Strain 0.500 %', '11000 psi@Strain 0.500 %', '']","['Elongation at Break', '45 %', '45 %', 'In 50 mm']"
0.15,0.003,"Fire-refined Tough Pitch Copper with Silver, UNS C12700, OSO50 Temper rod, shapes","['Antimony, Sb', '<= 0.0030 %', '<= 0.0030 %', '']","['Tensile Strength, Ultimate', '220 MPa', '31900 psi', '']","['Tensile Strength, Yield', '69.0 MPa@Strain 0.500 %', '10000 psi@Strain 0.500 %', '']","['Elongation at Break', '50 %', '50 %', 'In 50 mm, shapes']"
