Repository: josiahZXY/AI-assisted-Discovering-High-Strength-and-Ductility-Alloys-and-Database-Development

如果想看完整结果的话，请在这里下载论文观看: https://www.researchgate.net/publication/342881088_AI-assisted_Discovering_High_Strength_and_Ductility_Alloys_and_Database_Development.
喜欢的话请一键三连： star, watch,fork.

作者:张焇烊 2020/4/30

# AI-assisted-Discovering-High-Strength-and-Ductility-Alloys-and-Database-Development
    请将本文件解压放置在D盘下面,在使用user_interface之前，请先将AI-assisted-Discovering-High-Strength-and-Ductility-Alloys-and-Database-Development\Machine_learning\pipeline\p_files下的两个压缩文件解压至当前目录，否则user_interface功能不全。
    Please unzip this file and place it under the D drive.

File: database/Matweb_original_database/Mathweb/Intermetallic0.csv
"Alpha-2 Titanium Aluminide, Ti3Al","['Aluminum, Al', '15.8 %', '15.8 %', 'by weight']","['Tensile Strength, Ultimate', '800 - 1140 MPa', '116000 - 165000 psi', '']","['Tensile Strength, Yield', '700 - 990 MPa', '102000 - 144000 psi', '']","['Elongation at Break', '0.00 - 10 %', '0.00 - 10 %', '']"
"Alpha-2 Titanium Aluminide, Ti3Al","['Titanium, Ti', '84.2 %', '84.2 %', 'by weight']","['Tensile Strength, Ultimate', '800 - 1140 MPa', '116000 - 165000 psi', '']","['Tensile Strength, Yield', '700 - 990 MPa', '102000 - 144000 psi', '']","['Elongation at Break', '0.00 - 10 %', '0.00 - 10 %', '']"
"Alpha-2 Titanium Aluminide, Ti3Al",['Descriptive Properties'],"['Tensile Strength, Ultimate', '800 - 1140 MPa', '116000 - 165000 psi', '']","['Tensile Strength, Yield', '700 - 990 MPa', '102000 - 144000 psi', '']","['Elongation at Break', '0.00 - 10 %', '0.00 - 10 %', '']"
"Gamma Titanium Aluminide, TiAl","['Aluminum, Al', '36 %', '36 %', '']","['Tensile Strength, Ultimate', '450 - 800 MPa', '65300 - 116000 psi', '']","['Tensile Strength, Yield', '400 - 650 MPa', '58000 - 94300 psi', '']","['Elongation at Break', '0.00 - 4.0 %', '0.00 - 4.0 %', '']"
"Gamma Titanium Aluminide, TiAl","['Titanium, Ti', '64 %', '64 %', '']","['Tensile Strength, Ultimate', '450 - 800 MPa', '65300 - 116000 psi', '']","['Tensile Strength, Yield', '400 - 650 MPa', '58000 - 94300 psi', '']","['Elongation at Break', '0.00 - 4.0 %', '0.00 - 4.0 %', '']"
"Gamma Titanium Aluminide, TiAl",['Descriptive Properties'],"['Tensile Strength, Ultimate', '450 - 800 MPa', '65300 - 116000 psi', '']","['Tensile Strength, Yield', '400 - 650 MPa', '58000 - 94300 psi', '']","['Elongation at Break', '0.00 - 4.0 %', '0.00 - 4.0 %', '']"
Ti-24Al-11Nb Titanium Aluminide,"['Aluminum, Al', '13.5 %', '13.5 %', 'by weight']","['Tensile Strength, Ultimate', '824 MPa', '120000 psi', 'Widmanstätten microstructure']","['Tensile Strength, Yield', '761 MPa', '110000 psi', 'Fine Widmanstätten microstructure']","['Elongation at Break', '0.7 %', '0.7 %', 'Widmanstätten microstructure']"
Ti-24Al-11Nb Titanium Aluminide,"['Niobium, Nb (Columbium, Cb)', '21.3 %', '21.3 %', 'by weight']","['Tensile Strength, Ultimate', '824 MPa', '120000 psi', 'Widmanstätten microstructure']","['Tensile Strength, Yield', '761 MPa', '110000 psi', 'Fine Widmanstätten microstructure']","['Elongation at Break', '0.7 %', '0.7 %', 'Widmanstätten microstructure']"
Ti-24Al-11Nb Titanium Aluminide,"['Titanium, Ti', '65.1 %', '65.1 %', 'by weight']","['Tensile Strength, Ultimate', '824 MPa', '120000 psi', 'Widmanstätten microstructure']","['Tensile Strength, Yield', '761 MPa', '110000 psi', 'Fine Widmanstätten microstructure']","['Elongation at Break', '0.7 %', '0.7 %', 'Widmanstätten microstructure']"
Ti-24Al-14Nb Titanium Aluminide,"['Aluminum, Al', '13.2 %', '13.2 %', 'by weight']","['Tensile Strength, Ultimate', '977 MPa', '142000 psi', 'Widmanstätten microstructure']","['Tensile Strength, Yield', '831 MPa', '121000 psi', 'Widmanstätten microstructure']","['Elongation at Break', '2.1 %', '2.1 %', 'Widmanstätten microstructure']"
Ti-24Al-14Nb Titanium Aluminide,"['Niobium, Nb (Columbium, Cb)', '26.5 %', '26.5 %', 'by weight']","['Tensile Strength, Ultimate', '977 MPa', '142000 psi', 'Widmanstätten microstructure']","['Tensile Strength, Yield', '831 MPa', '121000 psi', 'Widmanstätten microstructure']","['Elongation at Break', '2.1 %', '2.1 %', 'Widmanstätten microstructure']"
Ti-24Al-14Nb Titanium Aluminide,"['Titanium, Ti', '60.4 %', '60.4 %', 'by weight']","['Tensile Strength, Ultimate', '977 MPa', '142000 psi', 'Widmanstätten microstructure']","['Tensile Strength, Yield', '831 MPa', '121000 psi', 'Widmanstätten microstructure']","['Elongation at Break', '2.1 %', '2.1 %', 'Widmanstätten microstructure']"
Ti-25Al-10Nb-3V-1Mo Titanium Aluminide,"['Aluminum, Al', '14.1 %', '14.1 %', 'by weight']","['Tensile Strength, Ultimate', '907 MPa', '132000 psi', 'Colony structure, primary alpha-2 grains']","['Tensile Strength, Yield', '745 MPa', '108000 psi', 'Colony structure, primary alpha-2 grains']","['Elongation at Break', '0.8 %', '0.8 %', 'Fine Widmanstätten microstructure']"
Ti-25Al-10Nb-3V-1Mo Titanium Aluminide,"['Molybdenum, Mo', '2.0 %', '2.0 %', 'by weight']","['Tensile Strength, Ultimate', '907 MPa', '132000 psi', 'Colony structure, primary alpha-2 grains']","['Tensile Strength, Yield', '745 MPa', '108000 psi', 'Colony structure, primary alpha-2 grains']","['Elongation at Break', '0.8 %', '0.8 %', 'Fine Widmanstätten microstructure']"
Ti-25Al-10Nb-3V-1Mo Titanium Aluminide,"['Niobium, Nb (Columbium, Cb)', '19.5 %', '19.5 %', 'by weight']","['Tensile Strength, Ultimate', '907 MPa', '132000 psi', 'Colony structure, primary alpha-2 grains']","['Tensile Strength, Yield', '745 MPa', '108000 psi', 'Colony structure, primary alpha-2 grains']","['Elongation at Break', '0.8 %', '0.8 %', 'Fine Widmanstätten microstructure']"
Ti-25Al-10Nb-3V-1Mo Titanium Aluminide,"['Titanium, Ti', '61.2 %', '61.2 %', 'by weight']","['Tensile Strength, Ultimate', '907 MPa', '132000 psi', 'Colony structure, primary alpha-2 grains']","['Tensile Strength, Yield', '745 MPa', '108000 psi', 'Colony structure, primary alpha-2 grains']","['Elongation at Break', '0.8 %', '0.8 %', 'Fine Widmanstätten microstructure']"
Ti-25Al-10Nb-3V-1Mo Titanium Aluminide,"['Vanadium, V', '3.2 %', '3.2 %', 'by weight']","['Tensile Strength, Ultimate', '907 MPa', '132000 psi', 'Colony structure, primary alpha-2 grains']","['Tensile Strength, Yield', '745 MPa', '108000 psi', 'Colony structure, primary alpha-2 grains']","['Elongation at Break', '0.8 %', '0.8 %', 'Fine Widmanstätten microstructure']"
Ti-24.5Al-17Nb Titanium Aluminide,"['Aluminum, Al', '13.1 %', '13.1 %', 'by weight']","['Tensile Strength, Ultimate', '940 MPa', '136000 psi', 'Widmanstätten microstructure, primary alpha-2 grains']","['Tensile Strength, Yield', '705 MPa', '102000 psi', 'Widmanstätten microstructure, primary alpha-2 grains']","['Elongation at Break', '5.8 %', '5.8 %', 'Widmanstätten microstructure']"
Ti-24.5Al-17Nb Titanium Aluminide,"['Niobium, Nb (Columbium, Cb)', '31.3 %', '31.3 %', 'by weight']","['Tensile Strength, Ultimate', '940 MPa', '136000 psi', 'Widmanstätten microstructure, primary alpha-2 grains']","['Tensile Strength, Yield', '705 MPa', '102000 psi', 'Widmanstätten microstructure, primary alpha-2 grains']","['Elongation at Break', '5.8 %', '5.8 %', 'Widmanstätten microstructure']"
Ti-24.5Al-17Nb Titanium Aluminide,"['Titanium, Ti', '55.6 %', '55.6 %', 'by weight']","['Tensile Strength, Ultimate', '940 MPa', '136000 psi', 'Widmanstätten microstructure, primary alpha-2 grains']","['Tensile Strength, Yield', '705 MPa', '102000 psi', 'Widmanstätten microstructure, primary alpha-2 grains']","['Elongation at Break', '5.8 %', '5.8 %', 'Widmanstätten microstructure']"
Ti-25Al-17Nb-1Mo Titanium Aluminide,"['Aluminum, Al', '13.3 %', '13.3 %', 'by weight']","['Tensile Strength, Ultimate', '1133 MPa', '164300 psi', 'Fine Widmanstätten microstructure']","['Tensile Strength, Yield', '989 MPa', '143000 psi', 'Fine Widmanstätten microstructure']","['Elongation at Break', '3.4 %', '3.4 %', 'Fine Widmanstätten microstructure']"
Ti-25Al-17Nb-1Mo Titanium Aluminide,"['Molybdenum, Mo', '1.9 %', '1.9 %', 'by weight']","['Tensile Strength, Ultimate', '1133 MPa', '164300 psi', 'Fine Widmanstätten microstructure']","['Tensile Strength, Yield', '989 MPa', '143000 psi', 'Fine Widmanstätten microstructure']","['Elongation at Break', '3.4 %', '3.4 %', 'Fine Widmanstätten microstructure']"
Ti-25Al-17Nb-1Mo Titanium Aluminide,"['Niobium, Nb (Columbium, Cb)', '31.1 %', '31.1 %', 'by weight']","['Tensile Strength, Ultimate', '1133 MPa', '164300 psi', 'Fine Widmanstätten microstructure']","['Tensile Strength, Yield', '989 MPa', '143000 psi', 'Fine Widmanstätten microstructure']","['Elongation at Break', '3.4 %', '3.4 %', 'Fine Widmanstätten microstructure']"
Ti-25Al-17Nb-1Mo Titanium Aluminide,"['Titanium, Ti', '53.7 %', '53.7 %', 'by weight']","['Tensile Strength, Ultimate', '1133 MPa', '164300 psi', 'Fine Widmanstätten microstructure']","['Tensile Strength, Yield', '989 MPa', '143000 psi', 'Fine Widmanstätten microstructure']","['Elongation at Break', '3.4 %', '3.4 %', 'Fine Widmanstätten microstructure']"
