Repository: josiahZXY/AI-assisted-Discovering-High-Strength-and-Ductility-Alloys-and-Database-Development

如果想看完整结果的话，请在这里下载论文观看: https://www.researchgate.net/publication/342881088_AI-assisted_Discovering_High_Strength_and_Ductility_Alloys_and_Database_Development.
喜欢的话请一键三连： star, watch,fork.

作者:张焇烊 2020/4/30

# AI-assisted-Discovering-High-Strength-and-Ductility-Alloys-and-Database-Development
    请将本文件解压放置在D盘下面,在使用user_interface之前，请先将AI-assisted-Discovering-High-Strength-and-Ductility-Alloys-and-Database-Development\Machine_learning\pipeline\p_files下的两个压缩文件解压至当前目录，否则user_interface功能不全。
    Please unzip this file and place it under the D drive.

File: database/Matweb_original_database/Mathweb/Lead Alloy0.csv
Overview of materials for Lead Alloy,"['Aluminum, Al', '0.00100 - 0.0300 %', '0.00100 - 0.0300 %', 'Average value: 0.00623 % Grade Count:62']","['Tensile Strength, Ultimate', '12.0 - 317 MPa', '1740 - 46000 psi', 'Average value: 40.2 MPa Grade Count:133']","['Tensile Strength, Yield', '6.00 - 66.0 MPa', '870 - 9570 psi', 'Average value: 31.1 MPa Grade Count:8']","['Elongation at Break', '2.00 - 101 %', '2.00 - 101 %', 'Average value: 33.1 % Grade Count:75']"
Overview of materials for Lead Alloy,"['Antimony, Sb', '0.000500 - 29.0 %', '0.000500 - 29.0 %', 'Average value: 5.11 % Grade Count:205']","['Tensile Strength, Ultimate', '12.0 - 317 MPa', '1740 - 46000 psi', 'Average value: 40.2 MPa Grade Count:133']","['Tensile Strength, Yield', '6.00 - 66.0 MPa', '870 - 9570 psi', 'Average value: 31.1 MPa Grade Count:8']","['Elongation at Break', '2.00 - 101 %', '2.00 - 101 %', 'Average value: 33.1 % Grade Count:75']"
Overview of materials for Lead Alloy,"['Arsenic, As', '0.000500 - 3.00 %', '0.000500 - 3.00 %', 'Average value: 0.270 % Grade Count:91']","['Tensile Strength, Ultimate', '12.0 - 317 MPa', '1740 - 46000 psi', 'Average value: 40.2 MPa Grade Count:133']","['Tensile Strength, Yield', '6.00 - 66.0 MPa', '870 - 9570 psi', 'Average value: 31.1 MPa Grade Count:8']","['Elongation at Break', '2.00 - 101 %', '2.00 - 101 %', 'Average value: 33.1 % Grade Count:75']"
Overview of materials for Lead Alloy,"['As + Sb + Sn', '0.00200 %', '0.00200 %', 'Average value: 0.00200 % Grade Count:6']","['Tensile Strength, Ultimate', '12.0 - 317 MPa', '1740 - 46000 psi', 'Average value: 40.2 MPa Grade Count:133']","['Tensile Strength, Yield', '6.00 - 66.0 MPa', '870 - 9570 psi', 'Average value: 31.1 MPa Grade Count:8']","['Elongation at Break', '2.00 - 101 %', '2.00 - 101 %', 'Average value: 33.1 % Grade Count:75']"
Overview of materials for Lead Alloy,"['Barium, Ba', '0.0500 - 2.00 %', '0.0500 - 2.00 %', 'Average value: 0.491 % Grade Count:11']","['Tensile Strength, Ultimate', '12.0 - 317 MPa', '1740 - 46000 psi', 'Average value: 40.2 MPa Grade Count:133']","['Tensile Strength, Yield', '6.00 - 66.0 MPa', '870 - 9570 psi', 'Average value: 31.1 MPa Grade Count:8']","['Elongation at Break', '2.00 - 101 %', '2.00 - 101 %', 'Average value: 33.1 % Grade Count:75']"
Overview of materials for Lead Alloy,"['Bismuth, Bi', '0.00500 - 55.5 %', '0.00500 - 55.5 %', 'Average value: 6.62 % Grade Count:100']","['Tensile Strength, Ultimate', '12.0 - 317 MPa', '1740 - 46000 psi', 'Average value: 40.2 MPa Grade Count:133']","['Tensile Strength, Yield', '6.00 - 66.0 MPa', '870 - 9570 psi', 'Average value: 31.1 MPa Grade Count:8']","['Elongation at Break', '2.00 - 101 %', '2.00 - 101 %', 'Average value: 33.1 % Grade Count:75']"
Overview of materials for Lead Alloy,"['Cadmium, Cd', '0.000500 - 17.0 %', '0.000500 - 17.0 %', 'Average value: 1.09 % Grade Count:35']","['Tensile Strength, Ultimate', '12.0 - 317 MPa', '1740 - 46000 psi', 'Average value: 40.2 MPa Grade Count:133']","['Tensile Strength, Yield', '6.00 - 66.0 MPa', '870 - 9570 psi', 'Average value: 31.1 MPa Grade Count:8']","['Elongation at Break', '2.00 - 101 %', '2.00 - 101 %', 'Average value: 33.1 % Grade Count:75']"
Overview of materials for Lead Alloy,"['Calcium, Ca', '0.00800 - 6.00 %', '0.00800 - 6.00 %', 'Average value: 0.376 % Grade Count:41']","['Tensile Strength, Ultimate', '12.0 - 317 MPa', '1740 - 46000 psi', 'Average value: 40.2 MPa Grade Count:133']","['Tensile Strength, Yield', '6.00 - 66.0 MPa', '870 - 9570 psi', 'Average value: 31.1 MPa Grade Count:8']","['Elongation at Break', '2.00 - 101 %', '2.00 - 101 %', 'Average value: 33.1 % Grade Count:75']"
Overview of materials for Lead Alloy,"['Copper, Cu', '0.000500 - 55.0 %', '0.000500 - 55.0 %', 'Average value: 0.724 % Grade Count:89']","['Tensile Strength, Ultimate', '12.0 - 317 MPa', '1740 - 46000 psi', 'Average value: 40.2 MPa Grade Count:133']","['Tensile Strength, Yield', '6.00 - 66.0 MPa', '870 - 9570 psi', 'Average value: 31.1 MPa Grade Count:8']","['Elongation at Break', '2.00 - 101 %', '2.00 - 101 %', 'Average value: 33.1 % Grade Count:75']"
Overview of materials for Lead Alloy,"['Indium, In', '1.00 - 60.0 %', '1.00 - 60.0 %', 'Average value: 21.1 % Grade Count:40']","['Tensile Strength, Ultimate', '12.0 - 317 MPa', '1740 - 46000 psi', 'Average value: 40.2 MPa Grade Count:133']","['Tensile Strength, Yield', '6.00 - 66.0 MPa', '870 - 9570 psi', 'Average value: 31.1 MPa Grade Count:8']","['Elongation at Break', '2.00 - 101 %', '2.00 - 101 %', 'Average value: 33.1 % Grade Count:75']"
Overview of materials for Lead Alloy,"['Iron, Fe', '0.000500 - 0.350 %', '0.000500 - 0.350 %', 'Average value: 0.0278 % Grade Count:65']","['Tensile Strength, Ultimate', '12.0 - 317 MPa', '1740 - 46000 psi', 'Average value: 40.2 MPa Grade Count:133']","['Tensile Strength, Yield', '6.00 - 66.0 MPa', '870 - 9570 psi', 'Average value: 31.1 MPa Grade Count:8']","['Elongation at Break', '2.00 - 101 %', '2.00 - 101 %', 'Average value: 33.1 % Grade Count:75']"
Overview of materials for Lead Alloy,"['Lead, Pb', '22.6 - 100 %', '22.6 - 100 %', 'Average value: 81.8 % Grade Count:444']","['Tensile Strength, Ultimate', '12.0 - 317 MPa', '1740 - 46000 psi', 'Average value: 40.2 MPa Grade Count:133']","['Tensile Strength, Yield', '6.00 - 66.0 MPa', '870 - 9570 psi', 'Average value: 31.1 MPa Grade Count:8']","['Elongation at Break', '2.00 - 101 %', '2.00 - 101 %', 'Average value: 33.1 % Grade Count:75']"
Overview of materials for Lead Alloy,"['Lithium, Li', '0.0100 - 0.700 %', '0.0100 - 0.700 %', 'Average value: 0.151 % Grade Count:14']","['Tensile Strength, Ultimate', '12.0 - 317 MPa', '1740 - 46000 psi', 'Average value: 40.2 MPa Grade Count:133']","['Tensile Strength, Yield', '6.00 - 66.0 MPa', '870 - 9570 psi', 'Average value: 31.1 MPa Grade Count:8']","['Elongation at Break', '2.00 - 101 %', '2.00 - 101 %', 'Average value: 33.1 % Grade Count:75']"
Overview of materials for Lead Alloy,"['Nickel, Ni', '0.000500 %', '0.000500 %', 'Average value: 0.000500 % Grade Count:4']","['Tensile Strength, Ultimate', '12.0 - 317 MPa', '1740 - 46000 psi', 'Average value: 40.2 MPa Grade Count:133']","['Tensile Strength, Yield', '6.00 - 66.0 MPa', '870 - 9570 psi', 'Average value: 31.1 MPa Grade Count:8']","['Elongation at Break', '2.00 - 101 %', '2.00 - 101 %', 'Average value: 33.1 % Grade Count:75']"
Overview of materials for Lead Alloy,"['Selenium, Se', '0.0200 %', '0.0200 %', 'Average value: 0.0200 % Grade Count:3']","['Tensile Strength, Ultimate', '12.0 - 317 MPa', '1740 - 46000 psi', 'Average value: 40.2 MPa Grade Count:133']","['Tensile Strength, Yield', '6.00 - 66.0 MPa', '870 - 9570 psi', 'Average value: 31.1 MPa Grade Count:8']","['Elongation at Break', '2.00 - 101 %', '2.00 - 101 %', 'Average value: 33.1 % Grade Count:75']"
Overview of materials for Lead Alloy,"['Silver, Ag', '0.000100 - 40.0 %', '0.000100 - 40.0 %', 'Average value: 2.33 % Grade Count:88']","['Tensile Strength, Ultimate', '12.0 - 317 MPa', '1740 - 46000 psi', 'Average value: 40.2 MPa Grade Count:133']","['Tensile Strength, Yield', '6.00 - 66.0 MPa', '870 - 9570 psi', 'Average value: 31.1 MPa Grade Count:8']","['Elongation at Break', '2.00 - 101 %', '2.00 - 101 %', 'Average value: 33.1 % Grade Count:75']"
Overview of materials for Lead Alloy,"['Strontium, Sr', '0.0600 - 2.00 %', '0.0600 - 2.00 %', 'Average value: 0.605 % Grade Count:4']","['Tensile Strength, Ultimate', '12.0 - 317 MPa', '1740 - 46000 psi', 'Average value: 40.2 MPa Grade Count:133']","['Tensile Strength, Yield', '6.00 - 66.0 MPa', '870 - 9570 psi', 'Average value: 31.1 MPa Grade Count:8']","['Elongation at Break', '2.00 - 101 %', '2.00 - 101 %', 'Average value: 33.1 % Grade Count:75']"
Overview of materials for Lead Alloy,"['Sulfur, S', '0.00100 - 0.500 %', '0.00100 - 0.500 %', 'Average value: 0.0359 % Grade Count:16']","['Tensile Strength, Ultimate', '12.0 - 317 MPa', '1740 - 46000 psi', 'Average value: 40.2 MPa Grade Count:133']","['Tensile Strength, Yield', '6.00 - 66.0 MPa', '870 - 9570 psi', 'Average value: 31.1 MPa Grade Count:8']","['Elongation at Break', '2.00 - 101 %', '2.00 - 101 %', 'Average value: 33.1 % Grade Count:75']"
Overview of materials for Lead Alloy,"['Tellurium, Te', '0.0350 - 0.0600 %', '0.0350 - 0.0600 %', 'Average value: 0.0419 % Grade Count:4']","['Tensile Strength, Ultimate', '12.0 - 317 MPa', '1740 - 46000 psi', 'Average value: 40.2 MPa Grade Count:133']","['Tensile Strength, Yield', '6.00 - 66.0 MPa', '870 - 9570 psi', 'Average value: 31.1 MPa Grade Count:8']","['Elongation at Break', '2.00 - 101 %', '2.00 - 101 %', 'Average value: 33.1 % Grade Count:75']"
Overview of materials for Lead Alloy,"['Tin, Sn', '0.000500 - 63.0 %', '0.000500 - 63.0 %', 'Average value: 17.4 % Grade Count:300']","['Tensile Strength, Ultimate', '12.0 - 317 MPa', '1740 - 46000 psi', 'Average value: 40.2 MPa Grade Count:133']","['Tensile Strength, Yield', '6.00 - 66.0 MPa', '870 - 9570 psi', 'Average value: 31.1 MPa Grade Count:8']","['Elongation at Break', '2.00 - 101 %', '2.00 - 101 %', 'Average value: 33.1 % Grade Count:75']"
Overview of materials for Lead Alloy,"['Zinc, Zn', '0.000500 - 0.0100 %', '0.000500 - 0.0100 %', 'Average value: 0.00461 % Grade Count:70']","['Tensile Strength, Ultimate', '12.0 - 317 MPa', '1740 - 46000 psi', 'Average value: 40.2 MPa Grade Count:133']","['Tensile Strength, Yield', '6.00 - 66.0 MPa', '870 - 9570 psi', 'Average value: 31.1 MPa Grade Count:8']","['Elongation at Break', '2.00 - 101 %', '2.00 - 101 %', 'Average value: 33.1 % Grade Count:75']"
"Lead-Base Babbitt Alloy 15, UNS L53620","['Aluminum, Al', '<= 0.0050 %', '<= 0.0050 %', '']","['Tensile Strength, Ultimate', '71.0 MPa', '10300 psi', '']","['Tensile Strength, Yield', '10.0 MPa@Strain 0.200 %', '1450 psi@Strain 0.200 %', '']","['Elongation at Break', '2.0 %', '2.0 %', 'in 50 mm']"
"Lead-Base Babbitt Alloy 15, UNS L53620","['Antimony, Sb', '14.5 - 17.5 %', '14.5 - 17.5 %', '']","['Tensile Strength, Ultimate', '71.0 MPa', '10300 psi', '']","['Tensile Strength, Yield', '10.0 MPa@Strain 0.200 %', '1450 psi@Strain 0.200 %', '']","['Elongation at Break', '2.0 %', '2.0 %', 'in 50 mm']"
"Lead-Base Babbitt Alloy 15, UNS L53620","['Arsenic, As', '0.80 - 1.4 %', '0.80 - 1.4 %', '']","['Tensile Strength, Ultimate', '71.0 MPa', '10300 psi', '']","['Tensile Strength, Yield', '10.0 MPa@Strain 0.200 %', '1450 psi@Strain 0.200 %', '']","['Elongation at Break', '2.0 %', '2.0 %', 'in 50 mm']"
"Lead-Base Babbitt Alloy 15, UNS L53620","['Bismuth, Bi', '<= 0.10 %', '<= 0.10 %', '']","['Tensile Strength, Ultimate', '71.0 MPa', '10300 psi', '']","['Tensile Strength, Yield', '10.0 MPa@Strain 0.200 %', '1450 psi@Strain 0.200 %', '']","['Elongation at Break', '2.0 %', '2.0 %', 'in 50 mm']"
"Lead-Base Babbitt Alloy 15, UNS L53620","['Cadmium, Cd', '<= 0.050 %', '<= 0.050 %', '']","['Tensile Strength, Ultimate', '71.0 MPa', '10300 psi', '']","['Tensile Strength, Yield', '10.0 MPa@Strain 0.200 %', '1450 psi@Strain 0.200 %', '']","['Elongation at Break', '2.0 %', '2.0 %', 'in 50 mm']"
"Lead-Base Babbitt Alloy 15, UNS L53620","['Copper, Cu', '<= 0.60 %', '<= 0.60 %', '']","['Tensile Strength, Ultimate', '71.0 MPa', '10300 psi', '']","['Tensile Strength, Yield', '10.0 MPa@Strain 0.200 %', '1450 psi@Strain 0.200 %', '']","['Elongation at Break', '2.0 %', '2.0 %', 'in 50 mm']"
"Lead-Base Babbitt Alloy 15, UNS L53620","['Iron, Fe', '<= 0.10 %', '<= 0.10 %', '']","['Tensile Strength, Ultimate', '71.0 MPa', '10300 psi', '']","['Tensile Strength, Yield', '10.0 MPa@Strain 0.200 %', '1450 psi@Strain 0.200 %', '']","['Elongation at Break', '2.0 %', '2.0 %', 'in 50 mm']"
"Lead-Base Babbitt Alloy 15, UNS L53620","['Lead, Pb', '81 %', '81 %', '']","['Tensile Strength, Ultimate', '71.0 MPa', '10300 psi', '']","['Tensile Strength, Yield', '10.0 MPa@Strain 0.200 %', '1450 psi@Strain 0.200 %', '']","['Elongation at Break', '2.0 %', '2.0 %', 'in 50 mm']"
"Lead-Base Babbitt Alloy 15, UNS L53620","['Tin, Sn', '0.80 - 1.2 %', '0.80 - 1.2 %', '']","['Tensile Strength, Ultimate', '71.0 MPa', '10300 psi', '']","['Tensile Strength, Yield', '10.0 MPa@Strain 0.200 %', '1450 psi@Strain 0.200 %', '']","['Elongation at Break', '2.0 %', '2.0 %', 'in 50 mm']"
"Lead-Base Babbitt Alloy 15, UNS L53620","['Zinc, Zn', '<= 0.0050 %', '<= 0.0050 %', '']","['Tensile Strength, Ultimate', '71.0 MPa', '10300 psi', '']","['Tensile Strength, Yield', '10.0 MPa@Strain 0.200 %', '1450 psi@Strain 0.200 %', '']","['Elongation at Break', '2.0 %', '2.0 %', 'in 50 mm']"
"Battery Grid Alloy, Lead-Calcium-Tin (UNS L50740)","['Calcium, Ca', '0.065 %', '0.065 %', '']","['Tensile Strength, Ultimate', '62.0 MPa', '8990 psi', '']","['Tensile Strength, Yield', '55.0 MPa@Strain 0.200 %', '7980 psi@Strain 0.200 %', '']","['Elongation at Break', '10 %', '10 %', 'in 50 mm']"
"Battery Grid Alloy, Lead-Calcium-Tin (UNS L50740)","['Lead, Pb', '99.2 %', '99.2 %', '']","['Tensile Strength, Ultimate', '62.0 MPa', '8990 psi', '']","['Tensile Strength, Yield', '55.0 MPa@Strain 0.200 %', '7980 psi@Strain 0.200 %', '']","['Elongation at Break', '10 %', '10 %', 'in 50 mm']"
"Battery Grid Alloy, Lead-Calcium-Tin (UNS L50740)","['Tin, Sn', '0.70 %', '0.70 %', '']","['Tensile Strength, Ultimate', '62.0 MPa', '8990 psi', '']","['Tensile Strength, Yield', '55.0 MPa@Strain 0.200 %', '7980 psi@Strain 0.200 %', '']","['Elongation at Break', '10 %', '10 %', 'in 50 mm']"
"Battery Grid Alloy (Pb-Ca-Sn), UNS L50750","['Calcium, Ca', '0.065 %', '0.065 %', '']","['Tensile Strength, Ultimate', '70.0 MPa', '10200 psi', '']","['Tensile Strength, Yield', '66.0 MPa@Strain 0.200 %', '9570 psi@Strain 0.200 %', '']","['Elongation at Break', '10 %', '10 %', 'in 50 mm']"
"Battery Grid Alloy (Pb-Ca-Sn), UNS L50750","['Lead, Pb', '98.9 %', '98.9 %', '']","['Tensile Strength, Ultimate', '70.0 MPa', '10200 psi', '']","['Tensile Strength, Yield', '66.0 MPa@Strain 0.200 %', '9570 psi@Strain 0.200 %', '']","['Elongation at Break', '10 %', '10 %', 'in 50 mm']"
"Battery Grid Alloy (Pb-Ca-Sn), UNS L50750","['Tin, Sn', '1.0 %', '1.0 %', '']","['Tensile Strength, Ultimate', '70.0 MPa', '10200 psi', '']","['Tensile Strength, Yield', '66.0 MPa@Strain 0.200 %', '9570 psi@Strain 0.200 %', '']","['Elongation at Break', '10 %', '10 %', 'in 50 mm']"
"Chemical Lead, UNS L51120","['As + Sb + Sn', '<= 0.002 %', '<= 0.002 %', '']","['Tensile Strength, Ultimate', '16.0 - 19.0 MPa', '2320 - 2760 psi', '']","['Tensile Strength, Yield', '6.00 - 8.00 MPa@Strain 0.200 %', '870 - 1160 psi@Strain 0.200 %', '']","['Elongation at Break', '30 - 60 %', '30 - 60 %', 'in 50 mm']"
"Chemical Lead, UNS L51120","['Bismuth, Bi', '<= 0.005 %', '<= 0.005 %', '']","['Tensile Strength, Ultimate', '16.0 - 19.0 MPa', '2320 - 2760 psi', '']","['Tensile Strength, Yield', '6.00 - 8.00 MPa@Strain 0.200 %', '870 - 1160 psi@Strain 0.200 %', '']","['Elongation at Break', '30 - 60 %', '30 - 60 %', 'in 50 mm']"
"Chemical Lead, UNS L51120","['Copper, Cu', '0.04 - 0.08 %', '0.04 - 0.08 %', '']","['Tensile Strength, Ultimate', '16.0 - 19.0 MPa', '2320 - 2760 psi', '']","['Tensile Strength, Yield', '6.00 - 8.00 MPa@Strain 0.200 %', '870 - 1160 psi@Strain 0.200 %', '']","['Elongation at Break', '30 - 60 %', '30 - 60 %', 'in 50 mm']"
"Chemical Lead, UNS L51120","['Iron, Fe', '<= 0.002 %', '<= 0.002 %', '']","['Tensile Strength, Ultimate', '16.0 - 19.0 MPa', '2320 - 2760 psi', '']","['Tensile Strength, Yield', '6.00 - 8.00 MPa@Strain 0.200 %', '870 - 1160 psi@Strain 0.200 %', '']","['Elongation at Break', '30 - 60 %', '30 - 60 %', 'in 50 mm']"
"Chemical Lead, UNS L51120","['Lead, Pb', '>= 99.90 %', '>= 99.90 %', '']","['Tensile Strength, Ultimate', '16.0 - 19.0 MPa', '2320 - 2760 psi', '']","['Tensile Strength, Yield', '6.00 - 8.00 MPa@Strain 0.200 %', '870 - 1160 psi@Strain 0.200 %', '']","['Elongation at Break', '30 - 60 %', '30 - 60 %', 'in 50 mm']"
"Chemical Lead, UNS L51120","['Silver, Ag', '0.0020 - 0.02 %', '0.0020 - 0.02 %', '']","['Tensile Strength, Ultimate', '16.0 - 19.0 MPa', '2320 - 2760 psi', '']","['Tensile Strength, Yield', '6.00 - 8.00 MPa@Strain 0.200 %', '870 - 1160 psi@Strain 0.200 %', '']","['Elongation at Break', '30 - 60 %', '30 - 60 %', 'in 50 mm']"
"Chemical Lead, UNS L51120","['Zinc, Zn', '<= 0.001 %', '<= 0.001 %', '']","['Tensile Strength, Ultimate', '16.0 - 19.0 MPa', '2320 - 2760 psi', '']","['Tensile Strength, Yield', '6.00 - 8.00 MPa@Strain 0.200 %', '870 - 1160 psi@Strain 0.200 %', '']","['Elongation at Break', '30 - 60 %', '30 - 60 %', 'in 50 mm']"
"5/95 Solder (95Pb-5Sn), UNS L54320","['Aluminum, Al', '<= 0.005 %', '<= 0.005 %', '']","['Tensile Strength, Ultimate', '23.0 MPa', '3340 psi', '']","['Tensile Strength, Yield', '10.0 MPa@Strain 0.200 %', '1450 psi@Strain 0.200 %', '']","['Elongation at Break', '50 %', '50 %', 'in 50 mm']"
"5/95 Solder (95Pb-5Sn), UNS L54320","['Antimony, Sb', '<= 0.1 %', '<= 0.1 %', '']","['Tensile Strength, Ultimate', '23.0 MPa', '3340 psi', '']","['Tensile Strength, Yield', '10.0 MPa@Strain 0.200 %', '1450 psi@Strain 0.200 %', '']","['Elongation at Break', '50 %', '50 %', 'in 50 mm']"
"5/95 Solder (95Pb-5Sn), UNS L54320","['Arsenic, As', '<= 0.02 %', '<= 0.02 %', '']","['Tensile Strength, Ultimate', '23.0 MPa', '3340 psi', '']","['Tensile Strength, Yield', '10.0 MPa@Strain 0.200 %', '1450 psi@Strain 0.200 %', '']","['Elongation at Break', '50 %', '50 %', 'in 50 mm']"
"5/95 Solder (95Pb-5Sn), UNS L54320","['Bismuth, Bi', '<= 0.3 %', '<= 0.3 %', '']","['Tensile Strength, Ultimate', '23.0 MPa', '3340 psi', '']","['Tensile Strength, Yield', '10.0 MPa@Strain 0.200 %', '1450 psi@Strain 0.200 %', '']","['Elongation at Break', '50 %', '50 %', 'in 50 mm']"
"5/95 Solder (95Pb-5Sn), UNS L54320","['Copper, Cu', '<= 0.08 %', '<= 0.08 %', '']","['Tensile Strength, Ultimate', '23.0 MPa', '3340 psi', '']","['Tensile Strength, Yield', '10.0 MPa@Strain 0.200 %', '1450 psi@Strain 0.200 %', '']","['Elongation at Break', '50 %', '50 %', 'in 50 mm']"
"5/95 Solder (95Pb-5Sn), UNS L54320","['Iron, Fe', '<= 0.02 %', '<= 0.02 %', '']","['Tensile Strength, Ultimate', '23.0 MPa', '3340 psi', '']","['Tensile Strength, Yield', '10.0 MPa@Strain 0.200 %', '1450 psi@Strain 0.200 %', '']","['Elongation at Break', '50 %', '50 %', 'in 50 mm']"
"5/95 Solder (95Pb-5Sn), UNS L54320","['Lead, Pb', '95 %', '95 %', 'Nominal']","['Tensile Strength, Ultimate', '23.0 MPa', '3340 psi', '']","['Tensile Strength, Yield', '10.0 MPa@Strain 0.200 %', '1450 psi@Strain 0.200 %', '']","['Elongation at Break', '50 %', '50 %', 'in 50 mm']"
"5/95 Solder (95Pb-5Sn), UNS L54320","['Tin, Sn', '4.5 - 5.5 %', '4.5 - 5.5 %', '']","['Tensile Strength, Ultimate', '23.0 MPa', '3340 psi', '']","['Tensile Strength, Yield', '10.0 MPa@Strain 0.200 %', '1450 psi@Strain 0.200 %', '']","['Elongation at Break', '50 %', '50 %', 'in 50 mm']"
"5/95 Solder (95Pb-5Sn), UNS L54320","['Zinc, Zn', '<= 0.005 %', '<= 0.005 %', '']","['Tensile Strength, Ultimate', '23.0 MPa', '3340 psi', '']","['Tensile Strength, Yield', '10.0 MPa@Strain 0.200 %', '1450 psi@Strain 0.200 %', '']","['Elongation at Break', '50 %', '50 %', 'in 50 mm']"
"10/90 (90Pb-10Sn) Solder - ASTM B32 Grade Sn10A, UNS L54520","['Aluminum, Al', '<= 0.0050 %', '<= 0.0050 %', '']","['Tensile Strength, Ultimate', '30.0 MPa', '4350 psi', '']","['Tensile Strength, Yield', '25.0 MPa@Strain 0.200 %', '3630 psi@Strain 0.200 %', '']","['Elongation at Break', '10 %', '10 %', 'in 50 mm']"
"10/90 (90Pb-10Sn) Solder - ASTM B32 Grade Sn10A, UNS L54520","['Antimony, Sb', '0.20 - 0.50 %', '0.20 - 0.50 %', '']","['Tensile Strength, Ultimate', '30.0 MPa', '4350 psi', '']","['Tensile Strength, Yield', '25.0 MPa@Strain 0.200 %', '3630 psi@Strain 0.200 %', '']","['Elongation at Break', '10 %', '10 %', 'in 50 mm']"
"10/90 (90Pb-10Sn) Solder - ASTM B32 Grade Sn10A, UNS L54520","['Arsenic, As', '<= 0.020 %', '<= 0.020 %', '']","['Tensile Strength, Ultimate', '30.0 MPa', '4350 psi', '']","['Tensile Strength, Yield', '25.0 MPa@Strain 0.200 %', '3630 psi@Strain 0.200 %', '']","['Elongation at Break', '10 %', '10 %', 'in 50 mm']"
"10/90 (90Pb-10Sn) Solder - ASTM B32 Grade Sn10A, UNS L54520","['Bismuth, Bi', '<= 0.25 %', '<= 0.25 %', '']","['Tensile Strength, Ultimate', '30.0 MPa', '4350 psi', '']","['Tensile Strength, Yield', '25.0 MPa@Strain 0.200 %', '3630 psi@Strain 0.200 %', '']","['Elongation at Break', '10 %', '10 %', 'in 50 mm']"
"10/90 (90Pb-10Sn) Solder - ASTM B32 Grade Sn10A, UNS L54520","['Copper, Cu', '<= 0.080 %', '<= 0.080 %', '']","['Tensile Strength, Ultimate', '30.0 MPa', '4350 psi', '']","['Tensile Strength, Yield', '25.0 MPa@Strain 0.200 %', '3630 psi@Strain 0.200 %', '']","['Elongation at Break', '10 %', '10 %', 'in 50 mm']"
"10/90 (90Pb-10Sn) Solder - ASTM B32 Grade Sn10A, UNS L54520","['Iron, Fe', '<= 0.020 %', '<= 0.020 %', '']","['Tensile Strength, Ultimate', '30.0 MPa', '4350 psi', '']","['Tensile Strength, Yield', '25.0 MPa@Strain 0.200 %', '3630 psi@Strain 0.200 %', '']","['Elongation at Break', '10 %', '10 %', 'in 50 mm']"
"10/90 (90Pb-10Sn) Solder - ASTM B32 Grade Sn10A, UNS L54520","['Lead, Pb', '90 %', '90 %', '']","['Tensile Strength, Ultimate', '30.0 MPa', '4350 psi', '']","['Tensile Strength, Yield', '25.0 MPa@Strain 0.200 %', '3630 psi@Strain 0.200 %', '']","['Elongation at Break', '10 %', '10 %', 'in 50 mm']"
"10/90 (90Pb-10Sn) Solder - ASTM B32 Grade Sn10A, UNS L54520","['Tin, Sn', '10 %', '10 %', '']","['Tensile Strength, Ultimate', '30.0 MPa', '4350 psi', '']","['Tensile Strength, Yield', '25.0 MPa@Strain 0.200 %', '3630 psi@Strain 0.200 %', '']","['Elongation at Break', '10 %', '10 %', 'in 50 mm']"
"10/90 (90Pb-10Sn) Solder - ASTM B32 Grade Sn10A, UNS L54520","['Zinc, Zn', '<= 0.0050 %', '<= 0.0050 %', '']","['Tensile Strength, Ultimate', '30.0 MPa', '4350 psi', '']","['Tensile Strength, Yield', '25.0 MPa@Strain 0.200 %', '3630 psi@Strain 0.200 %', '']","['Elongation at Break', '10 %', '10 %', 'in 50 mm']"
"40/60 (60Pb-40Sn) Solder- ASTM B 32 Grade Sn40A, UNS L54915","['Aluminum, Al', '<= 0.0050 %', '<= 0.0050 %', '']","['Tensile Strength, Ultimate', '37.0 MPa', '5370 psi', '']","['Tensile Strength, Yield', '33.0 MPa@Strain 0.200 %', '4790 psi@Strain 0.200 %', '']","['Elongation at Break', '25 %', '25 %', 'in 50 mm']"
"40/60 (60Pb-40Sn) Solder- ASTM B 32 Grade Sn40A, UNS L54915","['Antimony, Sb', '<= 0.12 %', '<= 0.12 %', '']","['Tensile Strength, Ultimate', '37.0 MPa', '5370 psi', '']","['Tensile Strength, Yield', '33.0 MPa@Strain 0.200 %', '4790 psi@Strain 0.200 %', '']","['Elongation at Break', '25 %', '25 %', 'in 50 mm']"
"40/60 (60Pb-40Sn) Solder- ASTM B 32 Grade Sn40A, UNS L54915","['Bismuth, Bi', '<= 0.25 %', '<= 0.25 %', '']","['Tensile Strength, Ultimate', '37.0 MPa', '5370 psi', '']","['Tensile Strength, Yield', '33.0 MPa@Strain 0.200 %', '4790 psi@Strain 0.200 %', '']","['Elongation at Break', '25 %', '25 %', 'in 50 mm']"
"40/60 (60Pb-40Sn) Solder- ASTM B 32 Grade Sn40A, UNS L54915","['Copper, Cu', '<= 0.080 %', '<= 0.080 %', '']","['Tensile Strength, Ultimate', '37.0 MPa', '5370 psi', '']","['Tensile Strength, Yield', '33.0 MPa@Strain 0.200 %', '4790 psi@Strain 0.200 %', '']","['Elongation at Break', '25 %', '25 %', 'in 50 mm']"
"40/60 (60Pb-40Sn) Solder- ASTM B 32 Grade Sn40A, UNS L54915","['Iron, Fe', '<= 0.020 %', '<= 0.020 %', '']","['Tensile Strength, Ultimate', '37.0 MPa', '5370 psi', '']","['Tensile Strength, Yield', '33.0 MPa@Strain 0.200 %', '4790 psi@Strain 0.200 %', '']","['Elongation at Break', '25 %', '25 %', 'in 50 mm']"
"40/60 (60Pb-40Sn) Solder- ASTM B 32 Grade Sn40A, UNS L54915","['Lead, Pb', '60 %', '60 %', '']","['Tensile Strength, Ultimate', '37.0 MPa', '5370 psi', '']","['Tensile Strength, Yield', '33.0 MPa@Strain 0.200 %', '4790 psi@Strain 0.200 %', '']","['Elongation at Break', '25 %', '25 %', 'in 50 mm']"
"40/60 (60Pb-40Sn) Solder- ASTM B 32 Grade Sn40A, UNS L54915","['Tin, Sn', '40 %', '40 %', '']","['Tensile Strength, Ultimate', '37.0 MPa', '5370 psi', '']","['Tensile Strength, Yield', '33.0 MPa@Strain 0.200 %', '4790 psi@Strain 0.200 %', '']","['Elongation at Break', '25 %', '25 %', 'in 50 mm']"
"40/60 (60Pb-40Sn) Solder- ASTM B 32 Grade Sn40A, UNS L54915","['Zinc, Zn', '<= 0.0050 %', '<= 0.0050 %', '']","['Tensile Strength, Ultimate', '37.0 MPa', '5370 psi', '']","['Tensile Strength, Yield', '33.0 MPa@Strain 0.200 %', '4790 psi@Strain 0.200 %', '']","['Elongation at Break', '25 %', '25 %', 'in 50 mm']"
Eutectic Solder (63Sn-37Pb) - ASTM B 32 Grade Sn63,"['Aluminum, Al', '<= 0.0050 %', '<= 0.0050 %', '']","['Tensile Strength, Ultimate', '52.0 MPa', '7540 psi', 'Cast solder.  Typical Cu joint is 200 MPa.']","['Tensile Strength, Yield', '43.0 MPa', '6240 psi', '']","['Elongation at Break', '32 %', '32 %', 'in 100 mm, Cast']"
Eutectic Solder (63Sn-37Pb) - ASTM B 32 Grade Sn63,"['Antimony, Sb', '<= 0.50 %', '<= 0.50 %', '']","['Tensile Strength, Ultimate', '52.0 MPa', '7540 psi', 'Cast solder.  Typical Cu joint is 200 MPa.']","['Tensile Strength, Yield', '43.0 MPa', '6240 psi', '']","['Elongation at Break', '32 %', '32 %', 'in 100 mm, Cast']"
Eutectic Solder (63Sn-37Pb) - ASTM B 32 Grade Sn63,"['Arsenic, As', '<= 0.030 %', '<= 0.030 %', '']","['Tensile Strength, Ultimate', '52.0 MPa', '7540 psi', 'Cast solder.  Typical Cu joint is 200 MPa.']","['Tensile Strength, Yield', '43.0 MPa', '6240 psi', '']","['Elongation at Break', '32 %', '32 %', 'in 100 mm, Cast']"
Eutectic Solder (63Sn-37Pb) - ASTM B 32 Grade Sn63,"['Bismuth, Bi', '<= 0.25 %', '<= 0.25 %', '']","['Tensile Strength, Ultimate', '52.0 MPa', '7540 psi', 'Cast solder.  Typical Cu joint is 200 MPa.']","['Tensile Strength, Yield', '43.0 MPa', '6240 psi', '']","['Elongation at Break', '32 %', '32 %', 'in 100 mm, Cast']"
Eutectic Solder (63Sn-37Pb) - ASTM B 32 Grade Sn63,"['Cadmium, Cd', '<= 0.0010 %', '<= 0.0010 %', '']","['Tensile Strength, Ultimate', '52.0 MPa', '7540 psi', 'Cast solder.  Typical Cu joint is 200 MPa.']","['Tensile Strength, Yield', '43.0 MPa', '6240 psi', '']","['Elongation at Break', '32 %', '32 %', 'in 100 mm, Cast']"
Eutectic Solder (63Sn-37Pb) - ASTM B 32 Grade Sn63,"['Copper, Cu', '<= 0.080 %', '<= 0.080 %', '']","['Tensile Strength, Ultimate', '52.0 MPa', '7540 psi', 'Cast solder.  Typical Cu joint is 200 MPa.']","['Tensile Strength, Yield', '43.0 MPa', '6240 psi', '']","['Elongation at Break', '32 %', '32 %', 'in 100 mm, Cast']"
Eutectic Solder (63Sn-37Pb) - ASTM B 32 Grade Sn63,"['Iron, Fe', '<= 0.020 %', '<= 0.020 %', '']","['Tensile Strength, Ultimate', '52.0 MPa', '7540 psi', 'Cast solder.  Typical Cu joint is 200 MPa.']","['Tensile Strength, Yield', '43.0 MPa', '6240 psi', '']","['Elongation at Break', '32 %', '32 %', 'in 100 mm, Cast']"
Eutectic Solder (63Sn-37Pb) - ASTM B 32 Grade Sn63,"['Lead, Pb', '37 %', '37 %', '']","['Tensile Strength, Ultimate', '52.0 MPa', '7540 psi', 'Cast solder.  Typical Cu joint is 200 MPa.']","['Tensile Strength, Yield', '43.0 MPa', '6240 psi', '']","['Elongation at Break', '32 %', '32 %', 'in 100 mm, Cast']"
Eutectic Solder (63Sn-37Pb) - ASTM B 32 Grade Sn63,"['Silver, Ag', '<= 0.015 %', '<= 0.015 %', '']","['Tensile Strength, Ultimate', '52.0 MPa', '7540 psi', 'Cast solder.  Typical Cu joint is 200 MPa.']","['Tensile Strength, Yield', '43.0 MPa', '6240 psi', '']","['Elongation at Break', '32 %', '32 %', 'in 100 mm, Cast']"
Eutectic Solder (63Sn-37Pb) - ASTM B 32 Grade Sn63,"['Tin, Sn', '63 %', '63 %', '']","['Tensile Strength, Ultimate', '52.0 MPa', '7540 psi', 'Cast solder.  Typical Cu joint is 200 MPa.']","['Tensile Strength, Yield', '43.0 MPa', '6240 psi', '']","['Elongation at Break', '32 %', '32 %', 'in 100 mm, Cast']"
Eutectic Solder (63Sn-37Pb) - ASTM B 32 Grade Sn63,"['Zinc, Zn', '<= 0.0050 %', '<= 0.0050 %', '']","['Tensile Strength, Ultimate', '52.0 MPa', '7540 psi', 'Cast solder.  Typical Cu joint is 200 MPa.']","['Tensile Strength, Yield', '43.0 MPa', '6240 psi', '']","['Elongation at Break', '32 %', '32 %', 'in 100 mm, Cast']"

File: database/Matweb_original_database/Mathweb/Mathweb12.csv (part 1 of 2)
"AISI 1212 Steel, hot rolled, 19-38 mm round","['Carbon, C', '<= 0.13 %', '<= 0.13 %', '']","['Tensile Strength, Ultimate', '385 MPa', '55800 psi', '']","['Tensile Strength, Yield', '240 MPa', '34800 psi', '']","['Elongation at Break', '25 %', '25 %', '']"
"AISI 1212 Steel, hot rolled, 19-38 mm round","['Iron, Fe', '98.52 - 99.07 %', '98.52 - 99.07 %', 'As remainder']","['Tensile Strength, Ultimate', '385 MPa', '55800 psi', '']","['Tensile Strength, Yield', '240 MPa', '34800 psi', '']","['Elongation at Break', '25 %', '25 %', '']"
"AISI 1212 Steel, hot rolled, 19-38 mm round","['Manganese, Mn', '0.70 - 1.0 %', '0.70 - 1.0 %', '']","['Tensile Strength, Ultimate', '385 MPa', '55800 psi', '']","['Tensile Strength, Yield', '240 MPa', '34800 psi', '']","['Elongation at Break', '25 %', '25 %', '']"
"AISI 1212 Steel, hot rolled, 19-38 mm round","['Phosphorous, P', '0.070 - 0.12 %', '0.070 - 0.12 %', '']","['Tensile Strength, Ultimate', '385 MPa', '55800 psi', '']","['Tensile Strength, Yield', '240 MPa', '34800 psi', '']","['Elongation at Break', '25 %', '25 %', '']"
"AISI 1212 Steel, hot rolled, 19-38 mm round","['Sulfur, S', '0.16 - 0.23 %', '0.16 - 0.23 %', '']","['Tensile Strength, Ultimate', '385 MPa', '55800 psi', '']","['Tensile Strength, Yield', '240 MPa', '34800 psi', '']","['Elongation at Break', '25 %', '25 %', '']"
"AISI 1212 Steel, cold drawn, 19-38 mm round","['Carbon, C', '<= 0.13 %', '<= 0.13 %', '']","['Tensile Strength, Ultimate', '540 MPa', '78300 psi', '']","['Tensile Strength, Yield', '415 MPa', '60200 psi', '']","['Elongation at Break', '10 %', '10 %', '']"
"AISI 1212 Steel, cold drawn, 19-38 mm round","['Iron, Fe', '98.52 - 99.07 %', '98.52 - 99.07 %', 'As remainder']","['Tensile Strength, Ultimate', '540 MPa', '78300 psi', '']","['Tensile Strength, Yield', '415 MPa', '60200 psi', '']","['Elongation at Break', '10 %', '10 %', '']"
"AISI 1212 Steel, cold drawn, 19-38 mm round","['Manganese, Mn', '0.70 - 1.0 %', '0.70 - 1.0 %', '']","['Tensile Strength, Ultimate', '540 MPa', '78300 psi', '']","['Tensile Strength, Yield', '415 MPa', '60200 psi', '']","['Elongation at Break', '10 %', '10 %', '']"
"AISI 1212 Steel, cold drawn, 19-38 mm round","['Phosphorous, P', '0.070 - 0.12 %', '0.070 - 0.12 %', '']","['Tensile Strength, Ultimate', '540 MPa', '78300 psi', '']","['Tensile Strength, Yield', '415 MPa', '60200 psi', '']","['Elongation at Break', '10 %', '10 %', '']"
"AISI 1212 Steel, cold drawn, 19-38 mm round","['Sulfur, S', '0.16 - 0.23 %', '0.16 - 0.23 %', '']","['Tensile Strength, Ultimate', '540 MPa', '78300 psi', '']","['Tensile Strength, Yield', '415 MPa', '60200 psi', '']","['Elongation at Break', '10 %', '10 %', '']"
"AISI 1213 Steel, hot rolled, 19-38 mm round","['Carbon, C', '<= 0.13 %', '<= 0.13 %', '']","['Tensile Strength, Ultimate', '385 MPa', '55800 psi', '']","['Tensile Strength, Yield', '240 MPa', '34800 psi', '']","['Elongation at Break', '25 %', '25 %', '']"
"AISI 1213 Steel, hot rolled, 19-38 mm round","['Iron, Fe', '98.42 - 98.99 %', '98.42 - 98.99 %', 'As remainder']","['Tensile Strength, Ultimate', '385 MPa', '55800 psi', '']","['Tensile Strength, Yield', '240 MPa', '34800 psi', '']","['Elongation at Break', '25 %', '25 %', '']"
"AISI 1213 Steel, hot rolled, 19-38 mm round","['Manganese, Mn', '0.70 - 1.0 %', '0.70 - 1.0 %', '']","['Tensile Strength, Ultimate', '385 MPa', '55800 psi', '']","['Tensile Strength, Yield', '240 MPa', '34800 psi', '']","['Elongation at Break', '25 %', '25 %', '']"
"AISI 1213 Steel, hot rolled, 19-38 mm round","['Phosphorous, P', '0.070 - 0.12 %', '0.070 - 0.12 %', '']","['Tensile Strength, Ultimate', '385 MPa', '55800 psi', '']","['Tensile Strength, Yield', '240 MPa', '34800 psi', '']","['Elongation at Break', '25 %', '25 %', '']"
"AISI 1213 Steel, hot rolled, 19-38 mm round","['Sulfur, S', '0.24 - 0.33 %', '0.24 - 0.33 %', '']","['Tensile Strength, Ultimate', '385 MPa', '55800 psi', '']","['Tensile Strength, Yield', '240 MPa', '34800 psi', '']","['Elongation at Break', '25 %', '25 %', '']"
"AISI 1213 Steel, cold drawn, 19-38 mm round","['Carbon, C', '<= 0.13 %', '<= 0.13 %', '']","['Tensile Strength, Ultimate', '540 MPa', '78300 psi', '']","['Tensile Strength, Yield', '415 MPa', '60200 psi', '']","['Elongation at Break', '10 %', '10 %', '']"
"AISI 1213 Steel, cold drawn, 19-38 mm round","['Iron, Fe', '98.42 - 98.99 %', '98.42 - 98.99 %', 'As remainder']","['Tensile Strength, Ultimate', '540 MPa', '78300 psi', '']","['Tensile Strength, Yield', '415 MPa', '60200 psi', '']","['Elongation at Break', '10 %', '10 %', '']"
"AISI 1213 Steel, cold drawn, 19-38 mm round","['Manganese, Mn', '0.70 - 1.0 %', '0.70 - 1.0 %', '']","['Tensile Strength, Ultimate', '540 MPa', '78300 psi', '']","['Tensile Strength, Yield', '415 MPa', '60200 psi', '']","['Elongation at Break', '10 %', '10 %', '']"
"AISI 1213 Steel, cold drawn, 19-38 mm round","['Phosphorous, P', '0.070 - 0.12 %', '0.070 - 0.12 %', '']","['Tensile Strength, Ultimate', '540 MPa', '78300 psi', '']","['Tensile Strength, Yield', '415 MPa', '60200 psi', '']","['Elongation at Break', '10 %', '10 %', '']"
"AISI 1213 Steel, cold drawn, 19-38 mm round","['Sulfur, S', '0.24 - 0.33 %', '0.24 - 0.33 %', '']","['Tensile Strength, Ultimate', '540 MPa', '78300 psi', '']","['Tensile Strength, Yield', '415 MPa', '60200 psi', '']","['Elongation at Break', '10 %', '10 %', '']"
"AISI 1215 Steel, cold drawn, 19-38 mm round","['Carbon, C', '<= 0.090 %', '<= 0.090 %', '']","['Tensile Strength, Ultimate', '540 MPa', '78300 psi', '']","['Tensile Strength, Yield', '415 MPa', '60200 psi', '']","['Elongation at Break', '10 %', '10 %', '']"
"AISI 1215 Steel, cold drawn, 19-38 mm round","['Iron, Fe', '98.42 - 98.95 %', '98.42 - 98.95 %', 'As remainder']","['Tensile Strength, Ultimate', '540 MPa', '78300 psi', '']","['Tensile Strength, Yield', '415 MPa', '60200 psi', '']","['Elongation at Break', '10 %', '10 %', '']"
"AISI 1215 Steel, cold drawn, 19-38 mm round","['Manganese, Mn', '0.75 - 1.05 %', '0.75 - 1.05 %', '']","['Tensile Strength, Ultimate', '540 MPa', '78300 psi', '']","['Tensile Strength, Yield', '415 MPa', '60200 psi', '']","['Elongation at Break', '10 %', '10 %', '']"
"AISI 1215 Steel, cold drawn, 19-38 mm round","['Phosphorous, P', '0.040 - 0.090 %', '0.040 - 0.090 %', '']","['Tensile Strength, Ultimate', '540 MPa', '78300 psi', '']","['Tensile Strength, Yield', '415 MPa', '60200 psi', '']","['Elongation at Break', '10 %', '10 %', '']"
"AISI 1215 Steel, cold drawn, 19-38 mm round","['Sulfur, S', '0.26 - 0.35 %', '0.26 - 0.35 %', '']","['Tensile Strength, Ultimate', '540 MPa', '78300 psi', '']","['Tensile Strength, Yield', '415 MPa', '60200 psi', '']","['Elongation at Break', '10 %', '10 %', '']"
"AISI 1215 Steel, turned and polished, 19-38 mm round","['Carbon, C', '<= 0.090 %', '<= 0.090 %', '']","['Tensile Strength, Ultimate', '385 MPa', '55800 psi', '']","['Tensile Strength, Yield', '230 MPa', '33400 psi', '']","['Elongation at Break', '25 %', '25 %', '']"
"AISI 1215 Steel, turned and polished, 19-38 mm round","['Iron, Fe', '98.42 - 98.95 %', '98.42 - 98.95 %', 'As remainder']","['Tensile Strength, Ultimate', '385 MPa', '55800 psi', '']","['Tensile Strength, Yield', '230 MPa', '33400 psi', '']","['Elongation at Break', '25 %', '25 %', '']"
"AISI 1215 Steel, turned and polished, 19-38 mm round","['Manganese, Mn', '0.75 - 1.05 %', '0.75 - 1.05 %', '']","['Tensile Strength, Ultimate', '385 MPa', '55800 psi', '']","['Tensile Strength, Yield', '230 MPa', '33400 psi', '']","['Elongation at Break', '25 %', '25 %', '']"
"AISI 1215 Steel, turned and polished, 19-38 mm round","['Phosphorous, P', '0.040 - 0.090 %', '0.040 - 0.090 %', '']","['Tensile Strength, Ultimate', '385 MPa', '55800 psi', '']","['Tensile Strength, Yield', '230 MPa', '33400 psi', '']","['Elongation at Break', '25 %', '25 %', '']"
"AISI 1215 Steel, turned and polished, 19-38 mm round","['Sulfur, S', '0.26 - 0.35 %', '0.26 - 0.35 %', '']","['Tensile Strength, Ultimate', '385 MPa', '55800 psi', '']","['Tensile Strength, Yield', '230 MPa', '33400 psi', '']","['Elongation at Break', '25 %', '25 %', '']"
"AISI 12L13 Steel, hot rolled, 19-38 mm round","['Carbon, C', '<= 0.13 %', '<= 0.13 %', '']","['Tensile Strength, Ultimate', '395 MPa', '57300 psi', '(AISI 12L14)']","['Tensile Strength, Yield', '235 MPa', '34100 psi', '(AISI 12L14)']","['Elongation at Break', '22 %', '22 %', '(AISI 12L14)']"
"AISI 12L13 Steel, hot rolled, 19-38 mm round","['Iron, Fe', '98.07 - 98.84 %', '98.07 - 98.84 %', 'As remainder']","['Tensile Strength, Ultimate', '395 MPa', '57300 psi', '(AISI 12L14)']","['Tensile Strength, Yield', '235 MPa', '34100 psi', '(AISI 12L14)']","['Elongation at Break', '22 %', '22 %', '(AISI 12L14)']"
"AISI 12L13 Steel, hot rolled, 19-38 mm round","['Lead, Pb', '0.15 - 0.35 %', '0.15 - 0.35 %', '']","['Tensile Strength, Ultimate', '395 MPa', '57300 psi', '(AISI 12L14)']","['Tensile Strength, Yield', '235 MPa', '34100 psi', '(AISI 12L14)']","['Elongation at Break', '22 %', '22 %', '(AISI 12L14)']"
"AISI 12L13 Steel, hot rolled, 19-38 mm round","['Manganese, Mn', '0.70 - 1.0 %', '0.70 - 1.0 %', '']","['Tensile Strength, Ultimate', '395 MPa', '57300 psi', '(AISI 12L14)']","['Tensile Strength, Yield', '235 MPa', '34100 psi', '(AISI 12L14)']","['Elongation at Break', '22 %', '22 %', '(AISI 12L14)']"
"AISI 12L13 Steel, hot rolled, 19-38 mm round","['Phosphorous, P', '0.070 - 0.12 %', '0.070 - 0.12 %', '']","['Tensile Strength, Ultimate', '395 MPa', '57300 psi', '(AISI 12L14)']","['Tensile Strength, Yield', '235 MPa', '34100 psi', '(AISI 12L14)']","['Elongation at Break', '22 %', '22 %', '(AISI 12L14)']"
"AISI 12L13 Steel, hot rolled, 19-38 mm round","['Sulfur, S', '0.24 - 0.33 %', '0.24 - 0.33 %', '']","['Tensile Strength, Ultimate', '395 MPa', '57300 psi', '(AISI 12L14)']","['Tensile Strength, Yield', '235 MPa', '34100 psi', '(AISI 12L14)']","['Elongation at Break', '22 %', '22 %', '(AISI 12L14)']"
"AISI 12L13 Steel, cold drawn, 19-38 mm round","['Carbon, C', '<= 0.13 %', '<= 0.13 %', '']","['Tensile Strength, Ultimate', '540 MPa', '78300 psi', '(AISI 12L14)']","['Tensile Strength, Yield', '415 MPa', '60200 psi', '(AISI 12L14)']","['Elongation at Break', '10 %', '10 %', '(AISI 12L14)']"
"AISI 12L13 Steel, cold drawn, 19-38 mm round","['Iron, Fe', '98.07 - 98.84 %', '98.07 - 98.84 %', 'As remainder']","['Tensile Strength, Ultimate', '540 MPa', '78300 psi', '(AISI 12L14)']","['Tensile Strength, Yield', '415 MPa', '60200 psi', '(AISI 12L14)']","['Elongation at Break', '10 %', '10 %', '(AISI 12L14)']"
"AISI 12L13 Steel, cold drawn, 19-38 mm round","['Lead, Pb', '0.15 - 0.35 %', '0.15 - 0.35 %', '']","['Tensile Strength, Ultimate', '540 MPa', '78300 psi', '(AISI 12L14)']","['Tensile Strength, Yield', '415 MPa', '60200 psi', '(AISI 12L14)']","['Elongation at Break', '10 %', '10 %', '(AISI 12L14)']"
"AISI 12L13 Steel, cold drawn, 19-38 mm round","['Manganese, Mn', '0.70 - 1.0 %', '0.70 - 1.0 %', '']","['Tensile Strength, Ultimate', '540 MPa', '78300 psi', '(AISI 12L14)']","['Tensile Strength, Yield', '415 MPa', '60200 psi', '(AISI 12L14)']","['Elongation at Break', '10 %', '10 %', '(AISI 12L14)']"
"AISI 12L13 Steel, cold drawn, 19-38 mm round","['Phosphorous, P', '0.070 - 0.12 %', '0.070 - 0.12 %', '']","['Tensile Strength, Ultimate', '540 MPa', '78300 psi', '(AISI 12L14)']","['Tensile Strength, Yield', '415 MPa', '60200 psi', '(AISI 12L14)']","['Elongation at Break', '10 %', '10 %', '(AISI 12L14)']"
"AISI 12L13 Steel, cold drawn, 19-38 mm round","['Sulfur, S', '0.24 - 0.33 %', '0.24 - 0.33 %', '']","['Tensile Strength, Ultimate', '540 MPa', '78300 psi', '(AISI 12L14)']","['Tensile Strength, Yield', '415 MPa', '60200 psi', '(AISI 12L14)']","['Elongation at Break', '10 %', '10 %', '(AISI 12L14)']"
"AISI 12L14 Steel, hot rolled, 19-38 mm round","['Carbon, C', '<= 0.15 %', '<= 0.15 %', '']","['Tensile Strength, Ultimate', '395 MPa', '57300 psi', '']","['Tensile Strength, Yield', '235 MPa', '34100 psi', '']","['Elongation at Break', '22 %', '22 %', '']"
"AISI 12L14 Steel, hot rolled, 19-38 mm round","['Iron, Fe', '97.91 - 98.7 %', '97.91 - 98.7 %', 'As remainder']","['Tensile Strength, Ultimate', '395 MPa', '57300 psi', '']","['Tensile Strength, Yield', '235 MPa', '34100 psi', '']","['Elongation at Break', '22 %', '22 %', '']"
"AISI 12L14 Steel, hot rolled, 19-38 mm round","['Lead, Pb', '0.15 - 0.35 %', '0.15 - 0.35 %', '']","['Tensile Strength, Ultimate', '395 MPa', '57300 psi', '']","['Tensile Strength, Yield', '235 MPa', '34100 psi', '']","['Elongation at Break', '22 %', '22 %', '']"
"AISI 12L14 Steel, hot rolled, 19-38 mm round","['Manganese, Mn', '0.85 - 1.15 %', '0.85 - 1.15 %', '']","['Tensile Strength, Ultimate', '395 MPa', '57300 psi', '']","['Tensile Strength, Yield', '235 MPa', '34100 psi', '']","['Elongation at Break', '22 %', '22 %', '']"
"AISI 12L14 Steel, hot rolled, 19-38 mm round","['Phosphorous, P', '0.040 - 0.090 %', '0.040 - 0.090 %', '']","['Tensile Strength, Ultimate', '395 MPa', '57300 psi', '']","['Tensile Strength, Yield', '235 MPa', '34100 psi', '']","['Elongation at Break', '22 %', '22 %', '']"
"AISI 12L14 Steel, hot rolled, 19-38 mm round","['Sulfur, S', '0.26 - 0.35 %', '0.26 - 0.35 %', '']","['Tensile Strength, Ultimate', '395 MPa', '57300 psi', '']","['Tensile Strength, Yield', '235 MPa', '34100 psi', '']","['Elongation at Break', '22 %', '22 %', '']"
"AISI 12L14 Steel, cold drawn, 19-38 mm round","['Carbon, C', '<= 0.15 %', '<= 0.15 %', '']","['Tensile Strength, Ultimate', '540 MPa', '78300 psi', '']","['Tensile Strength, Yield', '415 MPa', '60200 psi', '']","['Elongation at Break', '10 %', '10 %', '']"
"AISI 12L14 Steel, cold drawn, 19-38 mm round","['Iron, Fe', '97.91 - 98.7 %', '97.91 - 98.7 %', 'As remainder']","['Tensile Strength, Ultimate', '540 MPa', '78300 psi', '']","['Tensile Strength, Yield', '415 MPa', '60200 psi', '']","['Elongation at Break', '10 %', '10 %', '']"
"AISI 12L14 Steel, cold drawn, 19-38 mm round","['Lead, Pb', '0.15 - 0.35 %', '0.15 - 0.35 %', '']","['Tensile Strength, Ultimate', '540 MPa', '78300 psi', '']","['Tensile Strength, Yield', '415 MPa', '60200 psi', '']","['Elongation at Break', '10 %', '10 %', '']"
"AISI 12L14 Steel, cold drawn, 19-38 mm round","['Manganese, Mn', '0.85 - 1.15 %', '0.85 - 1.15 %', '']","['Tensile Strength, Ultimate', '540 MPa', '78300 psi', '']","['Tensile Strength, Yield', '415 MPa', '60200 psi', '']","['Elongation at Break', '10 %', '10 %', '']"
"AISI 12L14 Steel, cold drawn, 19-38 mm round","['Phosphorous, P', '0.040 - 0.090 %', '0.040 - 0.090 %', '']","['Tensile Strength, Ultimate', '540 MPa', '78300 psi', '']","['Tensile Strength, Yield', '415 MPa', '60200 psi', '']","['Elongation at Break', '10 %', '10 %', '']"
"AISI 12L14 Steel, cold drawn, 19-38 mm round","['Sulfur, S', '0.26 - 0.35 %', '0.26 - 0.35 %', '']","['Tensile Strength, Ultimate', '540 MPa', '78300 psi', '']","['Tensile Strength, Yield', '415 MPa', '60200 psi', '']","['Elongation at Break', '10 %', '10 %', '']"
"AISI 12L15 Steel, hot rolled, 19-38 mm round","['Carbon, C', '<= 0.090 %', '<= 0.090 %', '']","['Tensile Strength, Ultimate', '395 MPa', '57300 psi', '(AISI 12L14)']","['Tensile Strength, Yield', '235 MPa', '34100 psi', '(AISI 12L14)']","['Elongation at Break', '22 %', '22 %', '(AISI 12L14)']"
"AISI 12L15 Steel, hot rolled, 19-38 mm round","['Iron, Fe', '98.07 - 98.8 %', '98.07 - 98.8 %', 'As remainder']","['Tensile Strength, Ultimate', '395 MPa', '57300 psi', '(AISI 12L14)']","['Tensile Strength, Yield', '235 MPa', '34100 psi', '(AISI 12L14)']","['Elongation at Break', '22 %', '22 %', '(AISI 12L14)']"
"AISI 12L15 Steel, hot rolled, 19-38 mm round","['Lead, Pb', '0.15 - 0.35 %', '0.15 - 0.35 %', '']","['Tensile Strength, Ultimate', '395 MPa', '57300 psi', '(AISI 12L14)']","['Tensile Strength, Yield', '235 MPa', '34100 psi', '(AISI 12L14)']","['Elongation at Break', '22 %', '22 %', '(AISI 12L14)']"
"AISI 12L15 Steel, hot rolled, 19-38 mm round","['Manganese, Mn', '0.75 - 1.05 %', '0.75 - 1.05 %', '']","['Tensile Strength, Ultimate', '395 MPa', '57300 psi', '(AISI 12L14)']","['Tensile Strength, Yield', '235 MPa', '34100 psi', '(AISI 12L14)']","['Elongation at Break', '22 %', '22 %', '(AISI 12L14)']"
"AISI 12L15 Steel, hot rolled, 19-38 mm round","['Phosphorous, P', '0.040 - 0.090 %', '0.040 - 0.090 %', '']","['Tensile Strength, Ultimate', '395 MPa', '57300 psi', '(AISI 12L14)']","['Tensile Strength, Yield', '235 MPa', '34100 psi', '(AISI 12L14)']","['Elongation at Break', '22 %', '22 %', '(AISI 12L14)']"
"AISI 12L15 Steel, hot rolled, 19-38 mm round","['Sulfur, S', '0.26 - 0.35 %', '0.26 - 0.35 %', '']","['Tensile Strength, Ultimate', '395 MPa', '57300 psi', '(AISI 12L14)']","['Tensile Strength, Yield', '235 MPa', '34100 psi', '(AISI 12L14)']","['Elongation at Break', '22 %', '22 %', '(AISI 12L14)']"
"AISI 12L15 Steel, cold drawn, 19-38 mm round","['Carbon, C', '<= 0.090 %', '<= 0.090 %', '']","['Tensile Strength, Ultimate', '540 MPa', '78300 psi', '(AISI 12L14)']","['Tensile Strength, Yield', '415 MPa', '60200 psi', '(AISI 12L14)']","['Elongation at Break', '10 %', '10 %', '(AISI 12L14)']"
"AISI 12L15 Steel, cold drawn, 19-38 mm round","['Iron, Fe', '98.07 - 98.8 %', '98.07 - 98.8 %', 'As remainder']","['Tensile Strength, Ultimate', '540 MPa', '78300 psi', '(AISI 12L14)']","['Tensile Strength, Yield', '415 MPa', '60200 psi', '(AISI 12L14)']","['Elongation at Break', '10 %', '10 %', '(AISI 12L14)']"
"AISI 12L15 Steel, cold drawn, 19-38 mm round","['Lead, Pb', '0.15 - 0.35 %', '0.15 - 0.35 %', '']","['Tensile Strength, Ultimate', '540 MPa', '78300 psi', '(AISI 12L14)']","['Tensile Strength, Yield', '415 MPa', '60200 psi', '(AISI 12L14)']","['Elongation at Break', '10 %', '10 %', '(AISI 12L14)']"
"AISI 12L15 Steel, cold drawn, 19-38 mm round","['Manganese, Mn', '0.75 - 1.05 %', '0.75 - 1.05 %', '']","['Tensile Strength, Ultimate', '540 MPa', '78300 psi', '(AISI 12L14)']","['Tensile Strength, Yield', '415 MPa', '60200 psi', '(AISI 12L14)']","['Elongation at Break', '10 %', '10 %', '(AISI 12L14)']"
"AISI 12L15 Steel, cold drawn, 19-38 mm round","['Phosphorous, P', '0.040 - 0.090 %', '0.040 - 0.090 %', '']","['Tensile Strength, Ultimate', '540 MPa', '78300 psi', '(AISI 12L14)']","['Tensile Strength, Yield', '415 MPa', '60200 psi', '(AISI 12L14)']","['Elongation at Break', '10 %', '10 %', '(AISI 12L14)']"
"AISI 12L15 Steel, cold drawn, 19-38 mm round","['Sulfur, S', '0.26 - 0.35 %', '0.26 - 0.35 %', '']","['Tensile Strength, Ultimate', '540 MPa', '78300 psi', '(AISI 12L14)']","['Tensile Strength, Yield', '415 MPa', '60200 psi', '(AISI 12L14)']","['Elongation at Break', '10 %', '10 %', '(AISI 12L14)']"
"AISI 1340 Steel, annealed at 800°C, furnace cooled 11°C/hour to 600°C, air cooled, 25 mm (1 in.) round","['Carbon, C', '0.38 - 0.43 %', '0.38 - 0.43 %', '']","['Tensile Strength, Ultimate', '703 MPa', '102000 psi', '']","['Tensile Strength, Yield', '434 MPa', '62900 psi', '']","['Elongation at Break', '25.5 %', '25.5 %', 'in 50 mm']"
"AISI 1340 Steel, annealed at 800°C, furnace cooled 11°C/hour to 600°C, air cooled, 25 mm (1 in.) round","['Iron, Fe', '97.25 - 97.87 %', '97.25 - 97.87 %', 'As remainder']","['Tensile Strength, Ultimate', '703 MPa', '102000 psi', '']","['Tensile Strength, Yield', '434 MPa', '62900 psi', '']","['Elongation at Break', '25.5 %', '25.5 %', 'in 50 mm']"
"AISI 1340 Steel, annealed at 800°C, furnace cooled 11°C/hour to 600°C, air cooled, 25 mm (1 in.) round","['Manganese, Mn', '1.6 - 1.9 %', '1.6 - 1.9 %', '']","['Tensile Strength, Ultimate', '703 MPa', '102000 psi', '']","['Tensile Strength, Yield', '434 MPa', '62900 psi', '']","['Elongation at Break', '25.5 %', '25.5 %', 'in 50 mm']"
"AISI 1340 Steel, annealed at 800°C, furnace cooled 11°C/hour to 600°C, air cooled, 25 mm (1 in.) round","['Phosphorous, P', '<= 0.035 %', '<= 0.035 %', '']","['Tensile Strength, Ultimate', '703 MPa', '102000 psi', '']","['Tensile Strength, Yield', '434 MPa', '62900 psi', '']","['Elongation at Break', '25.5 %', '25.5 %', 'in 50 mm']"
"AISI 1340 Steel, annealed at 800°C, furnace cooled 11°C/hour to 600°C, air cooled, 25 mm (1 in.) round","['Silicon, Si', '0.15 - 0.35 %', '0.15 - 0.35 %', '']","['Tensile Strength, Ultimate', '703 MPa', '102000 psi', '']","['Tensile Strength, Yield', '434 MPa', '62900 psi', '']","['Elongation at Break', '25.5 %', '25.5 %', 'in 50 mm']"
"AISI 1340 Steel, annealed at 800°C, furnace cooled 11°C/hour to 600°C, air cooled, 25 mm (1 in.) round","['Sulfur, S', '<= 0.040 %', '<= 0.040 %', '']","['Tensile Strength, Ultimate', '703 MPa', '102000 psi', '']","['Tensile Strength, Yield', '434 MPa', '62900 psi', '']","['Elongation at Break', '25.5 %', '25.5 %', 'in 50 mm']"
"AISI 1340 Steel, normalized at 870°C (1600°F), air cooled, 13 mm (0.5 in.) round","['Carbon, C', '0.38 - 0.43 %', '0.38 - 0.43 %', '']","['Tensile Strength, Ultimate', '910 MPa', '132000 psi', '']","['Tensile Strength, Yield', '565 MPa', '81900 psi', '']","['Elongation at Break', '20 %', '20 %', 'in 50 mm']"
"AISI 1340 Steel, normalized at 870°C (1600°F), air cooled, 13 mm (0.5 in.) round","['Iron, Fe', '97.25 - 97.87 %', '97.25 - 97.87 %', 'As remainder']","['Tensile Strength, Ultimate', '910 MPa', '132000 psi', '']","['Tensile Strength, Yield', '565 MPa', '81900 psi', '']","['Elongation at Break', '20 %', '20 %', 'in 50 mm']"
"AISI 1340 Steel, normalized at 870°C (1600°F), air cooled, 13 mm (0.5 in.) round","['Manganese, Mn', '1.6 - 1.9 %', '1.6 - 1.9 %', '']","['Tensile Strength, Ultimate', '910 MPa', '132000 psi', '']","['Tensile Strength, Yield', '565 MPa', '81900 psi', '']","['Elongation at Break', '20 %', '20 %', 'in 50 mm']"
"AISI 1340 Steel, normalized at 870°C (1600°F), air cooled, 13 mm (0.5 in.) round","['Phosphorous, P', '<= 0.035 %', '<= 0.035 %', '']","['Tensile Strength, Ultimate', '910 MPa', '132000 psi', '']","['Tensile Strength, Yield', '565 MPa', '81900 psi', '']","['Elongation at Break', '20 %', '20 %', 'in 50 mm']"
"AISI 1340 Steel, normalized at 870°C (1600°F), air cooled, 13 mm (0.5 in.) round","['Silicon, Si', '0.15 - 0.35 %', '0.15 - 0.35 %', '']","['Tensile Strength, Ultimate', '910 MPa', '132000 psi', '']","['Tensile Strength, Yield', '565 MPa', '81900 psi', '']","['Elongation at Break', '20 %', '20 %', 'in 50 mm']"
"AISI 1340 Steel, normalized at 870°C (1600°F), air cooled, 13 mm (0.5 in.) round","['Sulfur, S', '<= 0.040 %', '<= 0.040 %', '']","['Tensile Strength, Ultimate', '910 MPa', '132000 psi', '']","['Tensile Strength, Yield', '565 MPa', '81900 psi', '']","['Elongation at Break', '20 %', '20 %', 'in 50 mm']"
"AISI 1340 Steel, normalized at 870°C (1600°F), air cooled, 25 mm (1 in.) round","['Carbon, C', '0.38 - 0.43 %', '0.38 - 0.43 %', '']","['Tensile Strength, Ultimate', '834 MPa', '121000 psi', '']","['Tensile Strength, Yield', '558 MPa', '80900 psi', '']","['Elongation at Break', '22 %', '22 %', 'in 50 mm']"
"AISI 1340 Steel, normalized at 870°C (1600°F), air cooled, 25 mm (1 in.) round","['Iron, Fe', '97.25 - 97.87 %', '97.25 - 97.87 %', 'As remainder']","['Tensile Strength, Ultimate', '834 MPa', '121000 psi', '']","['Tensile Strength, Yield', '558 MPa', '80900 psi', '']","['Elongation at Break', '22 %', '22 %', 'in 50 mm']"
"AISI 1340 Steel, normalized at 870°C (1600°F), air cooled, 25 mm (1 in.) round","['Manganese, Mn', '1.6 - 1.9 %', '1.6 - 1.9 %', '']","['Tensile Strength, Ultimate', '834 MPa', '121000 psi', '']","['Tensile Strength, Yield', '558 MPa', '80900 psi', '']","['Elongation at Break', '22 %', '22 %', 'in 50 mm']"
"AISI 1340 Steel, normalized at 870°C (1600°F), air cooled, 25 mm (1 in.) round","['Phosphorous, P', '<= 0.035 %', '<= 0.035 %', '']","['Tensile Strength, Ultimate', '834 MPa', '121000 psi', '']","['Tensile Strength, Yield', '558 MPa', '80900 psi', '']","['Elongation at Break', '22 %', '22 %', 'in 50 mm']"
"AISI 1340 Steel, normalized at 870°C (1600°F), air cooled, 25 mm (1 in.) round","['Silicon, Si', '0.15 - 0.35 %', '0.15 - 0.35 %', '']","['Tensile Strength, Ultimate', '834 MPa', '121000 psi', '']","['Tensile Strength, Yield', '558 MPa', '80900 psi', '']","['Elongation at Break', '22 %', '22 %', 'in 50 mm']"
"AISI 1340 Steel, normalized at 870°C (1600°F), air cooled, 25 mm (1 in.) round","['Sulfur, S', '<= 0.040 %', '<= 0.040 %', '']","['Tensile Strength, Ultimate', '834 MPa', '121000 psi', '']","['Tensile Strength, Yield', '558 MPa', '80900 psi', '']","['Elongation at Break', '22 %', '22 %', 'in 50 mm']"
"AISI 1340 Steel, normalized at 870°C (1600°F), air cooled, 50 mm (2 in.) round","['Carbon, C', '0.38 - 0.43 %', '0.38 - 0.43 %', '']","['Tensile Strength, Ultimate', '827 MPa', '120000 psi', '']","['Tensile Strength, Yield', '524 MPa', '76000 psi', '']","['Elongation at Break', '23.5 %', '23.5 %', 'in 50 mm']"
"AISI 1340 Steel, normalized at 870°C (1600°F), air cooled, 50 mm (2 in.) round","['Iron, Fe', '97.25 - 97.87 %', '97.25 - 97.87 %', 'As remainder']","['Tensile Strength, Ultimate', '827 MPa', '120000 psi', '']","['Tensile Strength, Yield', '524 MPa', '76000 psi', '']","['Elongation at Break', '23.5 %', '23.5 %', 'in 50 mm']"
"AISI 1340 Steel, normalized at 870°C (1600°F), air cooled, 50 mm (2 in.) round","['Manganese, Mn', '1.6 - 1.9 %', '1.6 - 1.9 %', '']","['Tensile Strength, Ultimate', '827 MPa', '120000 psi', '']","['Tensile Strength, Yield', '524 MPa', '76000 psi', '']","['Elongation at Break', '23.5 %', '23.5 %', 'in 50 mm']"
"AISI 1340 Steel, normalized at 870°C (1600°F), air cooled, 50 mm (2 in.) round","['Phosphorous, P', '<= 0.035 %', '<= 0.035 %', '']","['Tensile Strength, Ultimate', '827 MPa', '120000 psi', '']","['Tensile Strength, Yield', '524 MPa', '76000 psi', '']","['Elongation at Break', '23.5 %', '23.5 %', 'in 50 mm']"
"AISI 1340 Steel, normalized at 870°C (1600°F), air cooled, 50 mm (2 in.) round","['Silicon, Si', '0.15 - 0.35 %', '0.15 - 0.35 %', '']","['Tensile Strength, Ultimate', '827 MPa', '120000 psi', '']","['Tensile Strength, Yield', '524 MPa', '76000 psi', '']","['Elongation at Break', '23.5 %', '23.5 %', 'in 50 mm']"
"AISI 1340 Steel, normalized at 870°C (1600°F), air cooled, 50 mm (2 in.) round","['Sulfur, S', '<= 0.040 %', '<= 0.040 %', '']","['Tensile Strength, Ultimate', '827 MPa', '120000 psi', '']","['Tensile Strength, Yield', '524 MPa', '76000 psi', '']","['Elongation at Break', '23.5 %', '23.5 %', 'in 50 mm']"
"AISI 1340 Steel, normalized at 870°C (1600°F), air cooled, 100 mm (4 in.) round","['Carbon, C', '0.38 - 0.43 %', '0.38 - 0.43 %', '']","['Tensile Strength, Ultimate', '827 MPa', '120000 psi', '']","['Tensile Strength, Yield', '496 MPa', '71900 psi', '']","['Elongation at Break', '21.7 %', '21.7 %', 'in 50 mm']"
"AISI 1340 Steel, normalized at 870°C (1600°F), air cooled, 100 mm (4 in.) round","['Iron, Fe', '97.25 - 97.87 %', '97.25 - 97.87 %', 'As remainder']","['Tensile Strength, Ultimate', '827 MPa', '120000 psi', '']","['Tensile Strength, Yield', '496 MPa', '71900 psi', '']","['Elongation at Break', '21.7 %', '21.7 %', 'in 50 mm']"
"AISI 1340 Steel, normalized at 870°C (1600°F), air cooled, 100 mm (4 in.) round","['Manganese, Mn', '1.6 - 1.9 %', '1.6 - 1.9 %', '']","['Tensile Strength, Ultimate', '827 MPa', '120000 psi', '']","['Tensile Strength, Yield', '496 MPa', '71900 psi', '']","['Elongation at Break', '21.7 %', '21.7 %', 'in 50 mm']"
"AISI 1340 Steel, normalized at 870°C (1600°F), air cooled, 100 mm (4 in.) round","['Phosphorous, P', '<= 0.035 %', '<= 0.035 %', '']","['Tensile Strength, Ultimate', '827 MPa', '120000 psi', '']","['Tensile Strength, Yield', '496 MPa', '71900 psi', '']","['Elongation at Break', '21.7 %', '21.7 %', 'in 50 mm']"
"AISI 1340 Steel, normalized at 870°C (1600°F), air cooled, 100 mm (4 in.) round","['Silicon, Si', '0.15 - 0.35 %', '0.15 - 0.35 %', '']","['Tensile Strength, Ultimate', '827 MPa', '120000 psi', '']","['Tensile Strength, Yield', '496 MPa', '71900 psi', '']","['Elongation at Break', '21.7 %', '21.7 %', 'in 50 mm']"
"AISI 1340 Steel, normalized at 870°C (1600°F), air cooled, 100 mm (4 in.) round","['Sulfur, S', '<= 0.040 %', '<= 0.040 %', '']","['Tensile Strength, Ultimate', '827 MPa', '120000 psi', '']","['Tensile Strength, Yield', '496 MPa', '71900 psi', '']","['Elongation at Break', '21.7 %', '21.7 %', 'in 50 mm']"
"AISI 1340 Steel, oil quenched from 830°C (1525°F), 540°C (1000°F) temper, 13 mm (0.5 in.) round","['Carbon, C', '0.38 - 0.43 %', '0.38 - 0.43 %', '']","['Tensile Strength, Ultimate', '979 MPa', '142000 psi', '']","['Tensile Strength, Yield', '910 MPa', '132000 psi', '']","['Elongation at Break', '18.8 %', '18.8 %', 'in 50 mm']"
"AISI 1340 Steel, oil quenched from 830°C (1525°F), 540°C (1000°F) temper, 13 mm (0.5 in.) round","['Iron, Fe', '97.25 - 97.87 %', '97.25 - 97.87 %', 'As remainder']","['Tensile Strength, Ultimate', '979 MPa', '142000 psi', '']","['Tensile Strength, Yield', '910 MPa', '132000 psi', '']","['Elongation at Break', '18.8 %', '18.8 %', 'in 50 mm']"
"AISI 1340 Steel, oil quenched from 830°C (1525°F), 540°C (1000°F) temper, 13 mm (0.5 in.) round","['Manganese, Mn', '1.6 - 1.9 %', '1.6 - 1.9 %', '']","['Tensile Strength, Ultimate', '979 MPa', '142000 psi', '']","['Tensile Strength, Yield', '910 MPa', '132000 psi', '']","['Elongation at Break', '18.8 %', '18.8 %', 'in 50 mm']"
"AISI 1340 Steel, oil quenched from 830°C (1525°F), 540°C (1000°F) temper, 13 mm (0.5 in.) round","['Phosphorous, P', '<= 0.035 %', '<= 0.035 %', '']","['Tensile Strength, Ultimate', '979 MPa', '142000 psi', '']","['Tensile Strength, Yield', '910 MPa', '132000 psi', '']","['Elongation at Break', '18.8 %', '18.8 %', 'in 50 mm']"
"AISI 1340 Steel, oil quenched from 830°C (1525°F), 540°C (1000°F) temper, 13 mm (0.5 in.) round","['Silicon, Si', '0.15 - 0.35 %', '0.15 - 0.35 %', '']","['Tensile Strength, Ultimate', '979 MPa', '142000 psi', '']","['Tensile Strength, Yield', '910 MPa', '132000 psi', '']","['Elongation at Break', '18.8 %', '18.8 %', 'in 50 mm']"
"AISI 1340 Steel, oil quenched from 830°C (1525°F), 540°C (1000°F) temper, 13 mm (0.5 in.) round","['Sulfur, S', '<= 0.040 %', '<= 0.040 %', '']","['Tensile Strength, Ultimate', '979 MPa', '142000 psi', '']","['Tensile Strength, Yield', '910 MPa', '132000 psi', '']","['Elongation at Break', '18.8 %', '18.8 %', 'in 50 mm']"
"AISI 1340 Steel, oil quenched from 830°C (1525°F), 540°C (1000°F) temper, 25 mm (1 in.) round","['Carbon, C', '0.38 - 0.43 %', '0.38 - 0.43 %', '']","['Tensile Strength, Ultimate', '951 MPa', '138000 psi', '']","['Tensile Strength, Yield', '834 MPa', '121000 psi', '']","['Elongation at Break', '19.2 %', '19.2 %', 'in 50 mm']"
"AISI 1340 Steel, oil quenched from 830°C (1525°F), 540°C (1000°F) temper, 25 mm (1 in.) round","['Iron, Fe', '97.25 - 97.87 %', '97.25 - 97.87 %', 'As remainder']","['Tensile Strength, Ultimate', '951 MPa', '138000 psi', '']","['Tensile Strength, Yield', '834 MPa', '121000 psi', '']","['Elongation at Break', '19.2 %', '19.2 %', 'in 50 mm']"
"AISI 1340 Steel, oil quenched from 830°C (1525°F), 540°C (1000°F) temper, 25 mm (1 in.) round","['Manganese, Mn', '1.6 - 1.9 %', '1.6 - 1.9 %', '']","['Tensile Strength, Ultimate', '951 MPa', '138000 psi', '']","['Tensile Strength, Yield', '834 MPa', '121000 psi', '']","['Elongation at Break', '19.2 %', '19.2 %', 'in 50 mm']"
"AISI 1340 Steel, oil quenched from 830°C (1525°F), 540°C (1000°F) temper, 25 mm (1 in.) round","['Phosphorous, P', '<= 0.035 %', '<= 0.035 %', '']","['Tensile Strength, Ultimate', '951 MPa', '138000 psi', '']","['Tensile Strength, Yield', '834 MPa', '121000 psi', '']","['Elongation at Break', '19.2 %', '19.2 %', 'in 50 mm']"
"AISI 1340 Steel, oil quenched from 830°C (1525°F), 540°C (1000°F) temper, 25 mm (1 in.) round","['Silicon, Si', '0.15 - 0.35 %', '0.15 - 0.35 %', '']","['Tensile Strength, Ultimate', '951 MPa', '138000 psi', '']","['Tensile Strength, Yield', '834 MPa', '121000 psi', '']","['Elongation at Break', '19.2 %', '19.2 %', 'in 50 mm']"
"AISI 1340 Steel, oil quenched from 830°C (1525°F), 540°C (1000°F) temper, 25 mm (1 in.) round","['Sulfur, S', '<= 0.040 %', '<= 0.040 %', '']","['Tensile Strength, Ultimate', '951 MPa', '138000 psi', '']","['Tensile Strength, Yield', '834 MPa', '121000 psi', '']","['Elongation at Break', '19.2 %', '19.2 %', 'in 50 mm']"
"AISI 1340 Steel, oil quenched from 830°C (1525°F), 540°C (1000°F) temper, 50 mm (2 in.) round","['Carbon, C', '0.38 - 0.43 %', '0.38 - 0.43 %', '']","['Tensile Strength, Ultimate', '827 MPa', '120000 psi', '']","['Tensile Strength, Yield', '579 MPa', '84000 psi', '']","['Elongation at Break', '21.2 %', '21.2 %', 'in 50 mm']"
"AISI 1340 Steel, oil quenched from 830°C (1525°F), 540°C (1000°F) temper, 50 mm (2 in.) round","['Iron, Fe', '97.25 - 97.87 %', '97.25 - 97.87 %', 'As remainder']","['Tensile Strength, Ultimate', '827 MPa', '120000 psi', '']","['Tensile Strength, Yield', '579 MPa', '84000 psi', '']","['Elongation at Break', '21.2 %', '21.2 %', 'in 50 mm']"
"AISI 1340 Steel, oil quenched from 830°C (1525°F), 540°C (1000°F) temper, 50 mm (2 in.) round","['Manganese, Mn', '1.6 - 1.9 %', '1.6 - 1.9 %', '']","['Tensile Strength, Ultimate', '827 MPa', '120000 psi', '']","['Tensile Strength, Yield', '579 MPa', '84000 psi', '']","['Elongation at Break', '21.2 %', '21.2 %', 'in 50 mm']"
"AISI 1340 Steel, oil quenched from 830°C (1525°F), 540°C (1000°F) temper, 50 mm (2 in.) round","['Phosphorous, P', '<= 0.035 %', '<= 0.035 %', '']","['Tensile Strength, Ultimate', '827 MPa', '120000 psi', '']","['Tensile Strength, Yield', '579 MPa', '84000 psi', '']","['Elongation at Break', '21.2 %', '21.2 %', 'in 50 mm']"
"AISI 1340 Steel, oil quenched from 830°C (1525°F), 540°C (1000°F) temper, 50 mm (2 in.) round","['Silicon, Si', '0.15 - 0.35 %', '0.15 - 0.35 %', '']","['Tensile Strength, Ultimate', '827 MPa', '120000 psi', '']","['Tensile Strength, Yield', '579 MPa', '84000 psi', '']","['Elongation at Break', '21.2 %', '21.2 %', 'in 50 mm']"
"AISI 1340 Steel, oil quenched from 830°C (1525°F), 540°C (1000°F) temper, 50 mm (2 in.) round","['Sulfur, S', '<= 0.040 %', '<= 0.040 %', '']","['Tensile Strength, Ultimate', '827 MPa', '120000 psi', '']","['Tensile Strength, Yield', '579 MPa', '84000 psi', '']","['Elongation at Break', '21.2 %', '21.2 %', 'in 50 mm']"
"AISI 1340 Steel, oil quenched from 830°C (1525°F), 540°C (1000°F) temper, 100 mm (4 in.) round","['Carbon, C', '0.38 - 0.43 %', '0.38 - 0.43 %', '']","['Tensile Strength, Ultimate', '800 MPa', '116000 psi', '']","['Tensile Strength, Yield', '572 MPa', '83000 psi', '']","['Elongation at Break', '21.7 %', '21.7 %', 'in 50 mm']"
"AISI 1340 Steel, oil quenched from 830°C (1525°F), 540°C (1000°F) temper, 100 mm (4 in.) round","['Iron, Fe', '97.25 - 97.87 %', '97.25 - 97.87 %', 'As remainder']","['Tensile Strength, Ultimate', '800 MPa', '116000 psi', '']","['Tensile Strength, Yield', '572 MPa', '83000 psi', '']","['Elongation at Break', '21.7 %', '21.7 %', 'in 50 mm']"
"AISI 1340 Steel, oil quenched from 830°C (1525°F), 540°C (1000°F) temper, 100 mm (4 in.) round","['Manganese, Mn', '1.6 - 1.9 %', '1.6 - 1.9 %', '']","['Tensile Strength, Ultimate', '800 MPa', '116000 psi', '']","['Tensile Strength, Yield', '572 MPa', '83000 psi', '']","['Elongation at Break', '21.7 %', '21.7 %', 'in 50 mm']"
"AISI 1340 Steel, oil quenched from 830°C (1525°F), 540°C (1000°F) temper, 100 mm (4 in.) round","['Phosphorous, P', '<= 0.035 %', '<= 0.035 %', '']","['Tensile Strength, Ultimate', '800 MPa', '116000 psi', '']","['Tensile Strength, Yield', '572 MPa', '83000 psi', '']","['Elongation at Break', '21.7 %', '21.7 %', 'in 50 mm']"
"AISI 1340 Steel, oil quenched from 830°C (1525°F), 540°C (1000°F) temper, 100 mm (4 in.) round","['Silicon, Si', '0.15 - 0.35 %', '0.15 - 0.35 %', '']","['Tensile Strength, Ultimate', '800 MPa', '116000 psi', '']","['Tensile Strength, Yield', '572 MPa', '83000 psi', '']","['Elongation at Break', '21.7 %', '21.7 %', 'in 50 mm']"
"AISI 1340 Steel, oil quenched from 830°C (1525°F), 540°C (1000°F) temper, 100 mm (4 in.) round","['Sulfur, S', '<= 0.040 %', '<= 0.040 %', '']","['Tensile Strength, Ultimate', '800 MPa', '116000 psi', '']","['Tensile Strength, Yield', '572 MPa', '83000 psi', '']","['Elongation at Break', '21.7 %', '21.7 %', 'in 50 mm']"
"AISI 1340 Steel, oil quenched from 830°C (1525°F), 595°C (1100°F) temper, 13 mm (0.5 in.) round","['Carbon, C', '0.38 - 0.43 %', '0.38 - 0.43 %', '']","['Tensile Strength, Ultimate', '876 MPa', '127000 psi', '']","['Tensile Strength, Yield', '814 MPa', '118000 psi', '']","['Elongation at Break', '21 %', '21 %', 'in 50 mm']"
"AISI 1340 Steel, oil quenched from 830°C (1525°F), 595°C (1100°F) temper, 13 mm (0.5 in.) round","['Iron, Fe', '97.25 - 97.87 %', '97.25 - 97.87 %', 'As remainder']","['Tensile Strength, Ultimate', '876 MPa', '127000 psi', '']","['Tensile Strength, Yield', '814 MPa', '118000 psi', '']","['Elongation at Break', '21 %', '21 %', 'in 50 mm']"
"AISI 1340 Steel, oil quenched from 830°C (1525°F), 595°C (1100°F) temper, 13 mm (0.5 in.) round","['Manganese, Mn', '1.6 - 1.9 %', '1.6 - 1.9 %', '']","['Tensile Strength, Ultimate', '876 MPa', '127000 psi', '']","['Tensile Strength, Yield', '814 MPa', '118000 psi', '']","['Elongation at Break', '21 %', '21 %', 'in 50 mm']"
"AISI 1340 Steel, oil quenched from 830°C (1525°F), 595°C (1100°F) temper, 13 mm (0.5 in.) round","['Phosphorous, P', '<= 0.035 %', '<= 0.035 %', '']","['Tensile Strength, Ultimate', '876 MPa', '127000 psi', '']","['Tensile Strength, Yield', '814 MPa', '118000 psi', '']","['Elongation at Break', '21 %', '21 %', 'in 50 mm']"
"AISI 1340 Steel, oil quenched from 830°C (1525°F), 595°C (1100°F) temper, 13 mm (0.5 in.) round","['Silicon, Si', '0.15 - 0.35 %', '0.15 - 0.35 %', '']","['Tensile Strength, Ultimate', '876 MPa', '127000 psi', '']","['Tensile Strength, Yield', '814 MPa', '118000 psi', '']","['Elongation at Break', '21 %', '21 %', 'in 50 mm']"
"AISI 1340 Steel, oil quenched from 830°C (1525°F), 595°C (1100°F) temper, 13 mm (0.5 in.) round","['Sulfur, S', '<= 0.040 %', '<= 0.040 %', '']","['Tensile Strength, Ultimate', '876 MPa', '127000 psi', '']","['Tensile Strength, Yield', '814 MPa', '118000 psi', '']","['Elongation at Break', '21 %', '21 %', 'in 50 mm']"
"AISI 1340 Steel, oil quenched from 830°C (1525°F), 595°C (1100°F) temper, 25 mm (1 in.) round","['Carbon, C', '0.38 - 0.43 %', '0.38 - 0.43 %', '']","['Tensile Strength, Ultimate', '814 MPa', '118000 psi', '']","['Tensile Strength, Yield', '676 MPa', '98000 psi', '']","['Elongation at Break', '21.7 %', '21.7 %', 'in 50 mm']"
"AISI 1340 Steel, oil quenched from 830°C (1525°F), 595°C (1100°F) temper, 25 mm (1 in.) round","['Iron, Fe', '97.25 - 97.87 %', '97.25 - 97.87 %', 'As remainder']","['Tensile Strength, Ultimate', '814 MPa', '118000 psi', '']","['Tensile Strength, Yield', '676 MPa', '98000 psi', '']","['Elongation at Break', '21.7 %', '21.7 %', 'in 50 mm']"
"AISI 1340 Steel, oil quenched from 830°C (1525°F), 595°C (1100°F) temper, 25 mm (1 in.) round","['Manganese, Mn', '1.6 - 1.9 %', '1.6 - 1.9 %', '']","['Tensile Strength, Ultimate', '814 MPa', '118000 psi', '']","['Tensile Strength, Yield', '676 MPa', '98000 psi', '']","['Elongation at Break', '21.7 %', '21.7 %', 'in 50 mm']"
"AISI 1340 Steel, oil quenched from 830°C (1525°F), 595°C (1100°F) temper, 25 mm (1 in.) round","['Phosphorous, P', '<= 0.035 %', '<= 0.035 %', '']","['Tensile Strength, Ultimate', '814 MPa', '118000 psi', '']","['Tensile Strength, Yield', '676 MPa', '98000 psi', '']","['Elongation at Break', '21.7 %', '21.7 %', 'in 50 mm']"
"AISI 1340 Steel, oil quenched from 830°C (1525°F), 595°C (1100°F) temper, 25 mm (1 in.) round","['Silicon, Si', '0.15 - 0.35 %', '0.15 - 0.35 %', '']","['Tensile Strength, Ultimate', '814 MPa', '118000 psi', '']","['Tensile Strength, Yield', '676 MPa', '98000 psi', '']","['Elongation at Break', '21.7 %', '21.7 %', 'in 50 mm']"
