Repository: josiahZXY/AI-assisted-Discovering-High-Strength-and-Ductility-Alloys-and-Database-Development

如果想看完整结果的话，请在这里下载论文观看: https://www.researchgate.net/publication/342881088_AI-assisted_Discovering_High_Strength_and_Ductility_Alloys_and_Database_Development.
喜欢的话请一键三连： star, watch,fork.

作者:张焇烊 2020/4/30

# AI-assisted-Discovering-High-Strength-and-Ductility-Alloys-and-Database-Development
    请将本文件解压放置在D盘下面,在使用user_interface之前，请先将AI-assisted-Discovering-High-Strength-and-Ductility-Alloys-and-Database-Development\Machine_learning\pipeline\p_files下的两个压缩文件解压至当前目录，否则user_interface功能不全。
    Please unzip this file and place it under the D drive.

File: database/Matweb_original_database/Mathweb/Mathweb15.csv (part 1 of 4)
"AISI 4118 Steel, direct quenched from pot, carburized, 230°C (450°F) temper","['Carbon, C', '0.18 - 0.23 %', '0.18 - 0.23 %', '']","['Tensile Strength, Ultimate', '1220 MPa', '177000 psi', '']","['Tensile Strength, Yield', '896 MPa', '130000 psi', '']","['Elongation at Break', '13 %', '13 %', 'in 50 mm']"
"AISI 4118 Steel, direct quenched from pot, carburized, 230°C (450°F) temper","['Chromium, Cr', '0.40 - 0.60 %', '0.40 - 0.60 %', '']","['Tensile Strength, Ultimate', '1220 MPa', '177000 psi', '']","['Tensile Strength, Yield', '896 MPa', '130000 psi', '']","['Elongation at Break', '13 %', '13 %', 'in 50 mm']"
"AISI 4118 Steel, direct quenched from pot, carburized, 230°C (450°F) temper","['Iron, Fe', '97.7 - 98.49 %', '97.7 - 98.49 %', 'As remainder']","['Tensile Strength, Ultimate', '1220 MPa', '177000 psi', '']","['Tensile Strength, Yield', '896 MPa', '130000 psi', '']","['Elongation at Break', '13 %', '13 %', 'in 50 mm']"
"AISI 4118 Steel, direct quenched from pot, carburized, 230°C (450°F) temper","['Manganese, Mn', '0.70 - 0.90 %', '0.70 - 0.90 %', '']","['Tensile Strength, Ultimate', '1220 MPa', '177000 psi', '']","['Tensile Strength, Yield', '896 MPa', '130000 psi', '']","['Elongation at Break', '13 %', '13 %', 'in 50 mm']"
"AISI 4118 Steel, direct quenched from pot, carburized, 230°C (450°F) temper","['Molybdenum, Mo', '0.080 - 0.15 %', '0.080 - 0.15 %', '']","['Tensile Strength, Ultimate', '1220 MPa', '177000 psi', '']","['Tensile Strength, Yield', '896 MPa', '130000 psi', '']","['Elongation at Break', '13 %', '13 %', 'in 50 mm']"
"AISI 4118 Steel, direct quenched from pot, carburized, 230°C (450°F) temper","['Phosphorous, P', '<= 0.035 %', '<= 0.035 %', '']","['Tensile Strength, Ultimate', '1220 MPa', '177000 psi', '']","['Tensile Strength, Yield', '896 MPa', '130000 psi', '']","['Elongation at Break', '13 %', '13 %', 'in 50 mm']"
"AISI 4118 Steel, direct quenched from pot, carburized, 230°C (450°F) temper","['Silicon, Si', '0.15 - 0.35 %', '0.15 - 0.35 %', '']","['Tensile Strength, Ultimate', '1220 MPa', '177000 psi', '']","['Tensile Strength, Yield', '896 MPa', '130000 psi', '']","['Elongation at Break', '13 %', '13 %', 'in 50 mm']"
"AISI 4118 Steel, direct quenched from pot, carburized, 230°C (450°F) temper","['Sulfur, S', '<= 0.040 %', '<= 0.040 %', '']","['Tensile Strength, Ultimate', '1220 MPa', '177000 psi', '']","['Tensile Strength, Yield', '896 MPa', '130000 psi', '']","['Elongation at Break', '13 %', '13 %', 'in 50 mm']"
"AISI 4118 Steel, single quenched and tempered, carburized, 230°C (450°F) temper","['Carbon, C', '0.18 - 0.23 %', '0.18 - 0.23 %', '']","['Tensile Strength, Ultimate', '951 MPa', '138000 psi', '']","['Tensile Strength, Yield', '620 MPa', '89900 psi', '']","['Elongation at Break', '18 %', '18 %', 'in 50 mm']"
"AISI 4118 Steel, single quenched and tempered, carburized, 230°C (450°F) temper","['Chromium, Cr', '0.40 - 0.60 %', '0.40 - 0.60 %', '']","['Tensile Strength, Ultimate', '951 MPa', '138000 psi', '']","['Tensile Strength, Yield', '620 MPa', '89900 psi', '']","['Elongation at Break', '18 %', '18 %', 'in 50 mm']"
"AISI 4118 Steel, single quenched and tempered, carburized, 230°C (450°F) temper","['Iron, Fe', '97.7 - 98.49 %', '97.7 - 98.49 %', 'As remainder']","['Tensile Strength, Ultimate', '951 MPa', '138000 psi', '']","['Tensile Strength, Yield', '620 MPa', '89900 psi', '']","['Elongation at Break', '18 %', '18 %', 'in 50 mm']"
"AISI 4118 Steel, single quenched and tempered, carburized, 230°C (450°F) temper","['Manganese, Mn', '0.70 - 0.90 %', '0.70 - 0.90 %', '']","['Tensile Strength, Ultimate', '951 MPa', '138000 psi', '']","['Tensile Strength, Yield', '620 MPa', '89900 psi', '']","['Elongation at Break', '18 %', '18 %', 'in 50 mm']"
"AISI 4118 Steel, single quenched and tempered, carburized, 230°C (450°F) temper","['Molybdenum, Mo', '0.080 - 0.15 %', '0.080 - 0.15 %', '']","['Tensile Strength, Ultimate', '951 MPa', '138000 psi', '']","['Tensile Strength, Yield', '620 MPa', '89900 psi', '']","['Elongation at Break', '18 %', '18 %', 'in 50 mm']"
"AISI 4118 Steel, single quenched and tempered, carburized, 230°C (450°F) temper","['Phosphorous, P', '<= 0.035 %', '<= 0.035 %', '']","['Tensile Strength, Ultimate', '951 MPa', '138000 psi', '']","['Tensile Strength, Yield', '620 MPa', '89900 psi', '']","['Elongation at Break', '18 %', '18 %', 'in 50 mm']"
"AISI 4118 Steel, single quenched and tempered, carburized, 230°C (450°F) temper","['Silicon, Si', '0.15 - 0.35 %', '0.15 - 0.35 %', '']","['Tensile Strength, Ultimate', '951 MPa', '138000 psi', '']","['Tensile Strength, Yield', '620 MPa', '89900 psi', '']","['Elongation at Break', '18 %', '18 %', 'in 50 mm']"
"AISI 4118 Steel, single quenched and tempered, carburized, 230°C (450°F) temper","['Sulfur, S', '<= 0.040 %', '<= 0.040 %', '']","['Tensile Strength, Ultimate', '951 MPa', '138000 psi', '']","['Tensile Strength, Yield', '620 MPa', '89900 psi', '']","['Elongation at Break', '18 %', '18 %', 'in 50 mm']"
"AISI 4118 Steel, double quenched and tempered, carburized, 230°C (450°F) temper","['Carbon, C', '0.18 - 0.23 %', '0.18 - 0.23 %', '']","['Tensile Strength, Ultimate', '827 MPa', '120000 psi', '']","['Tensile Strength, Yield', '435 MPa', '63100 psi', '']","['Elongation at Break', '22 %', '22 %', 'in 50 mm']"
"AISI 4118 Steel, double quenched and tempered, carburized, 230°C (450°F) temper","['Chromium, Cr', '0.40 - 0.60 %', '0.40 - 0.60 %', '']","['Tensile Strength, Ultimate', '827 MPa', '120000 psi', '']","['Tensile Strength, Yield', '435 MPa', '63100 psi', '']","['Elongation at Break', '22 %', '22 %', 'in 50 mm']"
"AISI 4118 Steel, double quenched and tempered, carburized, 230°C (450°F) temper","['Iron, Fe', '97.7 - 98.49 %', '97.7 - 98.49 %', 'As remainder']","['Tensile Strength, Ultimate', '827 MPa', '120000 psi', '']","['Tensile Strength, Yield', '435 MPa', '63100 psi', '']","['Elongation at Break', '22 %', '22 %', 'in 50 mm']"
"AISI 4118 Steel, double quenched and tempered, carburized, 230°C (450°F) temper","['Manganese, Mn', '0.70 - 0.90 %', '0.70 - 0.90 %', '']","['Tensile Strength, Ultimate', '827 MPa', '120000 psi', '']","['Tensile Strength, Yield', '435 MPa', '63100 psi', '']","['Elongation at Break', '22 %', '22 %', 'in 50 mm']"
"AISI 4118 Steel, double quenched and tempered, carburized, 230°C (450°F) temper","['Molybdenum, Mo', '0.080 - 0.15 %', '0.080 - 0.15 %', '']","['Tensile Strength, Ultimate', '827 MPa', '120000 psi', '']","['Tensile Strength, Yield', '435 MPa', '63100 psi', '']","['Elongation at Break', '22 %', '22 %', 'in 50 mm']"
"AISI 4118 Steel, double quenched and tempered, carburized, 230°C (450°F) temper","['Phosphorous, P', '<= 0.035 %', '<= 0.035 %', '']","['Tensile Strength, Ultimate', '827 MPa', '120000 psi', '']","['Tensile Strength, Yield', '435 MPa', '63100 psi', '']","['Elongation at Break', '22 %', '22 %', 'in 50 mm']"
"AISI 4118 Steel, double quenched and tempered, carburized, 230°C (450°F) temper","['Silicon, Si', '0.15 - 0.35 %', '0.15 - 0.35 %', '']","['Tensile Strength, Ultimate', '827 MPa', '120000 psi', '']","['Tensile Strength, Yield', '435 MPa', '63100 psi', '']","['Elongation at Break', '22 %', '22 %', 'in 50 mm']"
"AISI 4118 Steel, double quenched and tempered, carburized, 230°C (450°F) temper","['Sulfur, S', '<= 0.040 %', '<= 0.040 %', '']","['Tensile Strength, Ultimate', '827 MPa', '120000 psi', '']","['Tensile Strength, Yield', '435 MPa', '63100 psi', '']","['Elongation at Break', '22 %', '22 %', 'in 50 mm']"
"AISI 4118 Steel, direct quenched from pot, carburized, 230°C (450°F) temper","['Carbon, C', '0.18 - 0.23 %', '0.18 - 0.23 %', '']","['Tensile Strength, Ultimate', '1220 MPa', '177000 psi', '']","['Tensile Strength, Yield', '896 MPa', '130000 psi', '']","['Elongation at Break', '13 %', '13 %', 'in 50 mm']"
"AISI 4118 Steel, direct quenched from pot, carburized, 230°C (450°F) temper","['Chromium, Cr', '0.40 - 0.60 %', '0.40 - 0.60 %', '']","['Tensile Strength, Ultimate', '1220 MPa', '177000 psi', '']","['Tensile Strength, Yield', '896 MPa', '130000 psi', '']","['Elongation at Break', '13 %', '13 %', 'in 50 mm']"
"AISI 4118 Steel, direct quenched from pot, carburized, 230°C (450°F) temper","['Iron, Fe', '97.7 - 98.49 %', '97.7 - 98.49 %', 'As remainder']","['Tensile Strength, Ultimate', '1220 MPa', '177000 psi', '']","['Tensile Strength, Yield', '896 MPa', '130000 psi', '']","['Elongation at Break', '13 %', '13 %', 'in 50 mm']"
"AISI 4118 Steel, direct quenched from pot, carburized, 230°C (450°F) temper","['Manganese, Mn', '0.70 - 0.90 %', '0.70 - 0.90 %', '']","['Tensile Strength, Ultimate', '1220 MPa', '177000 psi', '']","['Tensile Strength, Yield', '896 MPa', '130000 psi', '']","['Elongation at Break', '13 %', '13 %', 'in 50 mm']"
"AISI 4118 Steel, direct quenched from pot, carburized, 230°C (450°F) temper","['Molybdenum, Mo', '0.080 - 0.15 %', '0.080 - 0.15 %', '']","['Tensile Strength, Ultimate', '1220 MPa', '177000 psi', '']","['Tensile Strength, Yield', '896 MPa', '130000 psi', '']","['Elongation at Break', '13 %', '13 %', 'in 50 mm']"
"AISI 4118 Steel, direct quenched from pot, carburized, 230°C (450°F) temper","['Phosphorous, P', '<= 0.035 %', '<= 0.035 %', '']","['Tensile Strength, Ultimate', '1220 MPa', '177000 psi', '']","['Tensile Strength, Yield', '896 MPa', '130000 psi', '']","['Elongation at Break', '13 %', '13 %', 'in 50 mm']"
"AISI 4118 Steel, direct quenched from pot, carburized, 230°C (450°F) temper","['Silicon, Si', '0.15 - 0.35 %', '0.15 - 0.35 %', '']","['Tensile Strength, Ultimate', '1220 MPa', '177000 psi', '']","['Tensile Strength, Yield', '896 MPa', '130000 psi', '']","['Elongation at Break', '13 %', '13 %', 'in 50 mm']"
"AISI 4118 Steel, direct quenched from pot, carburized, 230°C (450°F) temper","['Sulfur, S', '<= 0.040 %', '<= 0.040 %', '']","['Tensile Strength, Ultimate', '1220 MPa', '177000 psi', '']","['Tensile Strength, Yield', '896 MPa', '130000 psi', '']","['Elongation at Break', '13 %', '13 %', 'in 50 mm']"
"AISI 4118 Steel, single quenched and tempered, carburized, 230°C (450°F) temper","['Carbon, C', '0.18 - 0.23 %', '0.18 - 0.23 %', '']","['Tensile Strength, Ultimate', '951 MPa', '138000 psi', '']","['Tensile Strength, Yield', '620 MPa', '89900 psi', '']","['Elongation at Break', '18 %', '18 %', 'in 50 mm']"
"AISI 4118 Steel, single quenched and tempered, carburized, 230°C (450°F) temper","['Chromium, Cr', '0.40 - 0.60 %', '0.40 - 0.60 %', '']","['Tensile Strength, Ultimate', '951 MPa', '138000 psi', '']","['Tensile Strength, Yield', '620 MPa', '89900 psi', '']","['Elongation at Break', '18 %', '18 %', 'in 50 mm']"
"AISI 4118 Steel, single quenched and tempered, carburized, 230°C (450°F) temper","['Iron, Fe', '97.7 - 98.49 %', '97.7 - 98.49 %', 'As remainder']","['Tensile Strength, Ultimate', '951 MPa', '138000 psi', '']","['Tensile Strength, Yield', '620 MPa', '89900 psi', '']","['Elongation at Break', '18 %', '18 %', 'in 50 mm']"
"AISI 4118 Steel, single quenched and tempered, carburized, 230°C (450°F) temper","['Manganese, Mn', '0.70 - 0.90 %', '0.70 - 0.90 %', '']","['Tensile Strength, Ultimate', '951 MPa', '138000 psi', '']","['Tensile Strength, Yield', '620 MPa', '89900 psi', '']","['Elongation at Break', '18 %', '18 %', 'in 50 mm']"
"AISI 4118 Steel, single quenched and tempered, carburized, 230°C (450°F) temper","['Molybdenum, Mo', '0.080 - 0.15 %', '0.080 - 0.15 %', '']","['Tensile Strength, Ultimate', '951 MPa', '138000 psi', '']","['Tensile Strength, Yield', '620 MPa', '89900 psi', '']","['Elongation at Break', '18 %', '18 %', 'in 50 mm']"
"AISI 4118 Steel, single quenched and tempered, carburized, 230°C (450°F) temper","['Phosphorous, P', '<= 0.035 %', '<= 0.035 %', '']","['Tensile Strength, Ultimate', '951 MPa', '138000 psi', '']","['Tensile Strength, Yield', '620 MPa', '89900 psi', '']","['Elongation at Break', '18 %', '18 %', 'in 50 mm']"
"AISI 4118 Steel, single quenched and tempered, carburized, 230°C (450°F) temper","['Silicon, Si', '0.15 - 0.35 %', '0.15 - 0.35 %', '']","['Tensile Strength, Ultimate', '951 MPa', '138000 psi', '']","['Tensile Strength, Yield', '620 MPa', '89900 psi', '']","['Elongation at Break', '18 %', '18 %', 'in 50 mm']"
"AISI 4118 Steel, single quenched and tempered, carburized, 230°C (450°F) temper","['Sulfur, S', '<= 0.040 %', '<= 0.040 %', '']","['Tensile Strength, Ultimate', '951 MPa', '138000 psi', '']","['Tensile Strength, Yield', '620 MPa', '89900 psi', '']","['Elongation at Break', '18 %', '18 %', 'in 50 mm']"
"AISI 4118 Steel, double quenched and tempered, carburized, 230°C (450°F) temper","['Carbon, C', '0.18 - 0.23 %', '0.18 - 0.23 %', '']","['Tensile Strength, Ultimate', '827 MPa', '120000 psi', '']","['Tensile Strength, Yield', '435 MPa', '63100 psi', '']","['Elongation at Break', '22 %', '22 %', 'in 50 mm']"
"AISI 4118 Steel, double quenched and tempered, carburized, 230°C (450°F) temper","['Chromium, Cr', '0.40 - 0.60 %', '0.40 - 0.60 %', '']","['Tensile Strength, Ultimate', '827 MPa', '120000 psi', '']","['Tensile Strength, Yield', '435 MPa', '63100 psi', '']","['Elongation at Break', '22 %', '22 %', 'in 50 mm']"
"AISI 4118 Steel, double quenched and tempered, carburized, 230°C (450°F) temper","['Iron, Fe', '97.7 - 98.49 %', '97.7 - 98.49 %', 'As remainder']","['Tensile Strength, Ultimate', '827 MPa', '120000 psi', '']","['Tensile Strength, Yield', '435 MPa', '63100 psi', '']","['Elongation at Break', '22 %', '22 %', 'in 50 mm']"
"AISI 4118 Steel, double quenched and tempered, carburized, 230°C (450°F) temper","['Manganese, Mn', '0.70 - 0.90 %', '0.70 - 0.90 %', '']","['Tensile Strength, Ultimate', '827 MPa', '120000 psi', '']","['Tensile Strength, Yield', '435 MPa', '63100 psi', '']","['Elongation at Break', '22 %', '22 %', 'in 50 mm']"
"AISI 4118 Steel, double quenched and tempered, carburized, 230°C (450°F) temper","['Molybdenum, Mo', '0.080 - 0.15 %', '0.080 - 0.15 %', '']","['Tensile Strength, Ultimate', '827 MPa', '120000 psi', '']","['Tensile Strength, Yield', '435 MPa', '63100 psi', '']","['Elongation at Break', '22 %', '22 %', 'in 50 mm']"
"AISI 4118 Steel, double quenched and tempered, carburized, 230°C (450°F) temper","['Phosphorous, P', '<= 0.035 %', '<= 0.035 %', '']","['Tensile Strength, Ultimate', '827 MPa', '120000 psi', '']","['Tensile Strength, Yield', '435 MPa', '63100 psi', '']","['Elongation at Break', '22 %', '22 %', 'in 50 mm']"
"AISI 4118 Steel, double quenched and tempered, carburized, 230°C (450°F) temper","['Silicon, Si', '0.15 - 0.35 %', '0.15 - 0.35 %', '']","['Tensile Strength, Ultimate', '827 MPa', '120000 psi', '']","['Tensile Strength, Yield', '435 MPa', '63100 psi', '']","['Elongation at Break', '22 %', '22 %', 'in 50 mm']"
"AISI 4118 Steel, double quenched and tempered, carburized, 230°C (450°F) temper","['Sulfur, S', '<= 0.040 %', '<= 0.040 %', '']","['Tensile Strength, Ultimate', '827 MPa', '120000 psi', '']","['Tensile Strength, Yield', '435 MPa', '63100 psi', '']","['Elongation at Break', '22 %', '22 %', 'in 50 mm']"
"AISI 4118H Steel, annealed at 870°C (1600°F), furnace cooled at 11°C (20°F)/hour, 25 mm (1 in.) round","['Carbon, C', '0.17 - 0.23 %', '0.17 - 0.23 %', '']","['Tensile Strength, Ultimate', '517 MPa', '75000 psi', '']","['Tensile Strength, Yield', '365 MPa', '52900 psi', '']","['Elongation at Break', '33 %', '33 %', 'in 50 mm']"
"AISI 4118H Steel, annealed at 870°C (1600°F), furnace cooled at 11°C (20°F)/hour, 25 mm (1 in.) round","['Chromium, Cr', '0.30 - 0.70 %', '0.30 - 0.70 %', '']","['Tensile Strength, Ultimate', '517 MPa', '75000 psi', '']","['Tensile Strength, Yield', '365 MPa', '52900 psi', '']","['Elongation at Break', '33 %', '33 %', 'in 50 mm']"
"AISI 4118H Steel, annealed at 870°C (1600°F), furnace cooled at 11°C (20°F)/hour, 25 mm (1 in.) round","['Iron, Fe', '97.5 - 98.7 %', '97.5 - 98.7 %', 'As remainder']","['Tensile Strength, Ultimate', '517 MPa', '75000 psi', '']","['Tensile Strength, Yield', '365 MPa', '52900 psi', '']","['Elongation at Break', '33 %', '33 %', 'in 50 mm']"
"AISI 4118H Steel, annealed at 870°C (1600°F), furnace cooled at 11°C (20°F)/hour, 25 mm (1 in.) round","['Manganese, Mn', '0.60 - 1.0 %', '0.60 - 1.0 %', '']","['Tensile Strength, Ultimate', '517 MPa', '75000 psi', '']","['Tensile Strength, Yield', '365 MPa', '52900 psi', '']","['Elongation at Break', '33 %', '33 %', 'in 50 mm']"
"AISI 4118H Steel, annealed at 870°C (1600°F), furnace cooled at 11°C (20°F)/hour, 25 mm (1 in.) round","['Molybdenum, Mo', '0.080 - 0.15 %', '0.080 - 0.15 %', '']","['Tensile Strength, Ultimate', '517 MPa', '75000 psi', '']","['Tensile Strength, Yield', '365 MPa', '52900 psi', '']","['Elongation at Break', '33 %', '33 %', 'in 50 mm']"
"AISI 4118H Steel, annealed at 870°C (1600°F), furnace cooled at 11°C (20°F)/hour, 25 mm (1 in.) round","['Phosphorous, P', '<= 0.035 %', '<= 0.035 %', '']","['Tensile Strength, Ultimate', '517 MPa', '75000 psi', '']","['Tensile Strength, Yield', '365 MPa', '52900 psi', '']","['Elongation at Break', '33 %', '33 %', 'in 50 mm']"
"AISI 4118H Steel, annealed at 870°C (1600°F), furnace cooled at 11°C (20°F)/hour, 25 mm (1 in.) round","['Silicon, Si', '0.15 - 0.30 %', '0.15 - 0.30 %', '']","['Tensile Strength, Ultimate', '517 MPa', '75000 psi', '']","['Tensile Strength, Yield', '365 MPa', '52900 psi', '']","['Elongation at Break', '33 %', '33 %', 'in 50 mm']"
"AISI 4118H Steel, annealed at 870°C (1600°F), furnace cooled at 11°C (20°F)/hour, 25 mm (1 in.) round","['Sulfur, S', '<= 0.040 %', '<= 0.040 %', '']","['Tensile Strength, Ultimate', '517 MPa', '75000 psi', '']","['Tensile Strength, Yield', '365 MPa', '52900 psi', '']","['Elongation at Break', '33 %', '33 %', 'in 50 mm']"
"AISI 4118H Steel, normalized at 910°C (1670°F), air cooled, 14 mm (0.55 in.) round","['Carbon, C', '0.17 - 0.23 %', '0.17 - 0.23 %', '']","['Tensile Strength, Ultimate', '586 MPa', '85000 psi', '']","['Tensile Strength, Yield', '393 MPa', '57000 psi', '']","['Elongation at Break', '31.5 %', '31.5 %', 'in 50 mm']"
"AISI 4118H Steel, normalized at 910°C (1670°F), air cooled, 14 mm (0.55 in.) round","['Chromium, Cr', '0.30 - 0.70 %', '0.30 - 0.70 %', '']","['Tensile Strength, Ultimate', '586 MPa', '85000 psi', '']","['Tensile Strength, Yield', '393 MPa', '57000 psi', '']","['Elongation at Break', '31.5 %', '31.5 %', 'in 50 mm']"
"AISI 4118H Steel, normalized at 910°C (1670°F), air cooled, 14 mm (0.55 in.) round","['Iron, Fe', '97.5 - 98.7 %', '97.5 - 98.7 %', 'As remainder']","['Tensile Strength, Ultimate', '586 MPa', '85000 psi', '']","['Tensile Strength, Yield', '393 MPa', '57000 psi', '']","['Elongation at Break', '31.5 %', '31.5 %', 'in 50 mm']"
"AISI 4118H Steel, normalized at 910°C (1670°F), air cooled, 14 mm (0.55 in.) round","['Manganese, Mn', '0.60 - 1.0 %', '0.60 - 1.0 %', '']","['Tensile Strength, Ultimate', '586 MPa', '85000 psi', '']","['Tensile Strength, Yield', '393 MPa', '57000 psi', '']","['Elongation at Break', '31.5 %', '31.5 %', 'in 50 mm']"
"AISI 4118H Steel, normalized at 910°C (1670°F), air cooled, 14 mm (0.55 in.) round","['Molybdenum, Mo', '0.080 - 0.15 %', '0.080 - 0.15 %', '']","['Tensile Strength, Ultimate', '586 MPa', '85000 psi', '']","['Tensile Strength, Yield', '393 MPa', '57000 psi', '']","['Elongation at Break', '31.5 %', '31.5 %', 'in 50 mm']"
"AISI 4118H Steel, normalized at 910°C (1670°F), air cooled, 14 mm (0.55 in.) round","['Phosphorous, P', '<= 0.035 %', '<= 0.035 %', '']","['Tensile Strength, Ultimate', '586 MPa', '85000 psi', '']","['Tensile Strength, Yield', '393 MPa', '57000 psi', '']","['Elongation at Break', '31.5 %', '31.5 %', 'in 50 mm']"
"AISI 4118H Steel, normalized at 910°C (1670°F), air cooled, 14 mm (0.55 in.) round","['Silicon, Si', '0.15 - 0.30 %', '0.15 - 0.30 %', '']","['Tensile Strength, Ultimate', '586 MPa', '85000 psi', '']","['Tensile Strength, Yield', '393 MPa', '57000 psi', '']","['Elongation at Break', '31.5 %', '31.5 %', 'in 50 mm']"
"AISI 4118H Steel, normalized at 910°C (1670°F), air cooled, 14 mm (0.55 in.) round","['Sulfur, S', '<= 0.040 %', '<= 0.040 %', '']","['Tensile Strength, Ultimate', '586 MPa', '85000 psi', '']","['Tensile Strength, Yield', '393 MPa', '57000 psi', '']","['Elongation at Break', '31.5 %', '31.5 %', 'in 50 mm']"
"AISI 4118H Steel, normalized at 910°C (1670°F), air cooled, 25 mm (1 in.) round","['Carbon, C', '0.17 - 0.23 %', '0.17 - 0.23 %', '']","['Tensile Strength, Ultimate', '583 MPa', '84600 psi', '']","['Tensile Strength, Yield', '386 MPa', '56000 psi', '']","['Elongation at Break', '32 %', '32 %', 'in 50 mm']"
"AISI 4118H Steel, normalized at 910°C (1670°F), air cooled, 25 mm (1 in.) round","['Chromium, Cr', '0.30 - 0.70 %', '0.30 - 0.70 %', '']","['Tensile Strength, Ultimate', '583 MPa', '84600 psi', '']","['Tensile Strength, Yield', '386 MPa', '56000 psi', '']","['Elongation at Break', '32 %', '32 %', 'in 50 mm']"
"AISI 4118H Steel, normalized at 910°C (1670°F), air cooled, 25 mm (1 in.) round","['Iron, Fe', '97.5 - 98.7 %', '97.5 - 98.7 %', 'As remainder']","['Tensile Strength, Ultimate', '583 MPa', '84600 psi', '']","['Tensile Strength, Yield', '386 MPa', '56000 psi', '']","['Elongation at Break', '32 %', '32 %', 'in 50 mm']"
"AISI 4118H Steel, normalized at 910°C (1670°F), air cooled, 25 mm (1 in.) round","['Manganese, Mn', '0.60 - 1.0 %', '0.60 - 1.0 %', '']","['Tensile Strength, Ultimate', '583 MPa', '84600 psi', '']","['Tensile Strength, Yield', '386 MPa', '56000 psi', '']","['Elongation at Break', '32 %', '32 %', 'in 50 mm']"
"AISI 4118H Steel, normalized at 910°C (1670°F), air cooled, 25 mm (1 in.) round","['Molybdenum, Mo', '0.080 - 0.15 %', '0.080 - 0.15 %', '']","['Tensile Strength, Ultimate', '583 MPa', '84600 psi', '']","['Tensile Strength, Yield', '386 MPa', '56000 psi', '']","['Elongation at Break', '32 %', '32 %', 'in 50 mm']"
"AISI 4118H Steel, normalized at 910°C (1670°F), air cooled, 25 mm (1 in.) round","['Phosphorous, P', '<= 0.035 %', '<= 0.035 %', '']","['Tensile Strength, Ultimate', '583 MPa', '84600 psi', '']","['Tensile Strength, Yield', '386 MPa', '56000 psi', '']","['Elongation at Break', '32 %', '32 %', 'in 50 mm']"
"AISI 4118H Steel, normalized at 910°C (1670°F), air cooled, 25 mm (1 in.) round","['Silicon, Si', '0.15 - 0.30 %', '0.15 - 0.30 %', '']","['Tensile Strength, Ultimate', '583 MPa', '84600 psi', '']","['Tensile Strength, Yield', '386 MPa', '56000 psi', '']","['Elongation at Break', '32 %', '32 %', 'in 50 mm']"
"AISI 4118H Steel, normalized at 910°C (1670°F), air cooled, 25 mm (1 in.) round","['Sulfur, S', '<= 0.040 %', '<= 0.040 %', '']","['Tensile Strength, Ultimate', '583 MPa', '84600 psi', '']","['Tensile Strength, Yield', '386 MPa', '56000 psi', '']","['Elongation at Break', '32 %', '32 %', 'in 50 mm']"
"AISI 4118H Steel, normalized at 910°C (1670°F), air cooled, 50 mm (2 in.) round","['Carbon, C', '0.17 - 0.23 %', '0.17 - 0.23 %', '']","['Tensile Strength, Ultimate', '534 MPa', '77500 psi', '']","['Tensile Strength, Yield', '376 MPa', '54500 psi', '']","['Elongation at Break', '34 %', '34 %', 'in 50 mm']"
"AISI 4118H Steel, normalized at 910°C (1670°F), air cooled, 50 mm (2 in.) round","['Chromium, Cr', '0.30 - 0.70 %', '0.30 - 0.70 %', '']","['Tensile Strength, Ultimate', '534 MPa', '77500 psi', '']","['Tensile Strength, Yield', '376 MPa', '54500 psi', '']","['Elongation at Break', '34 %', '34 %', 'in 50 mm']"
"AISI 4118H Steel, normalized at 910°C (1670°F), air cooled, 50 mm (2 in.) round","['Iron, Fe', '97.5 - 98.7 %', '97.5 - 98.7 %', 'As remainder']","['Tensile Strength, Ultimate', '534 MPa', '77500 psi', '']","['Tensile Strength, Yield', '376 MPa', '54500 psi', '']","['Elongation at Break', '34 %', '34 %', 'in 50 mm']"
"AISI 4118H Steel, normalized at 910°C (1670°F), air cooled, 50 mm (2 in.) round","['Manganese, Mn', '0.60 - 1.0 %', '0.60 - 1.0 %', '']","['Tensile Strength, Ultimate', '534 MPa', '77500 psi', '']","['Tensile Strength, Yield', '376 MPa', '54500 psi', '']","['Elongation at Break', '34 %', '34 %', 'in 50 mm']"
"AISI 4118H Steel, normalized at 910°C (1670°F), air cooled, 50 mm (2 in.) round","['Molybdenum, Mo', '0.080 - 0.15 %', '0.080 - 0.15 %', '']","['Tensile Strength, Ultimate', '534 MPa', '77500 psi', '']","['Tensile Strength, Yield', '376 MPa', '54500 psi', '']","['Elongation at Break', '34 %', '34 %', 'in 50 mm']"
"AISI 4118H Steel, normalized at 910°C (1670°F), air cooled, 50 mm (2 in.) round","['Phosphorous, P', '<= 0.035 %', '<= 0.035 %', '']","['Tensile Strength, Ultimate', '534 MPa', '77500 psi', '']","['Tensile Strength, Yield', '376 MPa', '54500 psi', '']","['Elongation at Break', '34 %', '34 %', 'in 50 mm']"
"AISI 4118H Steel, normalized at 910°C (1670°F), air cooled, 50 mm (2 in.) round","['Silicon, Si', '0.15 - 0.30 %', '0.15 - 0.30 %', '']","['Tensile Strength, Ultimate', '534 MPa', '77500 psi', '']","['Tensile Strength, Yield', '376 MPa', '54500 psi', '']","['Elongation at Break', '34 %', '34 %', 'in 50 mm']"
"AISI 4118H Steel, normalized at 910°C (1670°F), air cooled, 50 mm (2 in.) round","['Sulfur, S', '<= 0.040 %', '<= 0.040 %', '']","['Tensile Strength, Ultimate', '534 MPa', '77500 psi', '']","['Tensile Strength, Yield', '376 MPa', '54500 psi', '']","['Elongation at Break', '34 %', '34 %', 'in 50 mm']"
"AISI 4118H Steel, normalized at 910°C (1670°F), air cooled, 100 mm (4 in.) round","['Carbon, C', '0.17 - 0.23 %', '0.17 - 0.23 %', '']","['Tensile Strength, Ultimate', '521 MPa', '75600 psi', '']","['Tensile Strength, Yield', '341 MPa', '49500 psi', '']","['Elongation at Break', '34 %', '34 %', 'in 50 mm']"
"AISI 4118H Steel, normalized at 910°C (1670°F), air cooled, 100 mm (4 in.) round","['Chromium, Cr', '0.30 - 0.70 %', '0.30 - 0.70 %', '']","['Tensile Strength, Ultimate', '521 MPa', '75600 psi', '']","['Tensile Strength, Yield', '341 MPa', '49500 psi', '']","['Elongation at Break', '34 %', '34 %', 'in 50 mm']"
"AISI 4118H Steel, normalized at 910°C (1670°F), air cooled, 100 mm (4 in.) round","['Iron, Fe', '97.5 - 98.7 %', '97.5 - 98.7 %', 'As remainder']","['Tensile Strength, Ultimate', '521 MPa', '75600 psi', '']","['Tensile Strength, Yield', '341 MPa', '49500 psi', '']","['Elongation at Break', '34 %', '34 %', 'in 50 mm']"
"AISI 4118H Steel, normalized at 910°C (1670°F), air cooled, 100 mm (4 in.) round","['Manganese, Mn', '0.60 - 1.0 %', '0.60 - 1.0 %', '']","['Tensile Strength, Ultimate', '521 MPa', '75600 psi', '']","['Tensile Strength, Yield', '341 MPa', '49500 psi', '']","['Elongation at Break', '34 %', '34 %', 'in 50 mm']"
"AISI 4118H Steel, normalized at 910°C (1670°F), air cooled, 100 mm (4 in.) round","['Molybdenum, Mo', '0.080 - 0.15 %', '0.080 - 0.15 %', '']","['Tensile Strength, Ultimate', '521 MPa', '75600 psi', '']","['Tensile Strength, Yield', '341 MPa', '49500 psi', '']","['Elongation at Break', '34 %', '34 %', 'in 50 mm']"
"AISI 4118H Steel, normalized at 910°C (1670°F), air cooled, 100 mm (4 in.) round","['Phosphorous, P', '<= 0.035 %', '<= 0.035 %', '']","['Tensile Strength, Ultimate', '521 MPa', '75600 psi', '']","['Tensile Strength, Yield', '341 MPa', '49500 psi', '']","['Elongation at Break', '34 %', '34 %', 'in 50 mm']"
"AISI 4118H Steel, normalized at 910°C (1670°F), air cooled, 100 mm (4 in.) round","['Silicon, Si', '0.15 - 0.30 %', '0.15 - 0.30 %', '']","['Tensile Strength, Ultimate', '521 MPa', '75600 psi', '']","['Tensile Strength, Yield', '341 MPa', '49500 psi', '']","['Elongation at Break', '34 %', '34 %', 'in 50 mm']"
"AISI 4118H Steel, normalized at 910°C (1670°F), air cooled, 100 mm (4 in.) round","['Sulfur, S', '<= 0.040 %', '<= 0.040 %', '']","['Tensile Strength, Ultimate', '521 MPa', '75600 psi', '']","['Tensile Strength, Yield', '341 MPa', '49500 psi', '']","['Elongation at Break', '34 %', '34 %', 'in 50 mm']"
"AISI 4118H Steel, mock carburized, 150°C (300°F) temper, 14 mm (0.55 in.) round","['Carbon, C', '0.17 - 0.23 %', '0.17 - 0.23 %', '']","['Tensile Strength, Ultimate', '986 MPa', '143000 psi', '']","['Tensile Strength, Yield', '645 MPa', '93500 psi', '']","['Elongation at Break', '17.5 %', '17.5 %', 'in 50 mm']"
"AISI 4118H Steel, mock carburized, 150°C (300°F) temper, 14 mm (0.55 in.) round","['Chromium, Cr', '0.30 - 0.70 %', '0.30 - 0.70 %', '']","['Tensile Strength, Ultimate', '986 MPa', '143000 psi', '']","['Tensile Strength, Yield', '645 MPa', '93500 psi', '']","['Elongation at Break', '17.5 %', '17.5 %', 'in 50 mm']"
"AISI 4118H Steel, mock carburized, 150°C (300°F) temper, 14 mm (0.55 in.) round","['Iron, Fe', '97.5 - 98.7 %', '97.5 - 98.7 %', 'As remainder']","['Tensile Strength, Ultimate', '986 MPa', '143000 psi', '']","['Tensile Strength, Yield', '645 MPa', '93500 psi', '']","['Elongation at Break', '17.5 %', '17.5 %', 'in 50 mm']"
"AISI 4118H Steel, mock carburized, 150°C (300°F) temper, 14 mm (0.55 in.) round","['Manganese, Mn', '0.60 - 1.0 %', '0.60 - 1.0 %', '']","['Tensile Strength, Ultimate', '986 MPa', '143000 psi', '']","['Tensile Strength, Yield', '645 MPa', '93500 psi', '']","['Elongation at Break', '17.5 %', '17.5 %', 'in 50 mm']"
"AISI 4118H Steel, mock carburized, 150°C (300°F) temper, 14 mm (0.55 in.) round","['Molybdenum, Mo', '0.080 - 0.15 %', '0.080 - 0.15 %', '']","['Tensile Strength, Ultimate', '986 MPa', '143000 psi', '']","['Tensile Strength, Yield', '645 MPa', '93500 psi', '']","['Elongation at Break', '17.5 %', '17.5 %', 'in 50 mm']"
"AISI 4118H Steel, mock carburized, 150°C (300°F) temper, 14 mm (0.55 in.) round","['Phosphorous, P', '<= 0.035 %', '<= 0.035 %', '']","['Tensile Strength, Ultimate', '986 MPa', '143000 psi', '']","['Tensile Strength, Yield', '645 MPa', '93500 psi', '']","['Elongation at Break', '17.5 %', '17.5 %', 'in 50 mm']"
"AISI 4118H Steel, mock carburized, 150°C (300°F) temper, 14 mm (0.55 in.) round","['Silicon, Si', '0.15 - 0.30 %', '0.15 - 0.30 %', '']","['Tensile Strength, Ultimate', '986 MPa', '143000 psi', '']","['Tensile Strength, Yield', '645 MPa', '93500 psi', '']","['Elongation at Break', '17.5 %', '17.5 %', 'in 50 mm']"
"AISI 4118H Steel, mock carburized, 150°C (300°F) temper, 14 mm (0.55 in.) round","['Sulfur, S', '<= 0.040 %', '<= 0.040 %', '']","['Tensile Strength, Ultimate', '986 MPa', '143000 psi', '']","['Tensile Strength, Yield', '645 MPa', '93500 psi', '']","['Elongation at Break', '17.5 %', '17.5 %', 'in 50 mm']"
"AISI 4130 Steel, annealed at 865°C (1585°F), furnace cooled 11°C (20°F)/hour to 680°C (1255°F), air cooled, 25 mm (1 in.) round","['Carbon, C', '0.28 - 0.33 %', '0.28 - 0.33 %', '']","['Tensile Strength, Ultimate', '560 MPa', '81200 psi', '']","['Tensile Strength, Yield', '460 MPa', '66700 psi', '']","['Elongation at Break', '21.5 %', '21.5 %', 'in 50 mm']"
"AISI 4130 Steel, annealed at 865°C (1585°F), furnace cooled 11°C (20°F)/hour to 680°C (1255°F), air cooled, 25 mm (1 in.) round","['Chromium, Cr', '0.80 - 1.1 %', '0.80 - 1.1 %', '']","['Tensile Strength, Ultimate', '560 MPa', '81200 psi', '']","['Tensile Strength, Yield', '460 MPa', '66700 psi', '']","['Elongation at Break', '21.5 %', '21.5 %', 'in 50 mm']"
"AISI 4130 Steel, annealed at 865°C (1585°F), furnace cooled 11°C (20°F)/hour to 680°C (1255°F), air cooled, 25 mm (1 in.) round","['Iron, Fe', '97.03 - 98.22 %', '97.03 - 98.22 %', 'As remainder']","['Tensile Strength, Ultimate', '560 MPa', '81200 psi', '']","['Tensile Strength, Yield', '460 MPa', '66700 psi', '']","['Elongation at Break', '21.5 %', '21.5 %', 'in 50 mm']"
"AISI 4130 Steel, annealed at 865°C (1585°F), furnace cooled 11°C (20°F)/hour to 680°C (1255°F), air cooled, 25 mm (1 in.) round","['Manganese, Mn', '0.40 - 0.60 %', '0.40 - 0.60 %', '']","['Tensile Strength, Ultimate', '560 MPa', '81200 psi', '']","['Tensile Strength, Yield', '460 MPa', '66700 psi', '']","['Elongation at Break', '21.5 %', '21.5 %', 'in 50 mm']"
"AISI 4130 Steel, annealed at 865°C (1585°F), furnace cooled 11°C (20°F)/hour to 680°C (1255°F), air cooled, 25 mm (1 in.) round","['Molybdenum, Mo', '0.15 - 0.25 %', '0.15 - 0.25 %', '']","['Tensile Strength, Ultimate', '560 MPa', '81200 psi', '']","['Tensile Strength, Yield', '460 MPa', '66700 psi', '']","['Elongation at Break', '21.5 %', '21.5 %', 'in 50 mm']"
"AISI 4130 Steel, annealed at 865°C (1585°F), furnace cooled 11°C (20°F)/hour to 680°C (1255°F), air cooled, 25 mm (1 in.) round","['Phosphorous, P', '<= 0.035 %', '<= 0.035 %', '']","['Tensile Strength, Ultimate', '560 MPa', '81200 psi', '']","['Tensile Strength, Yield', '460 MPa', '66700 psi', '']","['Elongation at Break', '21.5 %', '21.5 %', 'in 50 mm']"
"AISI 4130 Steel, annealed at 865°C (1585°F), furnace cooled 11°C (20°F)/hour to 680°C (1255°F), air cooled, 25 mm (1 in.) round","['Silicon, Si', '0.15 - 0.30 %', '0.15 - 0.30 %', '']","['Tensile Strength, Ultimate', '560 MPa', '81200 psi', '']","['Tensile Strength, Yield', '460 MPa', '66700 psi', '']","['Elongation at Break', '21.5 %', '21.5 %', 'in 50 mm']"
"AISI 4130 Steel, annealed at 865°C (1585°F), furnace cooled 11°C (20°F)/hour to 680°C (1255°F), air cooled, 25 mm (1 in.) round","['Sulfur, S', '<= 0.040 %', '<= 0.040 %', '']","['Tensile Strength, Ultimate', '560 MPa', '81200 psi', '']","['Tensile Strength, Yield', '460 MPa', '66700 psi', '']","['Elongation at Break', '21.5 %', '21.5 %', 'in 50 mm']"
"AISI 4130 Steel, normalized at 870°C (1600°F), air cooled, 13 mm (0.5 in.) round","['Carbon, C', '0.28 - 0.33 %', '0.28 - 0.33 %', '']","['Tensile Strength, Ultimate', '731 MPa', '106000 psi', '']","['Tensile Strength, Yield', '460 MPa', '66700 psi', '']","['Elongation at Break', '25.1 %', '25.1 %', 'in 50 mm']"
"AISI 4130 Steel, normalized at 870°C (1600°F), air cooled, 13 mm (0.5 in.) round","['Chromium, Cr', '0.80 - 1.1 %', '0.80 - 1.1 %', '']","['Tensile Strength, Ultimate', '731 MPa', '106000 psi', '']","['Tensile Strength, Yield', '460 MPa', '66700 psi', '']","['Elongation at Break', '25.1 %', '25.1 %', 'in 50 mm']"
"AISI 4130 Steel, normalized at 870°C (1600°F), air cooled, 13 mm (0.5 in.) round","['Iron, Fe', '97.03 - 98.22 %', '97.03 - 98.22 %', 'As remainder']","['Tensile Strength, Ultimate', '731 MPa', '106000 psi', '']","['Tensile Strength, Yield', '460 MPa', '66700 psi', '']","['Elongation at Break', '25.1 %', '25.1 %', 'in 50 mm']"
"AISI 4130 Steel, normalized at 870°C (1600°F), air cooled, 13 mm (0.5 in.) round","['Manganese, Mn', '0.40 - 0.60 %', '0.40 - 0.60 %', '']","['Tensile Strength, Ultimate', '731 MPa', '106000 psi', '']","['Tensile Strength, Yield', '460 MPa', '66700 psi', '']","['Elongation at Break', '25.1 %', '25.1 %', 'in 50 mm']"
"AISI 4130 Steel, normalized at 870°C (1600°F), air cooled, 13 mm (0.5 in.) round","['Molybdenum, Mo', '0.15 - 0.25 %', '0.15 - 0.25 %', '']","['Tensile Strength, Ultimate', '731 MPa', '106000 psi', '']","['Tensile Strength, Yield', '460 MPa', '66700 psi', '']","['Elongation at Break', '25.1 %', '25.1 %', 'in 50 mm']"
"AISI 4130 Steel, normalized at 870°C (1600°F), air cooled, 13 mm (0.5 in.) round","['Phosphorous, P', '<= 0.035 %', '<= 0.035 %', '']","['Tensile Strength, Ultimate', '731 MPa', '106000 psi', '']","['Tensile Strength, Yield', '460 MPa', '66700 psi', '']","['Elongation at Break', '25.1 %', '25.1 %', 'in 50 mm']"
"AISI 4130 Steel, normalized at 870°C (1600°F), air cooled, 13 mm (0.5 in.) round","['Silicon, Si', '0.15 - 0.30 %', '0.15 - 0.30 %', '']","['Tensile Strength, Ultimate', '731 MPa', '106000 psi', '']","['Tensile Strength, Yield', '460 MPa', '66700 psi', '']","['Elongation at Break', '25.1 %', '25.1 %', 'in 50 mm']"
"AISI 4130 Steel, normalized at 870°C (1600°F), air cooled, 13 mm (0.5 in.) round","['Sulfur, S', '<= 0.040 %', '<= 0.040 %', '']","['Tensile Strength, Ultimate', '731 MPa', '106000 psi', '']","['Tensile Strength, Yield', '460 MPa', '66700 psi', '']","['Elongation at Break', '25.1 %', '25.1 %', 'in 50 mm']"
"AISI 4130 Steel, normalized at 870°C (1600°F), air cooled, 25 mm (1 in.) round","['Carbon, C', '0.28 - 0.33 %', '0.28 - 0.33 %', '']","['Tensile Strength, Ultimate', '670 MPa', '97200 psi', '']","['Tensile Strength, Yield', '435 MPa', '63100 psi', '']","['Elongation at Break', '25.5 %', '25.5 %', 'in 50 mm']"
"AISI 4130 Steel, normalized at 870°C (1600°F), air cooled, 25 mm (1 in.) round","['Chromium, Cr', '0.80 - 1.1 %', '0.80 - 1.1 %', '']","['Tensile Strength, Ultimate', '670 MPa', '97200 psi', '']","['Tensile Strength, Yield', '435 MPa', '63100 psi', '']","['Elongation at Break', '25.5 %', '25.5 %', 'in 50 mm']"
"AISI 4130 Steel, normalized at 870°C (1600°F), air cooled, 25 mm (1 in.) round","['Iron, Fe', '97.03 - 98.22 %', '97.03 - 98.22 %', 'As remainder']","['Tensile Strength, Ultimate', '670 MPa', '97200 psi', '']","['Tensile Strength, Yield', '435 MPa', '63100 psi', '']","['Elongation at Break', '25.5 %', '25.5 %', 'in 50 mm']"
"AISI 4130 Steel, normalized at 870°C (1600°F), air cooled, 25 mm (1 in.) round","['Manganese, Mn', '0.40 - 0.60 %', '0.40 - 0.60 %', '']","['Tensile Strength, Ultimate', '670 MPa', '97200 psi', '']","['Tensile Strength, Yield', '435 MPa', '63100 psi', '']","['Elongation at Break', '25.5 %', '25.5 %', 'in 50 mm']"
"AISI 4130 Steel, normalized at 870°C (1600°F), air cooled, 25 mm (1 in.) round","['Molybdenum, Mo', '0.15 - 0.25 %', '0.15 - 0.25 %', '']","['Tensile Strength, Ultimate', '670 MPa', '97200 psi', '']","['Tensile Strength, Yield', '435 MPa', '63100 psi', '']","['Elongation at Break', '25.5 %', '25.5 %', 'in 50 mm']"
"AISI 4130 Steel, normalized at 870°C (1600°F), air cooled, 25 mm (1 in.) round","['Phosphorous, P', '<= 0.035 %', '<= 0.035 %', '']","['Tensile Strength, Ultimate', '670 MPa', '97200 psi', '']","['Tensile Strength, Yield', '435 MPa', '63100 psi', '']","['Elongation at Break', '25.5 %', '25.5 %', 'in 50 mm']"
"AISI 4130 Steel, normalized at 870°C (1600°F), air cooled, 25 mm (1 in.) round","['Silicon, Si', '0.15 - 0.30 %', '0.15 - 0.30 %', '']","['Tensile Strength, Ultimate', '670 MPa', '97200 psi', '']","['Tensile Strength, Yield', '435 MPa', '63100 psi', '']","['Elongation at Break', '25.5 %', '25.5 %', 'in 50 mm']"
"AISI 4130 Steel, normalized at 870°C (1600°F), air cooled, 25 mm (1 in.) round","['Sulfur, S', '<= 0.040 %', '<= 0.040 %', '']","['Tensile Strength, Ultimate', '670 MPa', '97200 psi', '']","['Tensile Strength, Yield', '435 MPa', '63100 psi', '']","['Elongation at Break', '25.5 %', '25.5 %', 'in 50 mm']"
"AISI 4130 Steel, normalized at 870°C (1600°F), air cooled, 50 mm (2 in.) round","['Carbon, C', '0.28 - 0.33 %', '0.28 - 0.33 %', '']","['Tensile Strength, Ultimate', '615 MPa', '89200 psi', '']","['Tensile Strength, Yield', '415 MPa', '60200 psi', '']","['Elongation at Break', '28.2 %', '28.2 %', 'in 50 mm']"
"AISI 4130 Steel, normalized at 870°C (1600°F), air cooled, 50 mm (2 in.) round","['Chromium, Cr', '0.80 - 1.1 %', '0.80 - 1.1 %', '']","['Tensile Strength, Ultimate', '615 MPa', '89200 psi', '']","['Tensile Strength, Yield', '415 MPa', '60200 psi', '']","['Elongation at Break', '28.2 %', '28.2 %', 'in 50 mm']"
"AISI 4130 Steel, normalized at 870°C (1600°F), air cooled, 50 mm (2 in.) round","['Iron, Fe', '97.03 - 98.22 %', '97.03 - 98.22 %', 'As remainder']","['Tensile Strength, Ultimate', '615 MPa', '89200 psi', '']","['Tensile Strength, Yield', '415 MPa', '60200 psi', '']","['Elongation at Break', '28.2 %', '28.2 %', 'in 50 mm']"
"AISI 4130 Steel, normalized at 870°C (1600°F), air cooled, 50 mm (2 in.) round","['Manganese, Mn', '0.40 - 0.60 %', '0.40 - 0.60 %', '']","['Tensile Strength, Ultimate', '615 MPa', '89200 psi', '']","['Tensile Strength, Yield', '415 MPa', '60200 psi', '']","['Elongation at Break', '28.2 %', '28.2 %', 'in 50 mm']"
"AISI 4130 Steel, normalized at 870°C (1600°F), air cooled, 50 mm (2 in.) round","['Molybdenum, Mo', '0.15 - 0.25 %', '0.15 - 0.25 %', '']","['Tensile Strength, Ultimate', '615 MPa', '89200 psi', '']","['Tensile Strength, Yield', '415 MPa', '60200 psi', '']","['Elongation at Break', '28.2 %', '28.2 %', 'in 50 mm']"
