Repository: josiahZXY/AI-assisted-Discovering-High-Strength-and-Ductility-Alloys-and-Database-Development

如果想看完整结果的话，请在这里下载论文观看: https://www.researchgate.net/publication/342881088_AI-assisted_Discovering_High_Strength_and_Ductility_Alloys_and_Database_Development.
喜欢的话请一键三连： star, watch,fork.

作者:张焇烊 2020/4/30

# AI-assisted-Discovering-High-Strength-and-Ductility-Alloys-and-Database-Development
    请将本文件解压放置在D盘下面,在使用user_interface之前，请先将AI-assisted-Discovering-High-Strength-and-Ductility-Alloys-and-Database-Development\Machine_learning\pipeline\p_files下的两个压缩文件解压至当前目录，否则user_interface功能不全。
    Please unzip this file and place it under the D drive.

File: database/Matweb_original_database/Mathweb/Mathweb16.csv (part 1 of 4)
"AISI 4140 Steel, normalized at 870°C (1600°F), air cooled, 50 mm (2 in.) round","['Carbon, C', '0.38 - 0.43 %', '0.38 - 0.43 %', '']","['Tensile Strength, Ultimate', '972 MPa', '141000 psi', '']","['Tensile Strength, Yield', '635 MPa', '92100 psi', '']","['Elongation at Break', '16.5 %', '16.5 %', 'in 50 mm']"
"AISI 4140 Steel, normalized at 870°C (1600°F), air cooled, 50 mm (2 in.) round","['Chromium, Cr', '0.80 - 1.1 %', '0.80 - 1.1 %', '']","['Tensile Strength, Ultimate', '972 MPa', '141000 psi', '']","['Tensile Strength, Yield', '635 MPa', '92100 psi', '']","['Elongation at Break', '16.5 %', '16.5 %', 'in 50 mm']"
"AISI 4140 Steel, normalized at 870°C (1600°F), air cooled, 50 mm (2 in.) round","['Iron, Fe', '96.785 - 97.77 %', '96.785 - 97.77 %', 'As remainder']","['Tensile Strength, Ultimate', '972 MPa', '141000 psi', '']","['Tensile Strength, Yield', '635 MPa', '92100 psi', '']","['Elongation at Break', '16.5 %', '16.5 %', 'in 50 mm']"
"AISI 4140 Steel, normalized at 870°C (1600°F), air cooled, 50 mm (2 in.) round","['Manganese, Mn', '0.75 - 1.0 %', '0.75 - 1.0 %', '']","['Tensile Strength, Ultimate', '972 MPa', '141000 psi', '']","['Tensile Strength, Yield', '635 MPa', '92100 psi', '']","['Elongation at Break', '16.5 %', '16.5 %', 'in 50 mm']"
"AISI 4140 Steel, normalized at 870°C (1600°F), air cooled, 50 mm (2 in.) round","['Molybdenum, Mo', '0.15 - 0.25 %', '0.15 - 0.25 %', '']","['Tensile Strength, Ultimate', '972 MPa', '141000 psi', '']","['Tensile Strength, Yield', '635 MPa', '92100 psi', '']","['Elongation at Break', '16.5 %', '16.5 %', 'in 50 mm']"
"AISI 4140 Steel, normalized at 870°C (1600°F), air cooled, 50 mm (2 in.) round","['Phosphorous, P', '<= 0.035 %', '<= 0.035 %', '']","['Tensile Strength, Ultimate', '972 MPa', '141000 psi', '']","['Tensile Strength, Yield', '635 MPa', '92100 psi', '']","['Elongation at Break', '16.5 %', '16.5 %', 'in 50 mm']"
"AISI 4140 Steel, normalized at 870°C (1600°F), air cooled, 50 mm (2 in.) round","['Silicon, Si', '0.15 - 0.30 %', '0.15 - 0.30 %', '']","['Tensile Strength, Ultimate', '972 MPa', '141000 psi', '']","['Tensile Strength, Yield', '635 MPa', '92100 psi', '']","['Elongation at Break', '16.5 %', '16.5 %', 'in 50 mm']"
"AISI 4140 Steel, normalized at 870°C (1600°F), air cooled, 50 mm (2 in.) round","['Sulfur, S', '<= 0.040 %', '<= 0.040 %', '']","['Tensile Strength, Ultimate', '972 MPa', '141000 psi', '']","['Tensile Strength, Yield', '635 MPa', '92100 psi', '']","['Elongation at Break', '16.5 %', '16.5 %', 'in 50 mm']"
"AISI 4140 Steel, normalized at 870°C (1600°F), air cooled, 100 mm (4 in.) round","['Carbon, C', '0.38 - 0.43 %', '0.38 - 0.43 %', '']","['Tensile Strength, Ultimate', '814 MPa', '118000 psi', '']","['Tensile Strength, Yield', '485 MPa', '70300 psi', '']","['Elongation at Break', '22.2 %', '22.2 %', 'in 50 mm']"
"AISI 4140 Steel, normalized at 870°C (1600°F), air cooled, 100 mm (4 in.) round","['Chromium, Cr', '0.80 - 1.1 %', '0.80 - 1.1 %', '']","['Tensile Strength, Ultimate', '814 MPa', '118000 psi', '']","['Tensile Strength, Yield', '485 MPa', '70300 psi', '']","['Elongation at Break', '22.2 %', '22.2 %', 'in 50 mm']"
"AISI 4140 Steel, normalized at 870°C (1600°F), air cooled, 100 mm (4 in.) round","['Iron, Fe', '96.785 - 97.77 %', '96.785 - 97.77 %', 'As remainder']","['Tensile Strength, Ultimate', '814 MPa', '118000 psi', '']","['Tensile Strength, Yield', '485 MPa', '70300 psi', '']","['Elongation at Break', '22.2 %', '22.2 %', 'in 50 mm']"
"AISI 4140 Steel, normalized at 870°C (1600°F), air cooled, 100 mm (4 in.) round","['Manganese, Mn', '0.75 - 1.0 %', '0.75 - 1.0 %', '']","['Tensile Strength, Ultimate', '814 MPa', '118000 psi', '']","['Tensile Strength, Yield', '485 MPa', '70300 psi', '']","['Elongation at Break', '22.2 %', '22.2 %', 'in 50 mm']"
"AISI 4140 Steel, normalized at 870°C (1600°F), air cooled, 100 mm (4 in.) round","['Molybdenum, Mo', '0.15 - 0.25 %', '0.15 - 0.25 %', '']","['Tensile Strength, Ultimate', '814 MPa', '118000 psi', '']","['Tensile Strength, Yield', '485 MPa', '70300 psi', '']","['Elongation at Break', '22.2 %', '22.2 %', 'in 50 mm']"
"AISI 4140 Steel, normalized at 870°C (1600°F), air cooled, 100 mm (4 in.) round","['Phosphorous, P', '<= 0.035 %', '<= 0.035 %', '']","['Tensile Strength, Ultimate', '814 MPa', '118000 psi', '']","['Tensile Strength, Yield', '485 MPa', '70300 psi', '']","['Elongation at Break', '22.2 %', '22.2 %', 'in 50 mm']"
"AISI 4140 Steel, normalized at 870°C (1600°F), air cooled, 100 mm (4 in.) round","['Silicon, Si', '0.15 - 0.30 %', '0.15 - 0.30 %', '']","['Tensile Strength, Ultimate', '814 MPa', '118000 psi', '']","['Tensile Strength, Yield', '485 MPa', '70300 psi', '']","['Elongation at Break', '22.2 %', '22.2 %', 'in 50 mm']"
"AISI 4140 Steel, normalized at 870°C (1600°F), air cooled, 100 mm (4 in.) round","['Sulfur, S', '<= 0.040 %', '<= 0.040 %', '']","['Tensile Strength, Ultimate', '814 MPa', '118000 psi', '']","['Tensile Strength, Yield', '485 MPa', '70300 psi', '']","['Elongation at Break', '22.2 %', '22.2 %', 'in 50 mm']"
"AISI 4140 Steel, oil quenched, 13 mm (0.5 in.) round [845°C (1550°F) quench, 540°C (1000°F) temper]","['Carbon, C', '0.38 - 0.43 %', '0.38 - 0.43 %', '']","['Tensile Strength, Ultimate', '1185 MPa', '171900 psi', '']","['Tensile Strength, Yield', '1110 MPa', '161000 psi', '']","['Elongation at Break', '15.4 %', '15.4 %', 'in 50 mm']"
"AISI 4140 Steel, oil quenched, 13 mm (0.5 in.) round [845°C (1550°F) quench, 540°C (1000°F) temper]","['Chromium, Cr', '0.80 - 1.1 %', '0.80 - 1.1 %', '']","['Tensile Strength, Ultimate', '1185 MPa', '171900 psi', '']","['Tensile Strength, Yield', '1110 MPa', '161000 psi', '']","['Elongation at Break', '15.4 %', '15.4 %', 'in 50 mm']"
"AISI 4140 Steel, oil quenched, 13 mm (0.5 in.) round [845°C (1550°F) quench, 540°C (1000°F) temper]","['Iron, Fe', '96.785 - 97.77 %', '96.785 - 97.77 %', 'As remainder']","['Tensile Strength, Ultimate', '1185 MPa', '171900 psi', '']","['Tensile Strength, Yield', '1110 MPa', '161000 psi', '']","['Elongation at Break', '15.4 %', '15.4 %', 'in 50 mm']"
"AISI 4140 Steel, oil quenched, 13 mm (0.5 in.) round [845°C (1550°F) quench, 540°C (1000°F) temper]","['Manganese, Mn', '0.75 - 1.0 %', '0.75 - 1.0 %', '']","['Tensile Strength, Ultimate', '1185 MPa', '171900 psi', '']","['Tensile Strength, Yield', '1110 MPa', '161000 psi', '']","['Elongation at Break', '15.4 %', '15.4 %', 'in 50 mm']"
"AISI 4140 Steel, oil quenched, 13 mm (0.5 in.) round [845°C (1550°F) quench, 540°C (1000°F) temper]","['Molybdenum, Mo', '0.15 - 0.25 %', '0.15 - 0.25 %', '']","['Tensile Strength, Ultimate', '1185 MPa', '171900 psi', '']","['Tensile Strength, Yield', '1110 MPa', '161000 psi', '']","['Elongation at Break', '15.4 %', '15.4 %', 'in 50 mm']"
"AISI 4140 Steel, oil quenched, 13 mm (0.5 in.) round [845°C (1550°F) quench, 540°C (1000°F) temper]","['Phosphorous, P', '<= 0.035 %', '<= 0.035 %', '']","['Tensile Strength, Ultimate', '1185 MPa', '171900 psi', '']","['Tensile Strength, Yield', '1110 MPa', '161000 psi', '']","['Elongation at Break', '15.4 %', '15.4 %', 'in 50 mm']"
"AISI 4140 Steel, oil quenched, 13 mm (0.5 in.) round [845°C (1550°F) quench, 540°C (1000°F) temper]","['Silicon, Si', '0.15 - 0.30 %', '0.15 - 0.30 %', '']","['Tensile Strength, Ultimate', '1185 MPa', '171900 psi', '']","['Tensile Strength, Yield', '1110 MPa', '161000 psi', '']","['Elongation at Break', '15.4 %', '15.4 %', 'in 50 mm']"
"AISI 4140 Steel, oil quenched, 13 mm (0.5 in.) round [845°C (1550°F) quench, 540°C (1000°F) temper]","['Sulfur, S', '<= 0.040 %', '<= 0.040 %', '']","['Tensile Strength, Ultimate', '1185 MPa', '171900 psi', '']","['Tensile Strength, Yield', '1110 MPa', '161000 psi', '']","['Elongation at Break', '15.4 %', '15.4 %', 'in 50 mm']"
"AISI 4140 Steel, oil quenched, 25 mm (1 in.) round [845°C (1550°F) quench, 540°C (1000°F) temper]","['Carbon, C', '0.38 - 0.43 %', '0.38 - 0.43 %', '']","['Tensile Strength, Ultimate', '1075 MPa', '155900 psi', '']","['Tensile Strength, Yield', '986 MPa', '143000 psi', '']","['Elongation at Break', '15.5 %', '15.5 %', 'in 50 mm']"
"AISI 4140 Steel, oil quenched, 25 mm (1 in.) round [845°C (1550°F) quench, 540°C (1000°F) temper]","['Chromium, Cr', '0.80 - 1.1 %', '0.80 - 1.1 %', '']","['Tensile Strength, Ultimate', '1075 MPa', '155900 psi', '']","['Tensile Strength, Yield', '986 MPa', '143000 psi', '']","['Elongation at Break', '15.5 %', '15.5 %', 'in 50 mm']"
"AISI 4140 Steel, oil quenched, 25 mm (1 in.) round [845°C (1550°F) quench, 540°C (1000°F) temper]","['Iron, Fe', '96.785 - 97.77 %', '96.785 - 97.77 %', 'As remainder']","['Tensile Strength, Ultimate', '1075 MPa', '155900 psi', '']","['Tensile Strength, Yield', '986 MPa', '143000 psi', '']","['Elongation at Break', '15.5 %', '15.5 %', 'in 50 mm']"
"AISI 4140 Steel, oil quenched, 25 mm (1 in.) round [845°C (1550°F) quench, 540°C (1000°F) temper]","['Manganese, Mn', '0.75 - 1.0 %', '0.75 - 1.0 %', '']","['Tensile Strength, Ultimate', '1075 MPa', '155900 psi', '']","['Tensile Strength, Yield', '986 MPa', '143000 psi', '']","['Elongation at Break', '15.5 %', '15.5 %', 'in 50 mm']"
"AISI 4140 Steel, oil quenched, 25 mm (1 in.) round [845°C (1550°F) quench, 540°C (1000°F) temper]","['Molybdenum, Mo', '0.15 - 0.25 %', '0.15 - 0.25 %', '']","['Tensile Strength, Ultimate', '1075 MPa', '155900 psi', '']","['Tensile Strength, Yield', '986 MPa', '143000 psi', '']","['Elongation at Break', '15.5 %', '15.5 %', 'in 50 mm']"
"AISI 4140 Steel, oil quenched, 25 mm (1 in.) round [845°C (1550°F) quench, 540°C (1000°F) temper]","['Phosphorous, P', '<= 0.035 %', '<= 0.035 %', '']","['Tensile Strength, Ultimate', '1075 MPa', '155900 psi', '']","['Tensile Strength, Yield', '986 MPa', '143000 psi', '']","['Elongation at Break', '15.5 %', '15.5 %', 'in 50 mm']"
"AISI 4140 Steel, oil quenched, 25 mm (1 in.) round [845°C (1550°F) quench, 540°C (1000°F) temper]","['Silicon, Si', '0.15 - 0.30 %', '0.15 - 0.30 %', '']","['Tensile Strength, Ultimate', '1075 MPa', '155900 psi', '']","['Tensile Strength, Yield', '986 MPa', '143000 psi', '']","['Elongation at Break', '15.5 %', '15.5 %', 'in 50 mm']"
"AISI 4140 Steel, oil quenched, 25 mm (1 in.) round [845°C (1550°F) quench, 540°C (1000°F) temper]","['Sulfur, S', '<= 0.040 %', '<= 0.040 %', '']","['Tensile Strength, Ultimate', '1075 MPa', '155900 psi', '']","['Tensile Strength, Yield', '986 MPa', '143000 psi', '']","['Elongation at Break', '15.5 %', '15.5 %', 'in 50 mm']"
"AISI 4140 Steel, oil quenched, 50 mm (2 in.) round [845°C (1550°F) quench, 540°C (1000°F) temper]","['Carbon, C', '0.38 - 0.43 %', '0.38 - 0.43 %', '']","['Tensile Strength, Ultimate', '965 MPa', '140000 psi', '']","['Tensile Strength, Yield', '800 MPa', '116000 psi', '']","['Elongation at Break', '17.5 %', '17.5 %', 'in 50 mm']"
"AISI 4140 Steel, oil quenched, 50 mm (2 in.) round [845°C (1550°F) quench, 540°C (1000°F) temper]","['Chromium, Cr', '0.80 - 1.1 %', '0.80 - 1.1 %', '']","['Tensile Strength, Ultimate', '965 MPa', '140000 psi', '']","['Tensile Strength, Yield', '800 MPa', '116000 psi', '']","['Elongation at Break', '17.5 %', '17.5 %', 'in 50 mm']"
"AISI 4140 Steel, oil quenched, 50 mm (2 in.) round [845°C (1550°F) quench, 540°C (1000°F) temper]","['Iron, Fe', '96.785 - 97.77 %', '96.785 - 97.77 %', 'As remainder']","['Tensile Strength, Ultimate', '965 MPa', '140000 psi', '']","['Tensile Strength, Yield', '800 MPa', '116000 psi', '']","['Elongation at Break', '17.5 %', '17.5 %', 'in 50 mm']"
"AISI 4140 Steel, oil quenched, 50 mm (2 in.) round [845°C (1550°F) quench, 540°C (1000°F) temper]","['Manganese, Mn', '0.75 - 1.0 %', '0.75 - 1.0 %', '']","['Tensile Strength, Ultimate', '965 MPa', '140000 psi', '']","['Tensile Strength, Yield', '800 MPa', '116000 psi', '']","['Elongation at Break', '17.5 %', '17.5 %', 'in 50 mm']"
"AISI 4140 Steel, oil quenched, 50 mm (2 in.) round [845°C (1550°F) quench, 540°C (1000°F) temper]","['Molybdenum, Mo', '0.15 - 0.25 %', '0.15 - 0.25 %', '']","['Tensile Strength, Ultimate', '965 MPa', '140000 psi', '']","['Tensile Strength, Yield', '800 MPa', '116000 psi', '']","['Elongation at Break', '17.5 %', '17.5 %', 'in 50 mm']"
"AISI 4140 Steel, oil quenched, 50 mm (2 in.) round [845°C (1550°F) quench, 540°C (1000°F) temper]","['Phosphorous, P', '<= 0.035 %', '<= 0.035 %', '']","['Tensile Strength, Ultimate', '965 MPa', '140000 psi', '']","['Tensile Strength, Yield', '800 MPa', '116000 psi', '']","['Elongation at Break', '17.5 %', '17.5 %', 'in 50 mm']"
"AISI 4140 Steel, oil quenched, 50 mm (2 in.) round [845°C (1550°F) quench, 540°C (1000°F) temper]","['Silicon, Si', '0.15 - 0.30 %', '0.15 - 0.30 %', '']","['Tensile Strength, Ultimate', '965 MPa', '140000 psi', '']","['Tensile Strength, Yield', '800 MPa', '116000 psi', '']","['Elongation at Break', '17.5 %', '17.5 %', 'in 50 mm']"
"AISI 4140 Steel, oil quenched, 50 mm (2 in.) round [845°C (1550°F) quench, 540°C (1000°F) temper]","['Sulfur, S', '<= 0.040 %', '<= 0.040 %', '']","['Tensile Strength, Ultimate', '965 MPa', '140000 psi', '']","['Tensile Strength, Yield', '800 MPa', '116000 psi', '']","['Elongation at Break', '17.5 %', '17.5 %', 'in 50 mm']"
"AISI 4140 Steel, oil quenched, 100 mm (4 in.) round [845°C (1550°F) quench, 540°C (1000°F) temper]","['Carbon, C', '0.38 - 0.43 %', '0.38 - 0.43 %', '']","['Tensile Strength, Ultimate', '883 MPa', '128000 psi', '']","['Tensile Strength, Yield', '685 MPa', '99400 psi', '']","['Elongation at Break', '19.2 %', '19.2 %', 'in 50 mm']"
"AISI 4140 Steel, oil quenched, 100 mm (4 in.) round [845°C (1550°F) quench, 540°C (1000°F) temper]","['Chromium, Cr', '0.80 - 1.1 %', '0.80 - 1.1 %', '']","['Tensile Strength, Ultimate', '883 MPa', '128000 psi', '']","['Tensile Strength, Yield', '685 MPa', '99400 psi', '']","['Elongation at Break', '19.2 %', '19.2 %', 'in 50 mm']"
"AISI 4140 Steel, oil quenched, 100 mm (4 in.) round [845°C (1550°F) quench, 540°C (1000°F) temper]","['Iron, Fe', '96.785 - 97.77 %', '96.785 - 97.77 %', 'As remainder']","['Tensile Strength, Ultimate', '883 MPa', '128000 psi', '']","['Tensile Strength, Yield', '685 MPa', '99400 psi', '']","['Elongation at Break', '19.2 %', '19.2 %', 'in 50 mm']"
"AISI 4140 Steel, oil quenched, 100 mm (4 in.) round [845°C (1550°F) quench, 540°C (1000°F) temper]","['Manganese, Mn', '0.75 - 1.0 %', '0.75 - 1.0 %', '']","['Tensile Strength, Ultimate', '883 MPa', '128000 psi', '']","['Tensile Strength, Yield', '685 MPa', '99400 psi', '']","['Elongation at Break', '19.2 %', '19.2 %', 'in 50 mm']"
"AISI 4140 Steel, oil quenched, 100 mm (4 in.) round [845°C (1550°F) quench, 540°C (1000°F) temper]","['Molybdenum, Mo', '0.15 - 0.25 %', '0.15 - 0.25 %', '']","['Tensile Strength, Ultimate', '883 MPa', '128000 psi', '']","['Tensile Strength, Yield', '685 MPa', '99400 psi', '']","['Elongation at Break', '19.2 %', '19.2 %', 'in 50 mm']"
"AISI 4140 Steel, oil quenched, 100 mm (4 in.) round [845°C (1550°F) quench, 540°C (1000°F) temper]","['Phosphorous, P', '<= 0.035 %', '<= 0.035 %', '']","['Tensile Strength, Ultimate', '883 MPa', '128000 psi', '']","['Tensile Strength, Yield', '685 MPa', '99400 psi', '']","['Elongation at Break', '19.2 %', '19.2 %', 'in 50 mm']"
"AISI 4140 Steel, oil quenched, 100 mm (4 in.) round [845°C (1550°F) quench, 540°C (1000°F) temper]","['Silicon, Si', '0.15 - 0.30 %', '0.15 - 0.30 %', '']","['Tensile Strength, Ultimate', '883 MPa', '128000 psi', '']","['Tensile Strength, Yield', '685 MPa', '99400 psi', '']","['Elongation at Break', '19.2 %', '19.2 %', 'in 50 mm']"
"AISI 4140 Steel, oil quenched, 100 mm (4 in.) round [845°C (1550°F) quench, 540°C (1000°F) temper]","['Sulfur, S', '<= 0.040 %', '<= 0.040 %', '']","['Tensile Strength, Ultimate', '883 MPa', '128000 psi', '']","['Tensile Strength, Yield', '685 MPa', '99400 psi', '']","['Elongation at Break', '19.2 %', '19.2 %', 'in 50 mm']"
"AISI 4140 Steel, oil quenched, 13 mm (0.5 in.) round (845°C (1550°F) quench, 595°C (1100°F) temper)","['Carbon, C', '0.38 - 0.43 %', '0.38 - 0.43 %', '']","['Tensile Strength, Ultimate', '1090 MPa', '158000 psi', '']","['Tensile Strength, Yield', '1025 MPa', '148700 psi', '']","['Elongation at Break', '18.1 %', '18.1 %', 'in 50 mm']"
"AISI 4140 Steel, oil quenched, 13 mm (0.5 in.) round (845°C (1550°F) quench, 595°C (1100°F) temper)","['Chromium, Cr', '0.80 - 1.1 %', '0.80 - 1.1 %', '']","['Tensile Strength, Ultimate', '1090 MPa', '158000 psi', '']","['Tensile Strength, Yield', '1025 MPa', '148700 psi', '']","['Elongation at Break', '18.1 %', '18.1 %', 'in 50 mm']"
"AISI 4140 Steel, oil quenched, 13 mm (0.5 in.) round (845°C (1550°F) quench, 595°C (1100°F) temper)","['Iron, Fe', '96.785 - 97.77 %', '96.785 - 97.77 %', 'As remainder']","['Tensile Strength, Ultimate', '1090 MPa', '158000 psi', '']","['Tensile Strength, Yield', '1025 MPa', '148700 psi', '']","['Elongation at Break', '18.1 %', '18.1 %', 'in 50 mm']"
"AISI 4140 Steel, oil quenched, 13 mm (0.5 in.) round (845°C (1550°F) quench, 595°C (1100°F) temper)","['Manganese, Mn', '0.75 - 1.0 %', '0.75 - 1.0 %', '']","['Tensile Strength, Ultimate', '1090 MPa', '158000 psi', '']","['Tensile Strength, Yield', '1025 MPa', '148700 psi', '']","['Elongation at Break', '18.1 %', '18.1 %', 'in 50 mm']"
"AISI 4140 Steel, oil quenched, 13 mm (0.5 in.) round (845°C (1550°F) quench, 595°C (1100°F) temper)","['Molybdenum, Mo', '0.15 - 0.25 %', '0.15 - 0.25 %', '']","['Tensile Strength, Ultimate', '1090 MPa', '158000 psi', '']","['Tensile Strength, Yield', '1025 MPa', '148700 psi', '']","['Elongation at Break', '18.1 %', '18.1 %', 'in 50 mm']"
"AISI 4140 Steel, oil quenched, 13 mm (0.5 in.) round (845°C (1550°F) quench, 595°C (1100°F) temper)","['Phosphorous, P', '<= 0.035 %', '<= 0.035 %', '']","['Tensile Strength, Ultimate', '1090 MPa', '158000 psi', '']","['Tensile Strength, Yield', '1025 MPa', '148700 psi', '']","['Elongation at Break', '18.1 %', '18.1 %', 'in 50 mm']"
"AISI 4140 Steel, oil quenched, 13 mm (0.5 in.) round (845°C (1550°F) quench, 595°C (1100°F) temper)","['Silicon, Si', '0.15 - 0.30 %', '0.15 - 0.30 %', '']","['Tensile Strength, Ultimate', '1090 MPa', '158000 psi', '']","['Tensile Strength, Yield', '1025 MPa', '148700 psi', '']","['Elongation at Break', '18.1 %', '18.1 %', 'in 50 mm']"
"AISI 4140 Steel, oil quenched, 13 mm (0.5 in.) round (845°C (1550°F) quench, 595°C (1100°F) temper)","['Sulfur, S', '<= 0.040 %', '<= 0.040 %', '']","['Tensile Strength, Ultimate', '1090 MPa', '158000 psi', '']","['Tensile Strength, Yield', '1025 MPa', '148700 psi', '']","['Elongation at Break', '18.1 %', '18.1 %', 'in 50 mm']"
"AISI 4140 Steel, oil quenched, 25 mm (1 in.) round (845°C (1550°F) quench, 595°C (1100°F) temper)","['Carbon, C', '0.38 - 0.43 %', '0.38 - 0.43 %', '']","['Tensile Strength, Ultimate', '965 MPa', '140000 psi', '']","['Tensile Strength, Yield', '931 MPa', '135000 psi', '']","['Elongation at Break', '19.5 %', '19.5 %', 'in 50 mm']"
"AISI 4140 Steel, oil quenched, 25 mm (1 in.) round (845°C (1550°F) quench, 595°C (1100°F) temper)","['Chromium, Cr', '0.80 - 1.1 %', '0.80 - 1.1 %', '']","['Tensile Strength, Ultimate', '965 MPa', '140000 psi', '']","['Tensile Strength, Yield', '931 MPa', '135000 psi', '']","['Elongation at Break', '19.5 %', '19.5 %', 'in 50 mm']"
"AISI 4140 Steel, oil quenched, 25 mm (1 in.) round (845°C (1550°F) quench, 595°C (1100°F) temper)","['Iron, Fe', '96.785 - 97.77 %', '96.785 - 97.77 %', 'As remainder']","['Tensile Strength, Ultimate', '965 MPa', '140000 psi', '']","['Tensile Strength, Yield', '931 MPa', '135000 psi', '']","['Elongation at Break', '19.5 %', '19.5 %', 'in 50 mm']"
"AISI 4140 Steel, oil quenched, 25 mm (1 in.) round (845°C (1550°F) quench, 595°C (1100°F) temper)","['Manganese, Mn', '0.75 - 1.0 %', '0.75 - 1.0 %', '']","['Tensile Strength, Ultimate', '965 MPa', '140000 psi', '']","['Tensile Strength, Yield', '931 MPa', '135000 psi', '']","['Elongation at Break', '19.5 %', '19.5 %', 'in 50 mm']"
"AISI 4140 Steel, oil quenched, 25 mm (1 in.) round (845°C (1550°F) quench, 595°C (1100°F) temper)","['Molybdenum, Mo', '0.15 - 0.25 %', '0.15 - 0.25 %', '']","['Tensile Strength, Ultimate', '965 MPa', '140000 psi', '']","['Tensile Strength, Yield', '931 MPa', '135000 psi', '']","['Elongation at Break', '19.5 %', '19.5 %', 'in 50 mm']"
"AISI 4140 Steel, oil quenched, 25 mm (1 in.) round (845°C (1550°F) quench, 595°C (1100°F) temper)","['Phosphorous, P', '<= 0.035 %', '<= 0.035 %', '']","['Tensile Strength, Ultimate', '965 MPa', '140000 psi', '']","['Tensile Strength, Yield', '931 MPa', '135000 psi', '']","['Elongation at Break', '19.5 %', '19.5 %', 'in 50 mm']"
"AISI 4140 Steel, oil quenched, 25 mm (1 in.) round (845°C (1550°F) quench, 595°C (1100°F) temper)","['Silicon, Si', '0.15 - 0.30 %', '0.15 - 0.30 %', '']","['Tensile Strength, Ultimate', '965 MPa', '140000 psi', '']","['Tensile Strength, Yield', '931 MPa', '135000 psi', '']","['Elongation at Break', '19.5 %', '19.5 %', 'in 50 mm']"
"AISI 4140 Steel, oil quenched, 25 mm (1 in.) round (845°C (1550°F) quench, 595°C (1100°F) temper)","['Sulfur, S', '<= 0.040 %', '<= 0.040 %', '']","['Tensile Strength, Ultimate', '965 MPa', '140000 psi', '']","['Tensile Strength, Yield', '931 MPa', '135000 psi', '']","['Elongation at Break', '19.5 %', '19.5 %', 'in 50 mm']"
"AISI 4140 Steel, oil quenched, 50 mm (2 in.) round (845°C (1550°F) quench, 595°C (1100°F) temper)","['Carbon, C', '0.38 - 0.43 %', '0.38 - 0.43 %', '']","['Tensile Strength, Ultimate', '883 MPa', '128000 psi', '']","['Tensile Strength, Yield', '710 MPa', '103000 psi', '']","['Elongation at Break', '21.7 %', '21.7 %', 'in 50 mm']"
"AISI 4140 Steel, oil quenched, 50 mm (2 in.) round (845°C (1550°F) quench, 595°C (1100°F) temper)","['Chromium, Cr', '0.80 - 1.1 %', '0.80 - 1.1 %', '']","['Tensile Strength, Ultimate', '883 MPa', '128000 psi', '']","['Tensile Strength, Yield', '710 MPa', '103000 psi', '']","['Elongation at Break', '21.7 %', '21.7 %', 'in 50 mm']"
"AISI 4140 Steel, oil quenched, 50 mm (2 in.) round (845°C (1550°F) quench, 595°C (1100°F) temper)","['Iron, Fe', '96.785 - 97.77 %', '96.785 - 97.77 %', 'As remainder']","['Tensile Strength, Ultimate', '883 MPa', '128000 psi', '']","['Tensile Strength, Yield', '710 MPa', '103000 psi', '']","['Elongation at Break', '21.7 %', '21.7 %', 'in 50 mm']"
"AISI 4140 Steel, oil quenched, 50 mm (2 in.) round (845°C (1550°F) quench, 595°C (1100°F) temper)","['Manganese, Mn', '0.75 - 1.0 %', '0.75 - 1.0 %', '']","['Tensile Strength, Ultimate', '883 MPa', '128000 psi', '']","['Tensile Strength, Yield', '710 MPa', '103000 psi', '']","['Elongation at Break', '21.7 %', '21.7 %', 'in 50 mm']"
"AISI 4140 Steel, oil quenched, 50 mm (2 in.) round (845°C (1550°F) quench, 595°C (1100°F) temper)","['Molybdenum, Mo', '0.15 - 0.25 %', '0.15 - 0.25 %', '']","['Tensile Strength, Ultimate', '883 MPa', '128000 psi', '']","['Tensile Strength, Yield', '710 MPa', '103000 psi', '']","['Elongation at Break', '21.7 %', '21.7 %', 'in 50 mm']"
"AISI 4140 Steel, oil quenched, 50 mm (2 in.) round (845°C (1550°F) quench, 595°C (1100°F) temper)","['Phosphorous, P', '<= 0.035 %', '<= 0.035 %', '']","['Tensile Strength, Ultimate', '883 MPa', '128000 psi', '']","['Tensile Strength, Yield', '710 MPa', '103000 psi', '']","['Elongation at Break', '21.7 %', '21.7 %', 'in 50 mm']"
"AISI 4140 Steel, oil quenched, 50 mm (2 in.) round (845°C (1550°F) quench, 595°C (1100°F) temper)","['Silicon, Si', '0.15 - 0.30 %', '0.15 - 0.30 %', '']","['Tensile Strength, Ultimate', '883 MPa', '128000 psi', '']","['Tensile Strength, Yield', '710 MPa', '103000 psi', '']","['Elongation at Break', '21.7 %', '21.7 %', 'in 50 mm']"
"AISI 4140 Steel, oil quenched, 50 mm (2 in.) round (845°C (1550°F) quench, 595°C (1100°F) temper)","['Sulfur, S', '<= 0.040 %', '<= 0.040 %', '']","['Tensile Strength, Ultimate', '883 MPa', '128000 psi', '']","['Tensile Strength, Yield', '710 MPa', '103000 psi', '']","['Elongation at Break', '21.7 %', '21.7 %', 'in 50 mm']"
"AISI 4140 Steel, oil quenched, 100 mm (4 in.) round (845°C (1550°F) quench, 595°C (1100°F) temper)","['Carbon, C', '0.38 - 0.43 %', '0.38 - 0.43 %', '']","['Tensile Strength, Ultimate', '807 MPa', '117000 psi', '']","['Tensile Strength, Yield', '600 MPa', '87000 psi', '']","['Elongation at Break', '21.5 %', '21.5 %', 'in 50 mm']"
"AISI 4140 Steel, oil quenched, 100 mm (4 in.) round (845°C (1550°F) quench, 595°C (1100°F) temper)","['Chromium, Cr', '0.80 - 1.1 %', '0.80 - 1.1 %', '']","['Tensile Strength, Ultimate', '807 MPa', '117000 psi', '']","['Tensile Strength, Yield', '600 MPa', '87000 psi', '']","['Elongation at Break', '21.5 %', '21.5 %', 'in 50 mm']"
"AISI 4140 Steel, oil quenched, 100 mm (4 in.) round (845°C (1550°F) quench, 595°C (1100°F) temper)","['Iron, Fe', '96.785 - 97.77 %', '96.785 - 97.77 %', 'As remainder']","['Tensile Strength, Ultimate', '807 MPa', '117000 psi', '']","['Tensile Strength, Yield', '600 MPa', '87000 psi', '']","['Elongation at Break', '21.5 %', '21.5 %', 'in 50 mm']"
"AISI 4140 Steel, oil quenched, 100 mm (4 in.) round (845°C (1550°F) quench, 595°C (1100°F) temper)","['Manganese, Mn', '0.75 - 1.0 %', '0.75 - 1.0 %', '']","['Tensile Strength, Ultimate', '807 MPa', '117000 psi', '']","['Tensile Strength, Yield', '600 MPa', '87000 psi', '']","['Elongation at Break', '21.5 %', '21.5 %', 'in 50 mm']"
"AISI 4140 Steel, oil quenched, 100 mm (4 in.) round (845°C (1550°F) quench, 595°C (1100°F) temper)","['Molybdenum, Mo', '0.15 - 0.25 %', '0.15 - 0.25 %', '']","['Tensile Strength, Ultimate', '807 MPa', '117000 psi', '']","['Tensile Strength, Yield', '600 MPa', '87000 psi', '']","['Elongation at Break', '21.5 %', '21.5 %', 'in 50 mm']"
"AISI 4140 Steel, oil quenched, 100 mm (4 in.) round (845°C (1550°F) quench, 595°C (1100°F) temper)","['Phosphorous, P', '<= 0.035 %', '<= 0.035 %', '']","['Tensile Strength, Ultimate', '807 MPa', '117000 psi', '']","['Tensile Strength, Yield', '600 MPa', '87000 psi', '']","['Elongation at Break', '21.5 %', '21.5 %', 'in 50 mm']"
"AISI 4140 Steel, oil quenched, 100 mm (4 in.) round (845°C (1550°F) quench, 595°C (1100°F) temper)","['Silicon, Si', '0.15 - 0.30 %', '0.15 - 0.30 %', '']","['Tensile Strength, Ultimate', '807 MPa', '117000 psi', '']","['Tensile Strength, Yield', '600 MPa', '87000 psi', '']","['Elongation at Break', '21.5 %', '21.5 %', 'in 50 mm']"
"AISI 4140 Steel, oil quenched, 100 mm (4 in.) round (845°C (1550°F) quench, 595°C (1100°F) temper)","['Sulfur, S', '<= 0.040 %', '<= 0.040 %', '']","['Tensile Strength, Ultimate', '807 MPa', '117000 psi', '']","['Tensile Strength, Yield', '600 MPa', '87000 psi', '']","['Elongation at Break', '21.5 %', '21.5 %', 'in 50 mm']"
"AISI 4140 Steel, oil quenched, 13 mm (0.5 in.) round (845°C (1550°F) quench, 650°C (1200°F) temper)","['Carbon, C', '0.38 - 0.43 %', '0.38 - 0.43 %', '']","['Tensile Strength, Ultimate', '938 MPa', '136000 psi', '']","['Tensile Strength, Yield', '889 MPa', '129000 psi', '']","['Elongation at Break', '19.9 %', '19.9 %', 'in 50 mm']"
"AISI 4140 Steel, oil quenched, 13 mm (0.5 in.) round (845°C (1550°F) quench, 650°C (1200°F) temper)","['Chromium, Cr', '0.80 - 1.1 %', '0.80 - 1.1 %', '']","['Tensile Strength, Ultimate', '938 MPa', '136000 psi', '']","['Tensile Strength, Yield', '889 MPa', '129000 psi', '']","['Elongation at Break', '19.9 %', '19.9 %', 'in 50 mm']"
"AISI 4140 Steel, oil quenched, 13 mm (0.5 in.) round (845°C (1550°F) quench, 650°C (1200°F) temper)","['Iron, Fe', '96.785 - 97.77 %', '96.785 - 97.77 %', 'As remainder']","['Tensile Strength, Ultimate', '938 MPa', '136000 psi', '']","['Tensile Strength, Yield', '889 MPa', '129000 psi', '']","['Elongation at Break', '19.9 %', '19.9 %', 'in 50 mm']"
"AISI 4140 Steel, oil quenched, 13 mm (0.5 in.) round (845°C (1550°F) quench, 650°C (1200°F) temper)","['Manganese, Mn', '0.75 - 1.0 %', '0.75 - 1.0 %', '']","['Tensile Strength, Ultimate', '938 MPa', '136000 psi', '']","['Tensile Strength, Yield', '889 MPa', '129000 psi', '']","['Elongation at Break', '19.9 %', '19.9 %', 'in 50 mm']"
"AISI 4140 Steel, oil quenched, 13 mm (0.5 in.) round (845°C (1550°F) quench, 650°C (1200°F) temper)","['Molybdenum, Mo', '0.15 - 0.25 %', '0.15 - 0.25 %', '']","['Tensile Strength, Ultimate', '938 MPa', '136000 psi', '']","['Tensile Strength, Yield', '889 MPa', '129000 psi', '']","['Elongation at Break', '19.9 %', '19.9 %', 'in 50 mm']"
"AISI 4140 Steel, oil quenched, 13 mm (0.5 in.) round (845°C (1550°F) quench, 650°C (1200°F) temper)","['Phosphorous, P', '<= 0.035 %', '<= 0.035 %', '']","['Tensile Strength, Ultimate', '938 MPa', '136000 psi', '']","['Tensile Strength, Yield', '889 MPa', '129000 psi', '']","['Elongation at Break', '19.9 %', '19.9 %', 'in 50 mm']"
"AISI 4140 Steel, oil quenched, 13 mm (0.5 in.) round (845°C (1550°F) quench, 650°C (1200°F) temper)","['Silicon, Si', '0.15 - 0.30 %', '0.15 - 0.30 %', '']","['Tensile Strength, Ultimate', '938 MPa', '136000 psi', '']","['Tensile Strength, Yield', '889 MPa', '129000 psi', '']","['Elongation at Break', '19.9 %', '19.9 %', 'in 50 mm']"
"AISI 4140 Steel, oil quenched, 13 mm (0.5 in.) round (845°C (1550°F) quench, 650°C (1200°F) temper)","['Sulfur, S', '<= 0.040 %', '<= 0.040 %', '']","['Tensile Strength, Ultimate', '938 MPa', '136000 psi', '']","['Tensile Strength, Yield', '889 MPa', '129000 psi', '']","['Elongation at Break', '19.9 %', '19.9 %', 'in 50 mm']"
"AISI 4140 Steel, oil quenched, 25 mm (1 in.) round (845°C (1550°F) quench, 650°C (1200°F) temper)","['Carbon, C', '0.38 - 0.43 %', '0.38 - 0.43 %', '']","['Tensile Strength, Ultimate', '917 MPa', '133000 psi', '']","['Tensile Strength, Yield', '841 MPa', '122000 psi', '']","['Elongation at Break', '21 %', '21 %', 'in 50 mm']"
"AISI 4140 Steel, oil quenched, 25 mm (1 in.) round (845°C (1550°F) quench, 650°C (1200°F) temper)","['Chromium, Cr', '0.80 - 1.1 %', '0.80 - 1.1 %', '']","['Tensile Strength, Ultimate', '917 MPa', '133000 psi', '']","['Tensile Strength, Yield', '841 MPa', '122000 psi', '']","['Elongation at Break', '21 %', '21 %', 'in 50 mm']"
"AISI 4140 Steel, oil quenched, 25 mm (1 in.) round (845°C (1550°F) quench, 650°C (1200°F) temper)","['Iron, Fe', '96.785 - 97.77 %', '96.785 - 97.77 %', 'As remainder']","['Tensile Strength, Ultimate', '917 MPa', '133000 psi', '']","['Tensile Strength, Yield', '841 MPa', '122000 psi', '']","['Elongation at Break', '21 %', '21 %', 'in 50 mm']"
"AISI 4140 Steel, oil quenched, 25 mm (1 in.) round (845°C (1550°F) quench, 650°C (1200°F) temper)","['Manganese, Mn', '0.75 - 1.0 %', '0.75 - 1.0 %', '']","['Tensile Strength, Ultimate', '917 MPa', '133000 psi', '']","['Tensile Strength, Yield', '841 MPa', '122000 psi', '']","['Elongation at Break', '21 %', '21 %', 'in 50 mm']"
"AISI 4140 Steel, oil quenched, 25 mm (1 in.) round (845°C (1550°F) quench, 650°C (1200°F) temper)","['Molybdenum, Mo', '0.15 - 0.25 %', '0.15 - 0.25 %', '']","['Tensile Strength, Ultimate', '917 MPa', '133000 psi', '']","['Tensile Strength, Yield', '841 MPa', '122000 psi', '']","['Elongation at Break', '21 %', '21 %', 'in 50 mm']"
"AISI 4140 Steel, oil quenched, 25 mm (1 in.) round (845°C (1550°F) quench, 650°C (1200°F) temper)","['Phosphorous, P', '<= 0.035 %', '<= 0.035 %', '']","['Tensile Strength, Ultimate', '917 MPa', '133000 psi', '']","['Tensile Strength, Yield', '841 MPa', '122000 psi', '']","['Elongation at Break', '21 %', '21 %', 'in 50 mm']"
"AISI 4140 Steel, oil quenched, 25 mm (1 in.) round (845°C (1550°F) quench, 650°C (1200°F) temper)","['Silicon, Si', '0.15 - 0.30 %', '0.15 - 0.30 %', '']","['Tensile Strength, Ultimate', '917 MPa', '133000 psi', '']","['Tensile Strength, Yield', '841 MPa', '122000 psi', '']","['Elongation at Break', '21 %', '21 %', 'in 50 mm']"
"AISI 4140 Steel, oil quenched, 25 mm (1 in.) round (845°C (1550°F) quench, 650°C (1200°F) temper)","['Sulfur, S', '<= 0.040 %', '<= 0.040 %', '']","['Tensile Strength, Ultimate', '917 MPa', '133000 psi', '']","['Tensile Strength, Yield', '841 MPa', '122000 psi', '']","['Elongation at Break', '21 %', '21 %', 'in 50 mm']"
"AISI 4140 Steel, oil quenched, 50 mm (2 in.) round (845°C (1550°F) quench, 650°C (1200°F) temper)","['Carbon, C', '0.38 - 0.43 %', '0.38 - 0.43 %', '']","['Tensile Strength, Ultimate', '841 MPa', '122000 psi', '']","['Tensile Strength, Yield', '675 MPa', '97900 psi', '']","['Elongation at Break', '23.2 %', '23.2 %', 'in 50 mm']"
"AISI 4140 Steel, oil quenched, 50 mm (2 in.) round (845°C (1550°F) quench, 650°C (1200°F) temper)","['Chromium, Cr', '0.80 - 1.1 %', '0.80 - 1.1 %', '']","['Tensile Strength, Ultimate', '841 MPa', '122000 psi', '']","['Tensile Strength, Yield', '675 MPa', '97900 psi', '']","['Elongation at Break', '23.2 %', '23.2 %', 'in 50 mm']"
"AISI 4140 Steel, oil quenched, 50 mm (2 in.) round (845°C (1550°F) quench, 650°C (1200°F) temper)","['Iron, Fe', '96.785 - 97.77 %', '96.785 - 97.77 %', 'As remainder']","['Tensile Strength, Ultimate', '841 MPa', '122000 psi', '']","['Tensile Strength, Yield', '675 MPa', '97900 psi', '']","['Elongation at Break', '23.2 %', '23.2 %', 'in 50 mm']"
"AISI 4140 Steel, oil quenched, 50 mm (2 in.) round (845°C (1550°F) quench, 650°C (1200°F) temper)","['Manganese, Mn', '0.75 - 1.0 %', '0.75 - 1.0 %', '']","['Tensile Strength, Ultimate', '841 MPa', '122000 psi', '']","['Tensile Strength, Yield', '675 MPa', '97900 psi', '']","['Elongation at Break', '23.2 %', '23.2 %', 'in 50 mm']"
"AISI 4140 Steel, oil quenched, 50 mm (2 in.) round (845°C (1550°F) quench, 650°C (1200°F) temper)","['Molybdenum, Mo', '0.15 - 0.25 %', '0.15 - 0.25 %', '']","['Tensile Strength, Ultimate', '841 MPa', '122000 psi', '']","['Tensile Strength, Yield', '675 MPa', '97900 psi', '']","['Elongation at Break', '23.2 %', '23.2 %', 'in 50 mm']"
"AISI 4140 Steel, oil quenched, 50 mm (2 in.) round (845°C (1550°F) quench, 650°C (1200°F) temper)","['Phosphorous, P', '<= 0.035 %', '<= 0.035 %', '']","['Tensile Strength, Ultimate', '841 MPa', '122000 psi', '']","['Tensile Strength, Yield', '675 MPa', '97900 psi', '']","['Elongation at Break', '23.2 %', '23.2 %', 'in 50 mm']"
"AISI 4140 Steel, oil quenched, 50 mm (2 in.) round (845°C (1550°F) quench, 650°C (1200°F) temper)","['Silicon, Si', '0.15 - 0.30 %', '0.15 - 0.30 %', '']","['Tensile Strength, Ultimate', '841 MPa', '122000 psi', '']","['Tensile Strength, Yield', '675 MPa', '97900 psi', '']","['Elongation at Break', '23.2 %', '23.2 %', 'in 50 mm']"
"AISI 4140 Steel, oil quenched, 50 mm (2 in.) round (845°C (1550°F) quench, 650°C (1200°F) temper)","['Sulfur, S', '<= 0.040 %', '<= 0.040 %', '']","['Tensile Strength, Ultimate', '841 MPa', '122000 psi', '']","['Tensile Strength, Yield', '675 MPa', '97900 psi', '']","['Elongation at Break', '23.2 %', '23.2 %', 'in 50 mm']"
"AISI 4140 Steel, oil quenched, 100 mm (4 in.) round (845°C (1550°F) quench, 650°C (1200°F) temper)","['Carbon, C', '0.38 - 0.43 %', '0.38 - 0.43 %', '']","['Tensile Strength, Ultimate', '772 MPa', '112000 psi', '']","['Tensile Strength, Yield', '580 MPa', '84100 psi', '']","['Elongation at Break', '23.2 %', '23.2 %', 'in 50 mm']"
"AISI 4140 Steel, oil quenched, 100 mm (4 in.) round (845°C (1550°F) quench, 650°C (1200°F) temper)","['Chromium, Cr', '0.80 - 1.1 %', '0.80 - 1.1 %', '']","['Tensile Strength, Ultimate', '772 MPa', '112000 psi', '']","['Tensile Strength, Yield', '580 MPa', '84100 psi', '']","['Elongation at Break', '23.2 %', '23.2 %', 'in 50 mm']"
"AISI 4140 Steel, oil quenched, 100 mm (4 in.) round (845°C (1550°F) quench, 650°C (1200°F) temper)","['Iron, Fe', '96.785 - 97.77 %', '96.785 - 97.77 %', 'As remainder']","['Tensile Strength, Ultimate', '772 MPa', '112000 psi', '']","['Tensile Strength, Yield', '580 MPa', '84100 psi', '']","['Elongation at Break', '23.2 %', '23.2 %', 'in 50 mm']"
"AISI 4140 Steel, oil quenched, 100 mm (4 in.) round (845°C (1550°F) quench, 650°C (1200°F) temper)","['Manganese, Mn', '0.75 - 1.0 %', '0.75 - 1.0 %', '']","['Tensile Strength, Ultimate', '772 MPa', '112000 psi', '']","['Tensile Strength, Yield', '580 MPa', '84100 psi', '']","['Elongation at Break', '23.2 %', '23.2 %', 'in 50 mm']"
"AISI 4140 Steel, oil quenched, 100 mm (4 in.) round (845°C (1550°F) quench, 650°C (1200°F) temper)","['Molybdenum, Mo', '0.15 - 0.25 %', '0.15 - 0.25 %', '']","['Tensile Strength, Ultimate', '772 MPa', '112000 psi', '']","['Tensile Strength, Yield', '580 MPa', '84100 psi', '']","['Elongation at Break', '23.2 %', '23.2 %', 'in 50 mm']"
"AISI 4140 Steel, oil quenched, 100 mm (4 in.) round (845°C (1550°F) quench, 650°C (1200°F) temper)","['Phosphorous, P', '<= 0.035 %', '<= 0.035 %', '']","['Tensile Strength, Ultimate', '772 MPa', '112000 psi', '']","['Tensile Strength, Yield', '580 MPa', '84100 psi', '']","['Elongation at Break', '23.2 %', '23.2 %', 'in 50 mm']"
"AISI 4140 Steel, oil quenched, 100 mm (4 in.) round (845°C (1550°F) quench, 650°C (1200°F) temper)","['Silicon, Si', '0.15 - 0.30 %', '0.15 - 0.30 %', '']","['Tensile Strength, Ultimate', '772 MPa', '112000 psi', '']","['Tensile Strength, Yield', '580 MPa', '84100 psi', '']","['Elongation at Break', '23.2 %', '23.2 %', 'in 50 mm']"
"AISI 4140 Steel, oil quenched, 100 mm (4 in.) round (845°C (1550°F) quench, 650°C (1200°F) temper)","['Sulfur, S', '<= 0.040 %', '<= 0.040 %', '']","['Tensile Strength, Ultimate', '772 MPa', '112000 psi', '']","['Tensile Strength, Yield', '580 MPa', '84100 psi', '']","['Elongation at Break', '23.2 %', '23.2 %', 'in 50 mm']"
"AISI 4140 Steel, oil quenched, 205°C (400°F) temper, 25 mm (1 in.) round","['Carbon, C', '0.38 - 0.43 %', '0.38 - 0.43 %', '']","['Tensile Strength, Ultimate', '1795 MPa', '260300 psi', '']","['Tensile Strength, Yield', '1515 MPa', '219700 psi', '']","['Elongation at Break', '8.0 %', '8.0 %', '']"
"AISI 4140 Steel, oil quenched, 205°C (400°F) temper, 25 mm (1 in.) round","['Chromium, Cr', '0.80 - 1.1 %', '0.80 - 1.1 %', '']","['Tensile Strength, Ultimate', '1795 MPa', '260300 psi', '']","['Tensile Strength, Yield', '1515 MPa', '219700 psi', '']","['Elongation at Break', '8.0 %', '8.0 %', '']"
"AISI 4140 Steel, oil quenched, 205°C (400°F) temper, 25 mm (1 in.) round","['Iron, Fe', '96.785 - 97.77 %', '96.785 - 97.77 %', 'As remainder']","['Tensile Strength, Ultimate', '1795 MPa', '260300 psi', '']","['Tensile Strength, Yield', '1515 MPa', '219700 psi', '']","['Elongation at Break', '8.0 %', '8.0 %', '']"
"AISI 4140 Steel, oil quenched, 205°C (400°F) temper, 25 mm (1 in.) round","['Manganese, Mn', '0.75 - 1.0 %', '0.75 - 1.0 %', '']","['Tensile Strength, Ultimate', '1795 MPa', '260300 psi', '']","['Tensile Strength, Yield', '1515 MPa', '219700 psi', '']","['Elongation at Break', '8.0 %', '8.0 %', '']"
"AISI 4140 Steel, oil quenched, 205°C (400°F) temper, 25 mm (1 in.) round","['Molybdenum, Mo', '0.15 - 0.25 %', '0.15 - 0.25 %', '']","['Tensile Strength, Ultimate', '1795 MPa', '260300 psi', '']","['Tensile Strength, Yield', '1515 MPa', '219700 psi', '']","['Elongation at Break', '8.0 %', '8.0 %', '']"
"AISI 4140 Steel, oil quenched, 205°C (400°F) temper, 25 mm (1 in.) round","['Phosphorous, P', '<= 0.035 %', '<= 0.035 %', '']","['Tensile Strength, Ultimate', '1795 MPa', '260300 psi', '']","['Tensile Strength, Yield', '1515 MPa', '219700 psi', '']","['Elongation at Break', '8.0 %', '8.0 %', '']"
"AISI 4140 Steel, oil quenched, 205°C (400°F) temper, 25 mm (1 in.) round","['Silicon, Si', '0.15 - 0.30 %', '0.15 - 0.30 %', '']","['Tensile Strength, Ultimate', '1795 MPa', '260300 psi', '']","['Tensile Strength, Yield', '1515 MPa', '219700 psi', '']","['Elongation at Break', '8.0 %', '8.0 %', '']"
"AISI 4140 Steel, oil quenched, 205°C (400°F) temper, 25 mm (1 in.) round","['Sulfur, S', '<= 0.040 %', '<= 0.040 %', '']","['Tensile Strength, Ultimate', '1795 MPa', '260300 psi', '']","['Tensile Strength, Yield', '1515 MPa', '219700 psi', '']","['Elongation at Break', '8.0 %', '8.0 %', '']"
