Repository: josiahZXY/AI-assisted-Discovering-High-Strength-and-Ductility-Alloys-and-Database-Development

如果想看完整结果的话，请在这里下载论文观看: https://www.researchgate.net/publication/342881088_AI-assisted_Discovering_High_Strength_and_Ductility_Alloys_and_Database_Development.
喜欢的话请一键三连： star, watch,fork.

作者:张焇烊 2020/4/30

# AI-assisted-Discovering-High-Strength-and-Ductility-Alloys-and-Database-Development
    请将本文件解压放置在D盘下面,在使用user_interface之前，请先将AI-assisted-Discovering-High-Strength-and-Ductility-Alloys-and-Database-Development\Machine_learning\pipeline\p_files下的两个压缩文件解压至当前目录，否则user_interface功能不全。
    Please unzip this file and place it under the D drive.

File: database/Matweb_original_database/Mathweb/Mathweb5.csv
"AISI 1030 Steel, water quenched from 870¡ãC (1600¡ãF), 650¡ãC (1200¡ãF) temper, 25 mm (1 in.) round","['Carbon, C', '0.27 - 0.34 %', '0.27 - 0.34 %', '']","['Tensile Strength, Ultimate', '580 MPa', '84100 psi', '']","['Tensile Strength, Yield', '425 MPa', '61600 psi', '']","['Elongation at Break', '28.5 %', '28.5 %', 'in 50 mm']"
"AISI 1030 Steel, water quenched from 870¡ãC (1600¡ãF), 650¡ãC (1200¡ãF) temper, 25 mm (1 in.) round","['Iron, Fe', '98.67 - 99.13 %', '98.67 - 99.13 %', 'As remainder']","['Tensile Strength, Ultimate', '580 MPa', '84100 psi', '']","['Tensile Strength, Yield', '425 MPa', '61600 psi', '']","['Elongation at Break', '28.5 %', '28.5 %', 'in 50 mm']"
"AISI 1030 Steel, water quenched from 870¡ãC (1600¡ãF), 650¡ãC (1200¡ãF) temper, 25 mm (1 in.) round","['Manganese, Mn', '0.60 - 0.90 %', '0.60 - 0.90 %', '']","['Tensile Strength, Ultimate', '580 MPa', '84100 psi', '']","['Tensile Strength, Yield', '425 MPa', '61600 psi', '']","['Elongation at Break', '28.5 %', '28.5 %', 'in 50 mm']"
"AISI 1030 Steel, water quenched from 870¡ãC (1600¡ãF), 650¡ãC (1200¡ãF) temper, 25 mm (1 in.) round","['Phosphorous, P', '<= 0.040 %', '<= 0.040 %', '']","['Tensile Strength, Ultimate', '580 MPa', '84100 psi', '']","['Tensile Strength, Yield', '425 MPa', '61600 psi', '']","['Elongation at Break', '28.5 %', '28.5 %', 'in 50 mm']"
"AISI 1030 Steel, water quenched from 870¡ãC (1600¡ãF), 650¡ãC (1200¡ãF) temper, 25 mm (1 in.) round","['Sulfur, S', '<= 0.050 %', '<= 0.050 %', '']","['Tensile Strength, Ultimate', '580 MPa', '84100 psi', '']","['Tensile Strength, Yield', '425 MPa', '61600 psi', '']","['Elongation at Break', '28.5 %', '28.5 %', 'in 50 mm']"
"AISI 1030 Steel, water quenched from 870¡ãC (1600¡ãF), 650¡ãC (1200¡ãF) temper, 50 mm (2 in.) round","['Carbon, C', '0.27 - 0.34 %', '0.27 - 0.34 %', '']","['Tensile Strength, Ultimate', '550 MPa', '79800 psi', '']","['Tensile Strength, Yield', '395 MPa', '57300 psi', '']","['Elongation at Break', '30.2 %', '30.2 %', 'in 50 mm']"
"AISI 1030 Steel, water quenched from 870¡ãC (1600¡ãF), 650¡ãC (1200¡ãF) temper, 50 mm (2 in.) round","['Iron, Fe', '98.67 - 99.13 %', '98.67 - 99.13 %', 'As remainder']","['Tensile Strength, Ultimate', '550 MPa', '79800 psi', '']","['Tensile Strength, Yield', '395 MPa', '57300 psi', '']","['Elongation at Break', '30.2 %', '30.2 %', 'in 50 mm']"
"AISI 1030 Steel, water quenched from 870¡ãC (1600¡ãF), 650¡ãC (1200¡ãF) temper, 50 mm (2 in.) round","['Manganese, Mn', '0.60 - 0.90 %', '0.60 - 0.90 %', '']","['Tensile Strength, Ultimate', '550 MPa', '79800 psi', '']","['Tensile Strength, Yield', '395 MPa', '57300 psi', '']","['Elongation at Break', '30.2 %', '30.2 %', 'in 50 mm']"
"AISI 1030 Steel, water quenched from 870¡ãC (1600¡ãF), 650¡ãC (1200¡ãF) temper, 50 mm (2 in.) round","['Phosphorous, P', '<= 0.040 %', '<= 0.040 %', '']","['Tensile Strength, Ultimate', '550 MPa', '79800 psi', '']","['Tensile Strength, Yield', '395 MPa', '57300 psi', '']","['Elongation at Break', '30.2 %', '30.2 %', 'in 50 mm']"
"AISI 1030 Steel, water quenched from 870¡ãC (1600¡ãF), 650¡ãC (1200¡ãF) temper, 50 mm (2 in.) round","['Sulfur, S', '<= 0.050 %', '<= 0.050 %', '']","['Tensile Strength, Ultimate', '550 MPa', '79800 psi', '']","['Tensile Strength, Yield', '395 MPa', '57300 psi', '']","['Elongation at Break', '30.2 %', '30.2 %', 'in 50 mm']"
"AISI 1030 Steel, water quenched from 870¡ãC (1600¡ãF), 650¡ãC (1200¡ãF) temper, 100 mm (4 in.) round","['Carbon, C', '0.27 - 0.34 %', '0.27 - 0.34 %', '']","['Tensile Strength, Ultimate', '510 MPa', '74000 psi', '']","['Tensile Strength, Yield', '345 MPa', '50000 psi', '']","['Elongation at Break', '34.2 %', '34.2 %', 'in 50 mm']"
"AISI 1030 Steel, water quenched from 870¡ãC (1600¡ãF), 650¡ãC (1200¡ãF) temper, 100 mm (4 in.) round","['Iron, Fe', '98.67 - 99.13 %', '98.67 - 99.13 %', 'As remainder']","['Tensile Strength, Ultimate', '510 MPa', '74000 psi', '']","['Tensile Strength, Yield', '345 MPa', '50000 psi', '']","['Elongation at Break', '34.2 %', '34.2 %', 'in 50 mm']"
"AISI 1030 Steel, water quenched from 870¡ãC (1600¡ãF), 650¡ãC (1200¡ãF) temper, 100 mm (4 in.) round","['Manganese, Mn', '0.60 - 0.90 %', '0.60 - 0.90 %', '']","['Tensile Strength, Ultimate', '510 MPa', '74000 psi', '']","['Tensile Strength, Yield', '345 MPa', '50000 psi', '']","['Elongation at Break', '34.2 %', '34.2 %', 'in 50 mm']"
"AISI 1030 Steel, water quenched from 870¡ãC (1600¡ãF), 650¡ãC (1200¡ãF) temper, 100 mm (4 in.) round","['Phosphorous, P', '<= 0.040 %', '<= 0.040 %', '']","['Tensile Strength, Ultimate', '510 MPa', '74000 psi', '']","['Tensile Strength, Yield', '345 MPa', '50000 psi', '']","['Elongation at Break', '34.2 %', '34.2 %', 'in 50 mm']"
"AISI 1030 Steel, water quenched from 870¡ãC (1600¡ãF), 650¡ãC (1200¡ãF) temper, 100 mm (4 in.) round","['Sulfur, S', '<= 0.050 %', '<= 0.050 %', '']","['Tensile Strength, Ultimate', '510 MPa', '74000 psi', '']","['Tensile Strength, Yield', '345 MPa', '50000 psi', '']","['Elongation at Break', '34.2 %', '34.2 %', 'in 50 mm']"
"AISI 1030 Steel, hot rolled, 19-32 mm (0.75-1.25 in) round","['Carbon, C', '0.27 - 0.34 %', '0.27 - 0.34 %', '']","['Tensile Strength, Ultimate', '470 MPa', '68200 psi', '']","['Tensile Strength, Yield', '260 MPa', '37700 psi', '']","['Elongation at Break', '20 %', '20 %', 'in 50 mm']"
"AISI 1030 Steel, hot rolled, 19-32 mm (0.75-1.25 in) round","['Iron, Fe', '98.67 - 99.13 %', '98.67 - 99.13 %', 'As remainder']","['Tensile Strength, Ultimate', '470 MPa', '68200 psi', '']","['Tensile Strength, Yield', '260 MPa', '37700 psi', '']","['Elongation at Break', '20 %', '20 %', 'in 50 mm']"
"AISI 1030 Steel, hot rolled, 19-32 mm (0.75-1.25 in) round","['Manganese, Mn', '0.60 - 0.90 %', '0.60 - 0.90 %', '']","['Tensile Strength, Ultimate', '470 MPa', '68200 psi', '']","['Tensile Strength, Yield', '260 MPa', '37700 psi', '']","['Elongation at Break', '20 %', '20 %', 'in 50 mm']"
"AISI 1030 Steel, hot rolled, 19-32 mm (0.75-1.25 in) round","['Phosphorous, P', '<= 0.040 %', '<= 0.040 %', '']","['Tensile Strength, Ultimate', '470 MPa', '68200 psi', '']","['Tensile Strength, Yield', '260 MPa', '37700 psi', '']","['Elongation at Break', '20 %', '20 %', 'in 50 mm']"
"AISI 1030 Steel, hot rolled, 19-32 mm (0.75-1.25 in) round","['Sulfur, S', '<= 0.050 %', '<= 0.050 %', '']","['Tensile Strength, Ultimate', '470 MPa', '68200 psi', '']","['Tensile Strength, Yield', '260 MPa', '37700 psi', '']","['Elongation at Break', '20 %', '20 %', 'in 50 mm']"
"AISI 1035 Steel, as rolled, 19-32 mm (0.75-1.25 in) round","['Carbon, C', '0.31 - 0.38 %', '0.31 - 0.38 %', '']","['Tensile Strength, Ultimate', '585 MPa', '84800 psi', '']","['Tensile Strength, Yield', '370 MPa', '53700 psi', '']","['Elongation at Break', '30 %', '30 %', 'In 50 mm']"
"AISI 1035 Steel, as rolled, 19-32 mm (0.75-1.25 in) round","['Iron, Fe', '98.63 - 99.09 %', '98.63 - 99.09 %', 'As remainder']","['Tensile Strength, Ultimate', '585 MPa', '84800 psi', '']","['Tensile Strength, Yield', '370 MPa', '53700 psi', '']","['Elongation at Break', '30 %', '30 %', 'In 50 mm']"
"AISI 1035 Steel, as rolled, 19-32 mm (0.75-1.25 in) round","['Manganese, Mn', '0.60 - 0.90 %', '0.60 - 0.90 %', '']","['Tensile Strength, Ultimate', '585 MPa', '84800 psi', '']","['Tensile Strength, Yield', '370 MPa', '53700 psi', '']","['Elongation at Break', '30 %', '30 %', 'In 50 mm']"
"AISI 1035 Steel, as rolled, 19-32 mm (0.75-1.25 in) round","['Phosphorous, P', '<= 0.040 %', '<= 0.040 %', '']","['Tensile Strength, Ultimate', '585 MPa', '84800 psi', '']","['Tensile Strength, Yield', '370 MPa', '53700 psi', '']","['Elongation at Break', '30 %', '30 %', 'In 50 mm']"
"AISI 1035 Steel, as rolled, 19-32 mm (0.75-1.25 in) round","['Sulfur, S', '<= 0.050 %', '<= 0.050 %', '']","['Tensile Strength, Ultimate', '585 MPa', '84800 psi', '']","['Tensile Strength, Yield', '370 MPa', '53700 psi', '']","['Elongation at Break', '30 %', '30 %', 'In 50 mm']"
"AISI 1035 Steel, cold drawn, 19-32 mm (0.75-1.25 in) round","['Carbon, C', '0.31 - 0.38 %', '0.31 - 0.38 %', '']","['Tensile Strength, Ultimate', '550 MPa', '79800 psi', '']","['Tensile Strength, Yield', '460 MPa', '66700 psi', '']","['Elongation at Break', '12 %', '12 %', 'In 50 mm']"
"AISI 1035 Steel, cold drawn, 19-32 mm (0.75-1.25 in) round","['Iron, Fe', '98.63 - 99.09 %', '98.63 - 99.09 %', 'As remainder']","['Tensile Strength, Ultimate', '550 MPa', '79800 psi', '']","['Tensile Strength, Yield', '460 MPa', '66700 psi', '']","['Elongation at Break', '12 %', '12 %', 'In 50 mm']"
"AISI 1035 Steel, cold drawn, 19-32 mm (0.75-1.25 in) round","['Manganese, Mn', '0.60 - 0.90 %', '0.60 - 0.90 %', '']","['Tensile Strength, Ultimate', '550 MPa', '79800 psi', '']","['Tensile Strength, Yield', '460 MPa', '66700 psi', '']","['Elongation at Break', '12 %', '12 %', 'In 50 mm']"
"AISI 1035 Steel, cold drawn, 19-32 mm (0.75-1.25 in) round","['Phosphorous, P', '<= 0.040 %', '<= 0.040 %', '']","['Tensile Strength, Ultimate', '550 MPa', '79800 psi', '']","['Tensile Strength, Yield', '460 MPa', '66700 psi', '']","['Elongation at Break', '12 %', '12 %', 'In 50 mm']"
"AISI 1035 Steel, cold drawn, 19-32 mm (0.75-1.25 in) round","['Sulfur, S', '<= 0.050 %', '<= 0.050 %', '']","['Tensile Strength, Ultimate', '550 MPa', '79800 psi', '']","['Tensile Strength, Yield', '460 MPa', '66700 psi', '']","['Elongation at Break', '12 %', '12 %', 'In 50 mm']"
"AISI 1035 Steel, hot rolled, 19-32 mm (0.75-1.25 in) round","['Carbon, C', '0.31 - 0.38 %', '0.31 - 0.38 %', '']","['Tensile Strength, Ultimate', '495 MPa', '71800 psi', '']","['Tensile Strength, Yield', '270 MPa', '39200 psi', '']","['Elongation at Break', '18 %', '18 %', 'in 50 mm']"
"AISI 1035 Steel, hot rolled, 19-32 mm (0.75-1.25 in) round","['Iron, Fe', '98.63 - 99.09 %', '98.63 - 99.09 %', 'As remainder']","['Tensile Strength, Ultimate', '495 MPa', '71800 psi', '']","['Tensile Strength, Yield', '270 MPa', '39200 psi', '']","['Elongation at Break', '18 %', '18 %', 'in 50 mm']"
"AISI 1035 Steel, hot rolled, 19-32 mm (0.75-1.25 in) round","['Manganese, Mn', '0.60 - 0.90 %', '0.60 - 0.90 %', '']","['Tensile Strength, Ultimate', '495 MPa', '71800 psi', '']","['Tensile Strength, Yield', '270 MPa', '39200 psi', '']","['Elongation at Break', '18 %', '18 %', 'in 50 mm']"
"AISI 1035 Steel, hot rolled, 19-32 mm (0.75-1.25 in) round","['Phosphorous, P', '<= 0.040 %', '<= 0.040 %', '']","['Tensile Strength, Ultimate', '495 MPa', '71800 psi', '']","['Tensile Strength, Yield', '270 MPa', '39200 psi', '']","['Elongation at Break', '18 %', '18 %', 'in 50 mm']"
"AISI 1035 Steel, hot rolled, 19-32 mm (0.75-1.25 in) round","['Sulfur, S', '<= 0.050 %', '<= 0.050 %', '']","['Tensile Strength, Ultimate', '495 MPa', '71800 psi', '']","['Tensile Strength, Yield', '270 MPa', '39200 psi', '']","['Elongation at Break', '18 %', '18 %', 'in 50 mm']"
"AISI 1035 Steel, water quenched from 845¡ãC (1550¡ãF), 540¡ãC (1000¡ãF) temper","['Carbon, C', '0.31 - 0.38 %', '0.31 - 0.38 %', '']","['Tensile Strength, Ultimate', '710 MPa', '103000 psi', '']","['Tensile Strength, Yield', '615 MPa', '89200 psi', '']","['Elongation at Break', '16 %', '16 %', 'in 50 mm']"
"AISI 1035 Steel, water quenched from 845¡ãC (1550¡ãF), 540¡ãC (1000¡ãF) temper","['Iron, Fe', '98.63 - 99.09 %', '98.63 - 99.09 %', 'As remainder']","['Tensile Strength, Ultimate', '710 MPa', '103000 psi', '']","['Tensile Strength, Yield', '615 MPa', '89200 psi', '']","['Elongation at Break', '16 %', '16 %', 'in 50 mm']"
"AISI 1035 Steel, water quenched from 845¡ãC (1550¡ãF), 540¡ãC (1000¡ãF) temper","['Manganese, Mn', '0.60 - 0.90 %', '0.60 - 0.90 %', '']","['Tensile Strength, Ultimate', '710 MPa', '103000 psi', '']","['Tensile Strength, Yield', '615 MPa', '89200 psi', '']","['Elongation at Break', '16 %', '16 %', 'in 50 mm']"
"AISI 1035 Steel, water quenched from 845¡ãC (1550¡ãF), 540¡ãC (1000¡ãF) temper","['Phosphorous, P', '<= 0.040 %', '<= 0.040 %', '']","['Tensile Strength, Ultimate', '710 MPa', '103000 psi', '']","['Tensile Strength, Yield', '615 MPa', '89200 psi', '']","['Elongation at Break', '16 %', '16 %', 'in 50 mm']"
"AISI 1035 Steel, water quenched from 845¡ãC (1550¡ãF), 540¡ãC (1000¡ãF) temper","['Sulfur, S', '<= 0.050 %', '<= 0.050 %', '']","['Tensile Strength, Ultimate', '710 MPa', '103000 psi', '']","['Tensile Strength, Yield', '615 MPa', '89200 psi', '']","['Elongation at Break', '16 %', '16 %', 'in 50 mm']"
"AISI 1035 Steel, as cold drawn, 16-22 mm (0.625-0.875 in) round","['Carbon, C', '0.31 - 0.38 %', '0.31 - 0.38 %', '']","['Tensile Strength, Ultimate', '585 MPa', '84800 psi', '']","['Tensile Strength, Yield', '515 MPa', '74700 psi', '']","['Elongation at Break', '13 %', '13 %', 'in 50 mm']"
"AISI 1035 Steel, as cold drawn, 16-22 mm (0.625-0.875 in) round","['Iron, Fe', '98.63 - 99.09 %', '98.63 - 99.09 %', 'As remainder']","['Tensile Strength, Ultimate', '585 MPa', '84800 psi', '']","['Tensile Strength, Yield', '515 MPa', '74700 psi', '']","['Elongation at Break', '13 %', '13 %', 'in 50 mm']"
"AISI 1035 Steel, as cold drawn, 16-22 mm (0.625-0.875 in) round","['Manganese, Mn', '0.60 - 0.90 %', '0.60 - 0.90 %', '']","['Tensile Strength, Ultimate', '585 MPa', '84800 psi', '']","['Tensile Strength, Yield', '515 MPa', '74700 psi', '']","['Elongation at Break', '13 %', '13 %', 'in 50 mm']"
"AISI 1035 Steel, as cold drawn, 16-22 mm (0.625-0.875 in) round","['Phosphorous, P', '<= 0.040 %', '<= 0.040 %', '']","['Tensile Strength, Ultimate', '585 MPa', '84800 psi', '']","['Tensile Strength, Yield', '515 MPa', '74700 psi', '']","['Elongation at Break', '13 %', '13 %', 'in 50 mm']"
"AISI 1035 Steel, as cold drawn, 16-22 mm (0.625-0.875 in) round","['Sulfur, S', '<= 0.050 %', '<= 0.050 %', '']","['Tensile Strength, Ultimate', '585 MPa', '84800 psi', '']","['Tensile Strength, Yield', '515 MPa', '74700 psi', '']","['Elongation at Break', '13 %', '13 %', 'in 50 mm']"
"AISI 1035 Steel, as cold drawn, 22-32 mm (0.875-1.25 in) round","['Carbon, C', '0.31 - 0.38 %', '0.31 - 0.38 %', '']","['Tensile Strength, Ultimate', '550 MPa', '79800 psi', '']","['Tensile Strength, Yield', '485 MPa', '70300 psi', '']","['Elongation at Break', '12 %', '12 %', 'in 50 mm']"
"AISI 1035 Steel, as cold drawn, 22-32 mm (0.875-1.25 in) round","['Iron, Fe', '98.63 - 99.09 %', '98.63 - 99.09 %', 'As remainder']","['Tensile Strength, Ultimate', '550 MPa', '79800 psi', '']","['Tensile Strength, Yield', '485 MPa', '70300 psi', '']","['Elongation at Break', '12 %', '12 %', 'in 50 mm']"
"AISI 1035 Steel, as cold drawn, 22-32 mm (0.875-1.25 in) round","['Manganese, Mn', '0.60 - 0.90 %', '0.60 - 0.90 %', '']","['Tensile Strength, Ultimate', '550 MPa', '79800 psi', '']","['Tensile Strength, Yield', '485 MPa', '70300 psi', '']","['Elongation at Break', '12 %', '12 %', 'in 50 mm']"
"AISI 1035 Steel, as cold drawn, 22-32 mm (0.875-1.25 in) round","['Phosphorous, P', '<= 0.040 %', '<= 0.040 %', '']","['Tensile Strength, Ultimate', '550 MPa', '79800 psi', '']","['Tensile Strength, Yield', '485 MPa', '70300 psi', '']","['Elongation at Break', '12 %', '12 %', 'in 50 mm']"
"AISI 1035 Steel, as cold drawn, 22-32 mm (0.875-1.25 in) round","['Sulfur, S', '<= 0.050 %', '<= 0.050 %', '']","['Tensile Strength, Ultimate', '550 MPa', '79800 psi', '']","['Tensile Strength, Yield', '485 MPa', '70300 psi', '']","['Elongation at Break', '12 %', '12 %', 'in 50 mm']"
"AISI 1035 Steel, as cold drawn, 32-50 mm (1.25-2 in) round","['Carbon, C', '0.31 - 0.38 %', '0.31 - 0.38 %', '']","['Tensile Strength, Ultimate', '515 MPa', '74700 psi', '']","['Tensile Strength, Yield', '450 MPa', '65300 psi', '']","['Elongation at Break', '12 %', '12 %', 'in 50 mm']"
"AISI 1035 Steel, as cold drawn, 32-50 mm (1.25-2 in) round","['Iron, Fe', '98.63 - 99.09 %', '98.63 - 99.09 %', 'As remainder']","['Tensile Strength, Ultimate', '515 MPa', '74700 psi', '']","['Tensile Strength, Yield', '450 MPa', '65300 psi', '']","['Elongation at Break', '12 %', '12 %', 'in 50 mm']"
"AISI 1035 Steel, as cold drawn, 32-50 mm (1.25-2 in) round","['Manganese, Mn', '0.60 - 0.90 %', '0.60 - 0.90 %', '']","['Tensile Strength, Ultimate', '515 MPa', '74700 psi', '']","['Tensile Strength, Yield', '450 MPa', '65300 psi', '']","['Elongation at Break', '12 %', '12 %', 'in 50 mm']"
"AISI 1035 Steel, as cold drawn, 32-50 mm (1.25-2 in) round","['Phosphorous, P', '<= 0.040 %', '<= 0.040 %', '']","['Tensile Strength, Ultimate', '515 MPa', '74700 psi', '']","['Tensile Strength, Yield', '450 MPa', '65300 psi', '']","['Elongation at Break', '12 %', '12 %', 'in 50 mm']"
"AISI 1035 Steel, as cold drawn, 32-50 mm (1.25-2 in) round","['Sulfur, S', '<= 0.050 %', '<= 0.050 %', '']","['Tensile Strength, Ultimate', '515 MPa', '74700 psi', '']","['Tensile Strength, Yield', '450 MPa', '65300 psi', '']","['Elongation at Break', '12 %', '12 %', 'in 50 mm']"
"AISI 1035 Steel, as cold drawn, 50-75 mm (2-3 in) round","['Carbon, C', '0.31 - 0.38 %', '0.31 - 0.38 %', '']","['Tensile Strength, Ultimate', '485 MPa', '70300 psi', '']","['Tensile Strength, Yield', '415 MPa', '60200 psi', '']","['Elongation at Break', '10 %', '10 %', 'in 50 mm']"
"AISI 1035 Steel, as cold drawn, 50-75 mm (2-3 in) round","['Iron, Fe', '98.63 - 99.09 %', '98.63 - 99.09 %', 'As remainder']","['Tensile Strength, Ultimate', '485 MPa', '70300 psi', '']","['Tensile Strength, Yield', '415 MPa', '60200 psi', '']","['Elongation at Break', '10 %', '10 %', 'in 50 mm']"
"AISI 1035 Steel, as cold drawn, 50-75 mm (2-3 in) round","['Manganese, Mn', '0.60 - 0.90 %', '0.60 - 0.90 %', '']","['Tensile Strength, Ultimate', '485 MPa', '70300 psi', '']","['Tensile Strength, Yield', '415 MPa', '60200 psi', '']","['Elongation at Break', '10 %', '10 %', 'in 50 mm']"
"AISI 1035 Steel, as cold drawn, 50-75 mm (2-3 in) round","['Phosphorous, P', '<= 0.040 %', '<= 0.040 %', '']","['Tensile Strength, Ultimate', '485 MPa', '70300 psi', '']","['Tensile Strength, Yield', '415 MPa', '60200 psi', '']","['Elongation at Break', '10 %', '10 %', 'in 50 mm']"
"AISI 1035 Steel, as cold drawn, 50-75 mm (2-3 in) round","['Sulfur, S', '<= 0.050 %', '<= 0.050 %', '']","['Tensile Strength, Ultimate', '485 MPa', '70300 psi', '']","['Tensile Strength, Yield', '415 MPa', '60200 psi', '']","['Elongation at Break', '10 %', '10 %', 'in 50 mm']"
