Repository: josiahZXY/AI-assisted-Discovering-High-Strength-and-Ductility-Alloys-and-Database-Development

如果想看完整结果的话，请在这里下载论文观看: https://www.researchgate.net/publication/342881088_AI-assisted_Discovering_High_Strength_and_Ductility_Alloys_and_Database_Development.
喜欢的话请一键三连： star, watch,fork.

作者:张焇烊 2020/4/30

# AI-assisted-Discovering-High-Strength-and-Ductility-Alloys-and-Database-Development
    请将本文件解压放置在D盘下面,在使用user_interface之前，请先将AI-assisted-Discovering-High-Strength-and-Ductility-Alloys-and-Database-Development\Machine_learning\pipeline\p_files下的两个压缩文件解压至当前目录，否则user_interface功能不全。
    Please unzip this file and place it under the D drive.

File: database/Matweb_original_database/Mathweb/Mathweb6.csv (part 1 of 2)
"AISI 1049 Steel, Hot Rolled Bar (UNS G10490)","['Carbon, C', '0.46 - 0.53 %', '0.46 - 0.53 %', '']","['Tensile Strength, Ultimate', '>= 600 MPa', '>= 87000 psi', '']","['Tensile Strength, Yield', '>= 331 MPa', '>= 48000 psi', '']","['Elongation at Break', '>= 15 %', '>= 15 %', 'in 2 in. (50 mm)']"
"AISI 1049 Steel, Hot Rolled Bar (UNS G10490)","['Iron, Fe', '98.48 - 98.94 %', '98.48 - 98.94 %', 'As Balance']","['Tensile Strength, Ultimate', '>= 600 MPa', '>= 87000 psi', '']","['Tensile Strength, Yield', '>= 331 MPa', '>= 48000 psi', '']","['Elongation at Break', '>= 15 %', '>= 15 %', 'in 2 in. (50 mm)']"
"AISI 1049 Steel, Hot Rolled Bar (UNS G10490)","['Manganese, Mn', '0.60 - 0.90 %', '0.60 - 0.90 %', '']","['Tensile Strength, Ultimate', '>= 600 MPa', '>= 87000 psi', '']","['Tensile Strength, Yield', '>= 331 MPa', '>= 48000 psi', '']","['Elongation at Break', '>= 15 %', '>= 15 %', 'in 2 in. (50 mm)']"
"AISI 1049 Steel, Hot Rolled Bar (UNS G10490)","['Phosphorous, P', '<= 0.040 %', '<= 0.040 %', '']","['Tensile Strength, Ultimate', '>= 600 MPa', '>= 87000 psi', '']","['Tensile Strength, Yield', '>= 331 MPa', '>= 48000 psi', '']","['Elongation at Break', '>= 15 %', '>= 15 %', 'in 2 in. (50 mm)']"
"AISI 1049 Steel, Hot Rolled Bar (UNS G10490)","['Sulfur, S', '<= 0.050 %', '<= 0.050 %', '']","['Tensile Strength, Ultimate', '>= 600 MPa', '>= 87000 psi', '']","['Tensile Strength, Yield', '>= 331 MPa', '>= 48000 psi', '']","['Elongation at Break', '>= 15 %', '>= 15 %', 'in 2 in. (50 mm)']"
"AISI 1049 Steel, Cold Drawn Bar (UNS G10490)","['Carbon, C', '0.46 - 0.53 %', '0.46 - 0.53 %', '']","['Tensile Strength, Ultimate', '>= 669 MPa', '>= 97000 psi', '']","['Tensile Strength, Yield', '>= 562 MPa', '>= 81500 psi', '']","['Elongation at Break', '>= 10 %', '>= 10 %', 'in 2 in. (50 mm)']"
"AISI 1049 Steel, Cold Drawn Bar (UNS G10490)","['Iron, Fe', '98.48 - 98.94 %', '98.48 - 98.94 %', 'As Balance']","['Tensile Strength, Ultimate', '>= 669 MPa', '>= 97000 psi', '']","['Tensile Strength, Yield', '>= 562 MPa', '>= 81500 psi', '']","['Elongation at Break', '>= 10 %', '>= 10 %', 'in 2 in. (50 mm)']"
"AISI 1049 Steel, Cold Drawn Bar (UNS G10490)","['Manganese, Mn', '0.60 - 0.90 %', '0.60 - 0.90 %', '']","['Tensile Strength, Ultimate', '>= 669 MPa', '>= 97000 psi', '']","['Tensile Strength, Yield', '>= 562 MPa', '>= 81500 psi', '']","['Elongation at Break', '>= 10 %', '>= 10 %', 'in 2 in. (50 mm)']"
"AISI 1049 Steel, Cold Drawn Bar (UNS G10490)","['Phosphorous, P', '<= 0.040 %', '<= 0.040 %', '']","['Tensile Strength, Ultimate', '>= 669 MPa', '>= 97000 psi', '']","['Tensile Strength, Yield', '>= 562 MPa', '>= 81500 psi', '']","['Elongation at Break', '>= 10 %', '>= 10 %', 'in 2 in. (50 mm)']"
"AISI 1049 Steel, Cold Drawn Bar (UNS G10490)","['Sulfur, S', '<= 0.050 %', '<= 0.050 %', '']","['Tensile Strength, Ultimate', '>= 669 MPa', '>= 97000 psi', '']","['Tensile Strength, Yield', '>= 562 MPa', '>= 81500 psi', '']","['Elongation at Break', '>= 10 %', '>= 10 %', 'in 2 in. (50 mm)']"
"AISI 1049 Steel, Annealed Cold Drawn Bar (UNS G10490)","['Carbon, C', '0.46 - 0.53 %', '0.46 - 0.53 %', '']","['Tensile Strength, Ultimate', '>= 634 MPa', '>= 92000 psi', '']","['Tensile Strength, Yield', '>= 531 MPa', '>= 77000 psi', '']","['Elongation at Break', '>= 10 %', '>= 10 %', 'in 2 in. (50 mm)']"
"AISI 1049 Steel, Annealed Cold Drawn Bar (UNS G10490)","['Iron, Fe', '98.48 - 98.94 %', '98.48 - 98.94 %', 'As Balance']","['Tensile Strength, Ultimate', '>= 634 MPa', '>= 92000 psi', '']","['Tensile Strength, Yield', '>= 531 MPa', '>= 77000 psi', '']","['Elongation at Break', '>= 10 %', '>= 10 %', 'in 2 in. (50 mm)']"
"AISI 1049 Steel, Annealed Cold Drawn Bar (UNS G10490)","['Manganese, Mn', '0.60 - 0.90 %', '0.60 - 0.90 %', '']","['Tensile Strength, Ultimate', '>= 634 MPa', '>= 92000 psi', '']","['Tensile Strength, Yield', '>= 531 MPa', '>= 77000 psi', '']","['Elongation at Break', '>= 10 %', '>= 10 %', 'in 2 in. (50 mm)']"
"AISI 1049 Steel, Annealed Cold Drawn Bar (UNS G10490)","['Phosphorous, P', '<= 0.040 %', '<= 0.040 %', '']","['Tensile Strength, Ultimate', '>= 634 MPa', '>= 92000 psi', '']","['Tensile Strength, Yield', '>= 531 MPa', '>= 77000 psi', '']","['Elongation at Break', '>= 10 %', '>= 10 %', 'in 2 in. (50 mm)']"
"AISI 1049 Steel, Annealed Cold Drawn Bar (UNS G10490)","['Sulfur, S', '<= 0.050 %', '<= 0.050 %', '']","['Tensile Strength, Ultimate', '>= 634 MPa', '>= 92000 psi', '']","['Tensile Strength, Yield', '>= 531 MPa', '>= 77000 psi', '']","['Elongation at Break', '>= 10 %', '>= 10 %', 'in 2 in. (50 mm)']"
"AISI 1040 Steel, hot rolled, 19-32 mm (0.75-1.25 in) round","['Carbon, C', '0.37 - 0.44 %', '0.37 - 0.44 %', '']","['Tensile Strength, Ultimate', '525 MPa', '76100 psi', '']","['Tensile Strength, Yield', '290 MPa', '42100 psi', '']","['Elongation at Break', '18 %', '18 %', 'in 50 mm']"
"AISI 1040 Steel, hot rolled, 19-32 mm (0.75-1.25 in) round","['Iron, Fe', '98.6 - 99 %', '98.6 - 99 %', 'As remainder']","['Tensile Strength, Ultimate', '525 MPa', '76100 psi', '']","['Tensile Strength, Yield', '290 MPa', '42100 psi', '']","['Elongation at Break', '18 %', '18 %', 'in 50 mm']"
"AISI 1040 Steel, hot rolled, 19-32 mm (0.75-1.25 in) round","['Manganese, Mn', '0.60 - 0.90 %', '0.60 - 0.90 %', '']","['Tensile Strength, Ultimate', '525 MPa', '76100 psi', '']","['Tensile Strength, Yield', '290 MPa', '42100 psi', '']","['Elongation at Break', '18 %', '18 %', 'in 50 mm']"
"AISI 1040 Steel, hot rolled, 19-32 mm (0.75-1.25 in) round","['Phosphorous, P', '<= 0.040 %', '<= 0.040 %', '']","['Tensile Strength, Ultimate', '525 MPa', '76100 psi', '']","['Tensile Strength, Yield', '290 MPa', '42100 psi', '']","['Elongation at Break', '18 %', '18 %', 'in 50 mm']"
"AISI 1040 Steel, hot rolled, 19-32 mm (0.75-1.25 in) round","['Sulfur, S', '<= 0.050 %', '<= 0.050 %', '']","['Tensile Strength, Ultimate', '525 MPa', '76100 psi', '']","['Tensile Strength, Yield', '290 MPa', '42100 psi', '']","['Elongation at Break', '18 %', '18 %', 'in 50 mm']"
"AISI 1040 Steel, as cold drawn, 16-22 mm (0.625-0.875 in) round","['Carbon, C', '0.37 - 0.44 %', '0.37 - 0.44 %', '']","['Tensile Strength, Ultimate', '620 MPa', '89900 psi', '']","['Tensile Strength, Yield', '550 MPa', '79800 psi', '']","['Elongation at Break', '12 %', '12 %', 'in 50 mm']"
"AISI 1040 Steel, as cold drawn, 16-22 mm (0.625-0.875 in) round","['Iron, Fe', '98.6 - 99 %', '98.6 - 99 %', 'As remainder']","['Tensile Strength, Ultimate', '620 MPa', '89900 psi', '']","['Tensile Strength, Yield', '550 MPa', '79800 psi', '']","['Elongation at Break', '12 %', '12 %', 'in 50 mm']"
"AISI 1040 Steel, as cold drawn, 16-22 mm (0.625-0.875 in) round","['Manganese, Mn', '0.60 - 0.90 %', '0.60 - 0.90 %', '']","['Tensile Strength, Ultimate', '620 MPa', '89900 psi', '']","['Tensile Strength, Yield', '550 MPa', '79800 psi', '']","['Elongation at Break', '12 %', '12 %', 'in 50 mm']"
"AISI 1040 Steel, as cold drawn, 16-22 mm (0.625-0.875 in) round","['Phosphorous, P', '<= 0.040 %', '<= 0.040 %', '']","['Tensile Strength, Ultimate', '620 MPa', '89900 psi', '']","['Tensile Strength, Yield', '550 MPa', '79800 psi', '']","['Elongation at Break', '12 %', '12 %', 'in 50 mm']"
"AISI 1040 Steel, as cold drawn, 16-22 mm (0.625-0.875 in) round","['Sulfur, S', '<= 0.050 %', '<= 0.050 %', '']","['Tensile Strength, Ultimate', '620 MPa', '89900 psi', '']","['Tensile Strength, Yield', '550 MPa', '79800 psi', '']","['Elongation at Break', '12 %', '12 %', 'in 50 mm']"
"AISI 1040 Steel, as cold drawn, 22-32 mm (0.875-1.25 in) round","['Carbon, C', '0.37 - 0.44 %', '0.37 - 0.44 %', '']","['Tensile Strength, Ultimate', '585 MPa', '84800 psi', '']","['Tensile Strength, Yield', '515 MPa', '74700 psi', '']","['Elongation at Break', '12 %', '12 %', 'in 50 mm']"
"AISI 1040 Steel, as cold drawn, 22-32 mm (0.875-1.25 in) round","['Iron, Fe', '98.6 - 99 %', '98.6 - 99 %', 'As remainder']","['Tensile Strength, Ultimate', '585 MPa', '84800 psi', '']","['Tensile Strength, Yield', '515 MPa', '74700 psi', '']","['Elongation at Break', '12 %', '12 %', 'in 50 mm']"
"AISI 1040 Steel, as cold drawn, 22-32 mm (0.875-1.25 in) round","['Manganese, Mn', '0.60 - 0.90 %', '0.60 - 0.90 %', '']","['Tensile Strength, Ultimate', '585 MPa', '84800 psi', '']","['Tensile Strength, Yield', '515 MPa', '74700 psi', '']","['Elongation at Break', '12 %', '12 %', 'in 50 mm']"
"AISI 1040 Steel, as cold drawn, 22-32 mm (0.875-1.25 in) round","['Phosphorous, P', '<= 0.040 %', '<= 0.040 %', '']","['Tensile Strength, Ultimate', '585 MPa', '84800 psi', '']","['Tensile Strength, Yield', '515 MPa', '74700 psi', '']","['Elongation at Break', '12 %', '12 %', 'in 50 mm']"
"AISI 1040 Steel, as cold drawn, 22-32 mm (0.875-1.25 in) round","['Sulfur, S', '<= 0.050 %', '<= 0.050 %', '']","['Tensile Strength, Ultimate', '585 MPa', '84800 psi', '']","['Tensile Strength, Yield', '515 MPa', '74700 psi', '']","['Elongation at Break', '12 %', '12 %', 'in 50 mm']"
"AISI 1040 Steel, as cold drawn, 32-50 mm (1.25-2 in) round","['Carbon, C', '0.37 - 0.44 %', '0.37 - 0.44 %', '']","['Tensile Strength, Ultimate', '550 MPa', '79800 psi', '']","['Tensile Strength, Yield', '485 MPa', '70300 psi', '']","['Elongation at Break', '10 %', '10 %', 'in 50 mm']"
"AISI 1040 Steel, as cold drawn, 32-50 mm (1.25-2 in) round","['Iron, Fe', '98.6 - 99 %', '98.6 - 99 %', 'As remainder']","['Tensile Strength, Ultimate', '550 MPa', '79800 psi', '']","['Tensile Strength, Yield', '485 MPa', '70300 psi', '']","['Elongation at Break', '10 %', '10 %', 'in 50 mm']"
"AISI 1040 Steel, as cold drawn, 32-50 mm (1.25-2 in) round","['Manganese, Mn', '0.60 - 0.90 %', '0.60 - 0.90 %', '']","['Tensile Strength, Ultimate', '550 MPa', '79800 psi', '']","['Tensile Strength, Yield', '485 MPa', '70300 psi', '']","['Elongation at Break', '10 %', '10 %', 'in 50 mm']"
"AISI 1040 Steel, as cold drawn, 32-50 mm (1.25-2 in) round","['Phosphorous, P', '<= 0.040 %', '<= 0.040 %', '']","['Tensile Strength, Ultimate', '550 MPa', '79800 psi', '']","['Tensile Strength, Yield', '485 MPa', '70300 psi', '']","['Elongation at Break', '10 %', '10 %', 'in 50 mm']"
"AISI 1040 Steel, as cold drawn, 32-50 mm (1.25-2 in) round","['Sulfur, S', '<= 0.050 %', '<= 0.050 %', '']","['Tensile Strength, Ultimate', '550 MPa', '79800 psi', '']","['Tensile Strength, Yield', '485 MPa', '70300 psi', '']","['Elongation at Break', '10 %', '10 %', 'in 50 mm']"
"AISI 1040 Steel, as cold drawn, 50-75 mm (2-3 in) round","['Carbon, C', '0.37 - 0.44 %', '0.37 - 0.44 %', '']","['Tensile Strength, Ultimate', '515 MPa', '74700 psi', '']","['Tensile Strength, Yield', '450 MPa', '65300 psi', '']","['Elongation at Break', '10 %', '10 %', 'in 50 mm']"
"AISI 1040 Steel, as cold drawn, 50-75 mm (2-3 in) round","['Iron, Fe', '98.6 - 99 %', '98.6 - 99 %', 'As remainder']","['Tensile Strength, Ultimate', '515 MPa', '74700 psi', '']","['Tensile Strength, Yield', '450 MPa', '65300 psi', '']","['Elongation at Break', '10 %', '10 %', 'in 50 mm']"
"AISI 1040 Steel, as cold drawn, 50-75 mm (2-3 in) round","['Manganese, Mn', '0.60 - 0.90 %', '0.60 - 0.90 %', '']","['Tensile Strength, Ultimate', '515 MPa', '74700 psi', '']","['Tensile Strength, Yield', '450 MPa', '65300 psi', '']","['Elongation at Break', '10 %', '10 %', 'in 50 mm']"
"AISI 1040 Steel, as cold drawn, 50-75 mm (2-3 in) round","['Phosphorous, P', '<= 0.040 %', '<= 0.040 %', '']","['Tensile Strength, Ultimate', '515 MPa', '74700 psi', '']","['Tensile Strength, Yield', '450 MPa', '65300 psi', '']","['Elongation at Break', '10 %', '10 %', 'in 50 mm']"
"AISI 1040 Steel, as cold drawn, 50-75 mm (2-3 in) round","['Sulfur, S', '<= 0.050 %', '<= 0.050 %', '']","['Tensile Strength, Ultimate', '515 MPa', '74700 psi', '']","['Tensile Strength, Yield', '450 MPa', '65300 psi', '']","['Elongation at Break', '10 %', '10 %', 'in 50 mm']"
"AISI 1040 Steel, cold drawn, low temperature, stress relieved, 16-22 mm (0.625-0.875 in) round","['Carbon, C', '0.37 - 0.44 %', '0.37 - 0.44 %', '']","['Tensile Strength, Ultimate', '655 MPa', '95000 psi', '']","['Tensile Strength, Yield', '585 MPa', '84800 psi', '']","['Elongation at Break', '12 %', '12 %', 'in 50 mm']"
"AISI 1040 Steel, cold drawn, low temperature, stress relieved, 16-22 mm (0.625-0.875 in) round","['Iron, Fe', '98.6 - 99 %', '98.6 - 99 %', 'As remainder']","['Tensile Strength, Ultimate', '655 MPa', '95000 psi', '']","['Tensile Strength, Yield', '585 MPa', '84800 psi', '']","['Elongation at Break', '12 %', '12 %', 'in 50 mm']"
"AISI 1040 Steel, cold drawn, low temperature, stress relieved, 16-22 mm (0.625-0.875 in) round","['Manganese, Mn', '0.60 - 0.90 %', '0.60 - 0.90 %', '']","['Tensile Strength, Ultimate', '655 MPa', '95000 psi', '']","['Tensile Strength, Yield', '585 MPa', '84800 psi', '']","['Elongation at Break', '12 %', '12 %', 'in 50 mm']"
"AISI 1040 Steel, cold drawn, low temperature, stress relieved, 16-22 mm (0.625-0.875 in) round","['Phosphorous, P', '<= 0.040 %', '<= 0.040 %', '']","['Tensile Strength, Ultimate', '655 MPa', '95000 psi', '']","['Tensile Strength, Yield', '585 MPa', '84800 psi', '']","['Elongation at Break', '12 %', '12 %', 'in 50 mm']"
"AISI 1040 Steel, cold drawn, low temperature, stress relieved, 16-22 mm (0.625-0.875 in) round","['Sulfur, S', '<= 0.050 %', '<= 0.050 %', '']","['Tensile Strength, Ultimate', '655 MPa', '95000 psi', '']","['Tensile Strength, Yield', '585 MPa', '84800 psi', '']","['Elongation at Break', '12 %', '12 %', 'in 50 mm']"
"AISI 1040 Steel, cold drawn, low temperature, stress relieved, 22-32 mm (0.875-1.25 in) round","['Carbon, C', '0.37 - 0.44 %', '0.37 - 0.44 %', '']","['Tensile Strength, Ultimate', '620 MPa', '89900 psi', '']","['Tensile Strength, Yield', '550 MPa', '79800 psi', '']","['Elongation at Break', '12 %', '12 %', 'in 50 mm']"
"AISI 1040 Steel, cold drawn, low temperature, stress relieved, 22-32 mm (0.875-1.25 in) round","['Iron, Fe', '98.6 - 99 %', '98.6 - 99 %', 'As remainder']","['Tensile Strength, Ultimate', '620 MPa', '89900 psi', '']","['Tensile Strength, Yield', '550 MPa', '79800 psi', '']","['Elongation at Break', '12 %', '12 %', 'in 50 mm']"
"AISI 1040 Steel, cold drawn, low temperature, stress relieved, 22-32 mm (0.875-1.25 in) round","['Manganese, Mn', '0.60 - 0.90 %', '0.60 - 0.90 %', '']","['Tensile Strength, Ultimate', '620 MPa', '89900 psi', '']","['Tensile Strength, Yield', '550 MPa', '79800 psi', '']","['Elongation at Break', '12 %', '12 %', 'in 50 mm']"
"AISI 1040 Steel, cold drawn, low temperature, stress relieved, 22-32 mm (0.875-1.25 in) round","['Phosphorous, P', '<= 0.040 %', '<= 0.040 %', '']","['Tensile Strength, Ultimate', '620 MPa', '89900 psi', '']","['Tensile Strength, Yield', '550 MPa', '79800 psi', '']","['Elongation at Break', '12 %', '12 %', 'in 50 mm']"
"AISI 1040 Steel, cold drawn, low temperature, stress relieved, 22-32 mm (0.875-1.25 in) round","['Sulfur, S', '<= 0.050 %', '<= 0.050 %', '']","['Tensile Strength, Ultimate', '620 MPa', '89900 psi', '']","['Tensile Strength, Yield', '550 MPa', '79800 psi', '']","['Elongation at Break', '12 %', '12 %', 'in 50 mm']"
"AISI 1040 Steel, cold drawn, low temperature, stress relieved, 32-50 mm (1.25-2 in) round","['Carbon, C', '0.37 - 0.44 %', '0.37 - 0.44 %', '']","['Tensile Strength, Ultimate', '585 MPa', '84800 psi', '']","['Tensile Strength, Yield', '515 MPa', '74700 psi', '']","['Elongation at Break', '10 %', '10 %', 'in 50 mm']"
"AISI 1040 Steel, cold drawn, low temperature, stress relieved, 32-50 mm (1.25-2 in) round","['Iron, Fe', '98.6 - 99 %', '98.6 - 99 %', 'As remainder']","['Tensile Strength, Ultimate', '585 MPa', '84800 psi', '']","['Tensile Strength, Yield', '515 MPa', '74700 psi', '']","['Elongation at Break', '10 %', '10 %', 'in 50 mm']"
"AISI 1040 Steel, cold drawn, low temperature, stress relieved, 32-50 mm (1.25-2 in) round","['Manganese, Mn', '0.60 - 0.90 %', '0.60 - 0.90 %', '']","['Tensile Strength, Ultimate', '585 MPa', '84800 psi', '']","['Tensile Strength, Yield', '515 MPa', '74700 psi', '']","['Elongation at Break', '10 %', '10 %', 'in 50 mm']"
"AISI 1040 Steel, cold drawn, low temperature, stress relieved, 32-50 mm (1.25-2 in) round","['Phosphorous, P', '<= 0.040 %', '<= 0.040 %', '']","['Tensile Strength, Ultimate', '585 MPa', '84800 psi', '']","['Tensile Strength, Yield', '515 MPa', '74700 psi', '']","['Elongation at Break', '10 %', '10 %', 'in 50 mm']"
"AISI 1040 Steel, cold drawn, low temperature, stress relieved, 32-50 mm (1.25-2 in) round","['Sulfur, S', '<= 0.050 %', '<= 0.050 %', '']","['Tensile Strength, Ultimate', '585 MPa', '84800 psi', '']","['Tensile Strength, Yield', '515 MPa', '74700 psi', '']","['Elongation at Break', '10 %', '10 %', 'in 50 mm']"
"AISI 1040 Steel, cold drawn, low temperature, stress relieved, 50-75 mm (2-3 in) round","['Carbon, C', '0.37 - 0.44 %', '0.37 - 0.44 %', '']","['Tensile Strength, Ultimate', '550 MPa', '79800 psi', '']","['Tensile Strength, Yield', '485 MPa', '70300 psi', '']","['Elongation at Break', '11 %', '11 %', 'in 50 mm']"
"AISI 1040 Steel, cold drawn, low temperature, stress relieved, 50-75 mm (2-3 in) round","['Iron, Fe', '98.6 - 99 %', '98.6 - 99 %', 'As remainder']","['Tensile Strength, Ultimate', '550 MPa', '79800 psi', '']","['Tensile Strength, Yield', '485 MPa', '70300 psi', '']","['Elongation at Break', '11 %', '11 %', 'in 50 mm']"
"AISI 1040 Steel, cold drawn, low temperature, stress relieved, 50-75 mm (2-3 in) round","['Manganese, Mn', '0.60 - 0.90 %', '0.60 - 0.90 %', '']","['Tensile Strength, Ultimate', '550 MPa', '79800 psi', '']","['Tensile Strength, Yield', '485 MPa', '70300 psi', '']","['Elongation at Break', '11 %', '11 %', 'in 50 mm']"
"AISI 1040 Steel, cold drawn, low temperature, stress relieved, 50-75 mm (2-3 in) round","['Phosphorous, P', '<= 0.040 %', '<= 0.040 %', '']","['Tensile Strength, Ultimate', '550 MPa', '79800 psi', '']","['Tensile Strength, Yield', '485 MPa', '70300 psi', '']","['Elongation at Break', '11 %', '11 %', 'in 50 mm']"
"AISI 1040 Steel, cold drawn, low temperature, stress relieved, 50-75 mm (2-3 in) round","['Sulfur, S', '<= 0.050 %', '<= 0.050 %', '']","['Tensile Strength, Ultimate', '550 MPa', '79800 psi', '']","['Tensile Strength, Yield', '485 MPa', '70300 psi', '']","['Elongation at Break', '11 %', '11 %', 'in 50 mm']"
"AISI 1040 Steel, cold drawn, high temperature, stress relieved, 16-22 mm (0.625-0.875 in) round","['Carbon, C', '0.37 - 0.44 %', '0.37 - 0.44 %', '']","['Tensile Strength, Ultimate', '585 MPa', '84800 psi', '']","['Tensile Strength, Yield', '450 MPa', '65300 psi', '']","['Elongation at Break', '15 %', '15 %', 'in 50 mm']"
"AISI 1040 Steel, cold drawn, high temperature, stress relieved, 16-22 mm (0.625-0.875 in) round","['Iron, Fe', '98.6 - 99 %', '98.6 - 99 %', 'As remainder']","['Tensile Strength, Ultimate', '585 MPa', '84800 psi', '']","['Tensile Strength, Yield', '450 MPa', '65300 psi', '']","['Elongation at Break', '15 %', '15 %', 'in 50 mm']"
"AISI 1040 Steel, cold drawn, high temperature, stress relieved, 16-22 mm (0.625-0.875 in) round","['Manganese, Mn', '0.60 - 0.90 %', '0.60 - 0.90 %', '']","['Tensile Strength, Ultimate', '585 MPa', '84800 psi', '']","['Tensile Strength, Yield', '450 MPa', '65300 psi', '']","['Elongation at Break', '15 %', '15 %', 'in 50 mm']"
"AISI 1040 Steel, cold drawn, high temperature, stress relieved, 16-22 mm (0.625-0.875 in) round","['Phosphorous, P', '<= 0.040 %', '<= 0.040 %', '']","['Tensile Strength, Ultimate', '585 MPa', '84800 psi', '']","['Tensile Strength, Yield', '450 MPa', '65300 psi', '']","['Elongation at Break', '15 %', '15 %', 'in 50 mm']"
"AISI 1040 Steel, cold drawn, high temperature, stress relieved, 16-22 mm (0.625-0.875 in) round","['Sulfur, S', '<= 0.050 %', '<= 0.050 %', '']","['Tensile Strength, Ultimate', '585 MPa', '84800 psi', '']","['Tensile Strength, Yield', '450 MPa', '65300 psi', '']","['Elongation at Break', '15 %', '15 %', 'in 50 mm']"
"AISI 1040 Steel, cold drawn, high temperature, stress relieved, 22-32 mm (0.875-1.25 in) round","['Carbon, C', '0.37 - 0.44 %', '0.37 - 0.44 %', '']","['Tensile Strength, Ultimate', '550 MPa', '79800 psi', '']","['Tensile Strength, Yield', '450 MPa', '65300 psi', '']","['Elongation at Break', '15 %', '15 %', 'in 50 mm']"
"AISI 1040 Steel, cold drawn, high temperature, stress relieved, 22-32 mm (0.875-1.25 in) round","['Iron, Fe', '98.6 - 99 %', '98.6 - 99 %', 'As remainder']","['Tensile Strength, Ultimate', '550 MPa', '79800 psi', '']","['Tensile Strength, Yield', '450 MPa', '65300 psi', '']","['Elongation at Break', '15 %', '15 %', 'in 50 mm']"
"AISI 1040 Steel, cold drawn, high temperature, stress relieved, 22-32 mm (0.875-1.25 in) round","['Manganese, Mn', '0.60 - 0.90 %', '0.60 - 0.90 %', '']","['Tensile Strength, Ultimate', '550 MPa', '79800 psi', '']","['Tensile Strength, Yield', '450 MPa', '65300 psi', '']","['Elongation at Break', '15 %', '15 %', 'in 50 mm']"
"AISI 1040 Steel, cold drawn, high temperature, stress relieved, 22-32 mm (0.875-1.25 in) round","['Phosphorous, P', '<= 0.040 %', '<= 0.040 %', '']","['Tensile Strength, Ultimate', '550 MPa', '79800 psi', '']","['Tensile Strength, Yield', '450 MPa', '65300 psi', '']","['Elongation at Break', '15 %', '15 %', 'in 50 mm']"
"AISI 1040 Steel, cold drawn, high temperature, stress relieved, 22-32 mm (0.875-1.25 in) round","['Sulfur, S', '<= 0.050 %', '<= 0.050 %', '']","['Tensile Strength, Ultimate', '550 MPa', '79800 psi', '']","['Tensile Strength, Yield', '450 MPa', '65300 psi', '']","['Elongation at Break', '15 %', '15 %', 'in 50 mm']"
"AISI 1040 Steel, cold drawn, high temperature, stress relieved, 32-50 mm (1.25-2 in) round","['Carbon, C', '0.37 - 0.44 %', '0.37 - 0.44 %', '']","['Tensile Strength, Ultimate', '515 MPa', '74700 psi', '']","['Tensile Strength, Yield', '415 MPa', '60200 psi', '']","['Elongation at Break', '15 %', '15 %', 'in 50 mm']"
"AISI 1040 Steel, cold drawn, high temperature, stress relieved, 32-50 mm (1.25-2 in) round","['Iron, Fe', '98.6 - 99 %', '98.6 - 99 %', 'As remainder']","['Tensile Strength, Ultimate', '515 MPa', '74700 psi', '']","['Tensile Strength, Yield', '415 MPa', '60200 psi', '']","['Elongation at Break', '15 %', '15 %', 'in 50 mm']"
"AISI 1040 Steel, cold drawn, high temperature, stress relieved, 32-50 mm (1.25-2 in) round","['Manganese, Mn', '0.60 - 0.90 %', '0.60 - 0.90 %', '']","['Tensile Strength, Ultimate', '515 MPa', '74700 psi', '']","['Tensile Strength, Yield', '415 MPa', '60200 psi', '']","['Elongation at Break', '15 %', '15 %', 'in 50 mm']"
"AISI 1040 Steel, cold drawn, high temperature, stress relieved, 32-50 mm (1.25-2 in) round","['Phosphorous, P', '<= 0.040 %', '<= 0.040 %', '']","['Tensile Strength, Ultimate', '515 MPa', '74700 psi', '']","['Tensile Strength, Yield', '415 MPa', '60200 psi', '']","['Elongation at Break', '15 %', '15 %', 'in 50 mm']"
"AISI 1040 Steel, cold drawn, high temperature, stress relieved, 32-50 mm (1.25-2 in) round","['Sulfur, S', '<= 0.050 %', '<= 0.050 %', '']","['Tensile Strength, Ultimate', '515 MPa', '74700 psi', '']","['Tensile Strength, Yield', '415 MPa', '60200 psi', '']","['Elongation at Break', '15 %', '15 %', 'in 50 mm']"
"AISI 1040 Steel, cold drawn, high temperature, stress relieved, 50-75 mm (2-3 in) round","['Carbon, C', '0.37 - 0.44 %', '0.37 - 0.44 %', '']","['Tensile Strength, Ultimate', '485 MPa', '70300 psi', '']","['Tensile Strength, Yield', '450 MPa', '65300 psi', '']","['Elongation at Break', '12 %', '12 %', 'in 50 mm']"
"AISI 1040 Steel, cold drawn, high temperature, stress relieved, 50-75 mm (2-3 in) round","['Iron, Fe', '98.6 - 99 %', '98.6 - 99 %', 'As remainder']","['Tensile Strength, Ultimate', '485 MPa', '70300 psi', '']","['Tensile Strength, Yield', '450 MPa', '65300 psi', '']","['Elongation at Break', '12 %', '12 %', 'in 50 mm']"
"AISI 1040 Steel, cold drawn, high temperature, stress relieved, 50-75 mm (2-3 in) round","['Manganese, Mn', '0.60 - 0.90 %', '0.60 - 0.90 %', '']","['Tensile Strength, Ultimate', '485 MPa', '70300 psi', '']","['Tensile Strength, Yield', '450 MPa', '65300 psi', '']","['Elongation at Break', '12 %', '12 %', 'in 50 mm']"
"AISI 1040 Steel, cold drawn, high temperature, stress relieved, 50-75 mm (2-3 in) round","['Phosphorous, P', '<= 0.040 %', '<= 0.040 %', '']","['Tensile Strength, Ultimate', '485 MPa', '70300 psi', '']","['Tensile Strength, Yield', '450 MPa', '65300 psi', '']","['Elongation at Break', '12 %', '12 %', 'in 50 mm']"
"AISI 1040 Steel, cold drawn, high temperature, stress relieved, 50-75 mm (2-3 in) round","['Sulfur, S', '<= 0.050 %', '<= 0.050 %', '']","['Tensile Strength, Ultimate', '485 MPa', '70300 psi', '']","['Tensile Strength, Yield', '450 MPa', '65300 psi', '']","['Elongation at Break', '12 %', '12 %', 'in 50 mm']"
"AISI 1040 Steel, as rolled","['Carbon, C', '0.37 - 0.44 %', '0.37 - 0.44 %', '']","['Tensile Strength, Ultimate', '620 MPa', '89900 psi', '']","['Tensile Strength, Yield', '415 MPa', '60200 psi', '']","['Elongation at Break', '25 %', '25 %', 'in 50 mm']"
"AISI 1040 Steel, as rolled","['Iron, Fe', '98.6 - 99 %', '98.6 - 99 %', 'As remainder']","['Tensile Strength, Ultimate', '620 MPa', '89900 psi', '']","['Tensile Strength, Yield', '415 MPa', '60200 psi', '']","['Elongation at Break', '25 %', '25 %', 'in 50 mm']"
"AISI 1040 Steel, as rolled","['Manganese, Mn', '0.60 - 0.90 %', '0.60 - 0.90 %', '']","['Tensile Strength, Ultimate', '620 MPa', '89900 psi', '']","['Tensile Strength, Yield', '415 MPa', '60200 psi', '']","['Elongation at Break', '25 %', '25 %', 'in 50 mm']"
"AISI 1040 Steel, as rolled","['Phosphorous, P', '<= 0.040 %', '<= 0.040 %', '']","['Tensile Strength, Ultimate', '620 MPa', '89900 psi', '']","['Tensile Strength, Yield', '415 MPa', '60200 psi', '']","['Elongation at Break', '25 %', '25 %', 'in 50 mm']"
"AISI 1040 Steel, as rolled","['Sulfur, S', '<= 0.050 %', '<= 0.050 %', '']","['Tensile Strength, Ultimate', '620 MPa', '89900 psi', '']","['Tensile Strength, Yield', '415 MPa', '60200 psi', '']","['Elongation at Break', '25 %', '25 %', 'in 50 mm']"
"AISI 1040 Steel, normalized at 900¡ãC (1650¡ãF)","['Carbon, C', '0.37 - 0.44 %', '0.37 - 0.44 %', '']","['Tensile Strength, Ultimate', '595 MPa', '86300 psi', '']","['Tensile Strength, Yield', '370 MPa', '53700 psi', '']","['Elongation at Break', '28 %', '28 %', 'in 50 mm']"
"AISI 1040 Steel, normalized at 900¡ãC (1650¡ãF)","['Iron, Fe', '98.6 - 99 %', '98.6 - 99 %', 'As remainder']","['Tensile Strength, Ultimate', '595 MPa', '86300 psi', '']","['Tensile Strength, Yield', '370 MPa', '53700 psi', '']","['Elongation at Break', '28 %', '28 %', 'in 50 mm']"
"AISI 1040 Steel, normalized at 900¡ãC (1650¡ãF)","['Manganese, Mn', '0.60 - 0.90 %', '0.60 - 0.90 %', '']","['Tensile Strength, Ultimate', '595 MPa', '86300 psi', '']","['Tensile Strength, Yield', '370 MPa', '53700 psi', '']","['Elongation at Break', '28 %', '28 %', 'in 50 mm']"
"AISI 1040 Steel, normalized at 900¡ãC (1650¡ãF)","['Phosphorous, P', '<= 0.040 %', '<= 0.040 %', '']","['Tensile Strength, Ultimate', '595 MPa', '86300 psi', '']","['Tensile Strength, Yield', '370 MPa', '53700 psi', '']","['Elongation at Break', '28 %', '28 %', 'in 50 mm']"
"AISI 1040 Steel, normalized at 900¡ãC (1650¡ãF)","['Sulfur, S', '<= 0.050 %', '<= 0.050 %', '']","['Tensile Strength, Ultimate', '595 MPa', '86300 psi', '']","['Tensile Strength, Yield', '370 MPa', '53700 psi', '']","['Elongation at Break', '28 %', '28 %', 'in 50 mm']"
"AISI 1040 Steel, annealed at 790¡ãC (1450¡ãF)","['Carbon, C', '0.37 - 0.44 %', '0.37 - 0.44 %', '']","['Tensile Strength, Ultimate', '515 MPa', '74700 psi', '']","['Tensile Strength, Yield', '350 MPa', '50800 psi', '']","['Elongation at Break', '30 %', '30 %', 'in 50 mm']"
"AISI 1040 Steel, annealed at 790¡ãC (1450¡ãF)","['Iron, Fe', '98.6 - 99 %', '98.6 - 99 %', 'As remainder']","['Tensile Strength, Ultimate', '515 MPa', '74700 psi', '']","['Tensile Strength, Yield', '350 MPa', '50800 psi', '']","['Elongation at Break', '30 %', '30 %', 'in 50 mm']"
"AISI 1040 Steel, annealed at 790¡ãC (1450¡ãF)","['Manganese, Mn', '0.60 - 0.90 %', '0.60 - 0.90 %', '']","['Tensile Strength, Ultimate', '515 MPa', '74700 psi', '']","['Tensile Strength, Yield', '350 MPa', '50800 psi', '']","['Elongation at Break', '30 %', '30 %', 'in 50 mm']"
"AISI 1040 Steel, annealed at 790¡ãC (1450¡ãF)","['Phosphorous, P', '<= 0.040 %', '<= 0.040 %', '']","['Tensile Strength, Ultimate', '515 MPa', '74700 psi', '']","['Tensile Strength, Yield', '350 MPa', '50800 psi', '']","['Elongation at Break', '30 %', '30 %', 'in 50 mm']"
"AISI 1040 Steel, annealed at 790¡ãC (1450¡ãF)","['Sulfur, S', '<= 0.050 %', '<= 0.050 %', '']","['Tensile Strength, Ultimate', '515 MPa', '74700 psi', '']","['Tensile Strength, Yield', '350 MPa', '50800 psi', '']","['Elongation at Break', '30 %', '30 %', 'in 50 mm']"
"AISI 1040 Steel, annealed at 790¡ãC (1450¡ãF), furnace cooled 11¡ãC (20¡ãF) per hour to 650¡ãC (1200¡ãF), air cooled, 25 mm (1 in.) round","['Carbon, C', '0.37 - 0.44 %', '0.37 - 0.44 %', '']","['Tensile Strength, Ultimate', '519 MPa', '75300 psi', '']","['Tensile Strength, Yield', '353 MPa', '51200 psi', '']","['Elongation at Break', '30.2 %', '30.2 %', 'in 50 mm']"
"AISI 1040 Steel, annealed at 790¡ãC (1450¡ãF), furnace cooled 11¡ãC (20¡ãF) per hour to 650¡ãC (1200¡ãF), air cooled, 25 mm (1 in.) round","['Iron, Fe', '98.6 - 99 %', '98.6 - 99 %', 'As remainder']","['Tensile Strength, Ultimate', '519 MPa', '75300 psi', '']","['Tensile Strength, Yield', '353 MPa', '51200 psi', '']","['Elongation at Break', '30.2 %', '30.2 %', 'in 50 mm']"
"AISI 1040 Steel, annealed at 790¡ãC (1450¡ãF), furnace cooled 11¡ãC (20¡ãF) per hour to 650¡ãC (1200¡ãF), air cooled, 25 mm (1 in.) round","['Manganese, Mn', '0.60 - 0.90 %', '0.60 - 0.90 %', '']","['Tensile Strength, Ultimate', '519 MPa', '75300 psi', '']","['Tensile Strength, Yield', '353 MPa', '51200 psi', '']","['Elongation at Break', '30.2 %', '30.2 %', 'in 50 mm']"
"AISI 1040 Steel, annealed at 790¡ãC (1450¡ãF), furnace cooled 11¡ãC (20¡ãF) per hour to 650¡ãC (1200¡ãF), air cooled, 25 mm (1 in.) round","['Phosphorous, P', '<= 0.040 %', '<= 0.040 %', '']","['Tensile Strength, Ultimate', '519 MPa', '75300 psi', '']","['Tensile Strength, Yield', '353 MPa', '51200 psi', '']","['Elongation at Break', '30.2 %', '30.2 %', 'in 50 mm']"
"AISI 1040 Steel, annealed at 790¡ãC (1450¡ãF), furnace cooled 11¡ãC (20¡ãF) per hour to 650¡ãC (1200¡ãF), air cooled, 25 mm (1 in.) round","['Sulfur, S', '<= 0.050 %', '<= 0.050 %', '']","['Tensile Strength, Ultimate', '519 MPa', '75300 psi', '']","['Tensile Strength, Yield', '353 MPa', '51200 psi', '']","['Elongation at Break', '30.2 %', '30.2 %', 'in 50 mm']"
"AISI 1040 Steel, normalized at 900¡ãC (1650¡ãF), air cooled, 13 mm (0.5 in.) round","['Carbon, C', '0.37 - 0.44 %', '0.37 - 0.44 %', '']","['Tensile Strength, Ultimate', '608 MPa', '88200 psi', '']","['Tensile Strength, Yield', '403 MPa', '58500 psi', '']","['Elongation at Break', '30 %', '30 %', 'in 50 mm']"
"AISI 1040 Steel, normalized at 900¡ãC (1650¡ãF), air cooled, 13 mm (0.5 in.) round","['Iron, Fe', '98.6 - 99 %', '98.6 - 99 %', 'As remainder']","['Tensile Strength, Ultimate', '608 MPa', '88200 psi', '']","['Tensile Strength, Yield', '403 MPa', '58500 psi', '']","['Elongation at Break', '30 %', '30 %', 'in 50 mm']"
"AISI 1040 Steel, normalized at 900¡ãC (1650¡ãF), air cooled, 13 mm (0.5 in.) round","['Manganese, Mn', '0.60 - 0.90 %', '0.60 - 0.90 %', '']","['Tensile Strength, Ultimate', '608 MPa', '88200 psi', '']","['Tensile Strength, Yield', '403 MPa', '58500 psi', '']","['Elongation at Break', '30 %', '30 %', 'in 50 mm']"
"AISI 1040 Steel, normalized at 900¡ãC (1650¡ãF), air cooled, 13 mm (0.5 in.) round","['Phosphorous, P', '<= 0.040 %', '<= 0.040 %', '']","['Tensile Strength, Ultimate', '608 MPa', '88200 psi', '']","['Tensile Strength, Yield', '403 MPa', '58500 psi', '']","['Elongation at Break', '30 %', '30 %', 'in 50 mm']"
"AISI 1040 Steel, normalized at 900¡ãC (1650¡ãF), air cooled, 13 mm (0.5 in.) round","['Sulfur, S', '<= 0.050 %', '<= 0.050 %', '']","['Tensile Strength, Ultimate', '608 MPa', '88200 psi', '']","['Tensile Strength, Yield', '403 MPa', '58500 psi', '']","['Elongation at Break', '30 %', '30 %', 'in 50 mm']"
"AISI 1040 Steel, normalized at 900¡ãC (1650¡ãF), air cooled, 25 mm (1 in.) round","['Carbon, C', '0.37 - 0.44 %', '0.37 - 0.44 %', '']","['Tensile Strength, Ultimate', '590 MPa', '85600 psi', '']","['Tensile Strength, Yield', '374 MPa', '54200 psi', '']","['Elongation at Break', '28 %', '28 %', 'in 50 mm']"
"AISI 1040 Steel, normalized at 900¡ãC (1650¡ãF), air cooled, 25 mm (1 in.) round","['Iron, Fe', '98.6 - 99 %', '98.6 - 99 %', 'As remainder']","['Tensile Strength, Ultimate', '590 MPa', '85600 psi', '']","['Tensile Strength, Yield', '374 MPa', '54200 psi', '']","['Elongation at Break', '28 %', '28 %', 'in 50 mm']"
"AISI 1040 Steel, normalized at 900¡ãC (1650¡ãF), air cooled, 25 mm (1 in.) round","['Manganese, Mn', '0.60 - 0.90 %', '0.60 - 0.90 %', '']","['Tensile Strength, Ultimate', '590 MPa', '85600 psi', '']","['Tensile Strength, Yield', '374 MPa', '54200 psi', '']","['Elongation at Break', '28 %', '28 %', 'in 50 mm']"
"AISI 1040 Steel, normalized at 900¡ãC (1650¡ãF), air cooled, 25 mm (1 in.) round","['Phosphorous, P', '<= 0.040 %', '<= 0.040 %', '']","['Tensile Strength, Ultimate', '590 MPa', '85600 psi', '']","['Tensile Strength, Yield', '374 MPa', '54200 psi', '']","['Elongation at Break', '28 %', '28 %', 'in 50 mm']"
"AISI 1040 Steel, normalized at 900¡ãC (1650¡ãF), air cooled, 25 mm (1 in.) round","['Sulfur, S', '<= 0.050 %', '<= 0.050 %', '']","['Tensile Strength, Ultimate', '590 MPa', '85600 psi', '']","['Tensile Strength, Yield', '374 MPa', '54200 psi', '']","['Elongation at Break', '28 %', '28 %', 'in 50 mm']"
"AISI 1040 Steel, normalized at 900¡ãC (1650¡ãF), air cooled, 50 mm (2 in.) round","['Carbon, C', '0.37 - 0.44 %', '0.37 - 0.44 %', '']","['Tensile Strength, Ultimate', '581 MPa', '84300 psi', '']","['Tensile Strength, Yield', '365 MPa', '52900 psi', '']","['Elongation at Break', '28 %', '28 %', 'in 50 mm']"
"AISI 1040 Steel, normalized at 900¡ãC (1650¡ãF), air cooled, 50 mm (2 in.) round","['Iron, Fe', '98.6 - 99 %', '98.6 - 99 %', 'As remainder']","['Tensile Strength, Ultimate', '581 MPa', '84300 psi', '']","['Tensile Strength, Yield', '365 MPa', '52900 psi', '']","['Elongation at Break', '28 %', '28 %', 'in 50 mm']"
"AISI 1040 Steel, normalized at 900¡ãC (1650¡ãF), air cooled, 50 mm (2 in.) round","['Manganese, Mn', '0.60 - 0.90 %', '0.60 - 0.90 %', '']","['Tensile Strength, Ultimate', '581 MPa', '84300 psi', '']","['Tensile Strength, Yield', '365 MPa', '52900 psi', '']","['Elongation at Break', '28 %', '28 %', 'in 50 mm']"
"AISI 1040 Steel, normalized at 900¡ãC (1650¡ãF), air cooled, 50 mm (2 in.) round","['Phosphorous, P', '<= 0.040 %', '<= 0.040 %', '']","['Tensile Strength, Ultimate', '581 MPa', '84300 psi', '']","['Tensile Strength, Yield', '365 MPa', '52900 psi', '']","['Elongation at Break', '28 %', '28 %', 'in 50 mm']"
"AISI 1040 Steel, normalized at 900¡ãC (1650¡ãF), air cooled, 50 mm (2 in.) round","['Sulfur, S', '<= 0.050 %', '<= 0.050 %', '']","['Tensile Strength, Ultimate', '581 MPa', '84300 psi', '']","['Tensile Strength, Yield', '365 MPa', '52900 psi', '']","['Elongation at Break', '28 %', '28 %', 'in 50 mm']"
"AISI 1040 Steel, normalized at 900¡ãC (1650¡ãF), air cooled, 100 mm (4 in.) round","['Carbon, C', '0.37 - 0.44 %', '0.37 - 0.44 %', '']","['Tensile Strength, Ultimate', '583 MPa', '84600 psi', '']","['Tensile Strength, Yield', '340 MPa', '49300 psi', '']","['Elongation at Break', '27 %', '27 %', 'in 50 mm']"
"AISI 1040 Steel, normalized at 900¡ãC (1650¡ãF), air cooled, 100 mm (4 in.) round","['Iron, Fe', '98.6 - 99 %', '98.6 - 99 %', 'As remainder']","['Tensile Strength, Ultimate', '583 MPa', '84600 psi', '']","['Tensile Strength, Yield', '340 MPa', '49300 psi', '']","['Elongation at Break', '27 %', '27 %', 'in 50 mm']"
"AISI 1040 Steel, normalized at 900¡ãC (1650¡ãF), air cooled, 100 mm (4 in.) round","['Manganese, Mn', '0.60 - 0.90 %', '0.60 - 0.90 %', '']","['Tensile Strength, Ultimate', '583 MPa', '84600 psi', '']","['Tensile Strength, Yield', '340 MPa', '49300 psi', '']","['Elongation at Break', '27 %', '27 %', 'in 50 mm']"
"AISI 1040 Steel, normalized at 900¡ãC (1650¡ãF), air cooled, 100 mm (4 in.) round","['Phosphorous, P', '<= 0.040 %', '<= 0.040 %', '']","['Tensile Strength, Ultimate', '583 MPa', '84600 psi', '']","['Tensile Strength, Yield', '340 MPa', '49300 psi', '']","['Elongation at Break', '27 %', '27 %', 'in 50 mm']"
"AISI 1040 Steel, normalized at 900¡ãC (1650¡ãF), air cooled, 100 mm (4 in.) round","['Sulfur, S', '<= 0.050 %', '<= 0.050 %', '']","['Tensile Strength, Ultimate', '583 MPa', '84600 psi', '']","['Tensile Strength, Yield', '340 MPa', '49300 psi', '']","['Elongation at Break', '27 %', '27 %', 'in 50 mm']"
"AISI 1040 Steel, oil quenched from 855¡ãC (1570¡ãF), 540¡ãC (1000¡ãF) temper, 13 mm (0.5 in.) round","['Carbon, C', '0.37 - 0.44 %', '0.37 - 0.44 %', '']","['Tensile Strength, Ultimate', '722 MPa', '105000 psi', '']","['Tensile Strength, Yield', '500 MPa', '72500 psi', '']","['Elongation at Break', '27 %', '27 %', 'in 50 mm']"
"AISI 1040 Steel, oil quenched from 855¡ãC (1570¡ãF), 540¡ãC (1000¡ãF) temper, 13 mm (0.5 in.) round","['Iron, Fe', '98.6 - 99 %', '98.6 - 99 %', 'As remainder']","['Tensile Strength, Ultimate', '722 MPa', '105000 psi', '']","['Tensile Strength, Yield', '500 MPa', '72500 psi', '']","['Elongation at Break', '27 %', '27 %', 'in 50 mm']"
"AISI 1040 Steel, oil quenched from 855¡ãC (1570¡ãF), 540¡ãC (1000¡ãF) temper, 13 mm (0.5 in.) round","['Manganese, Mn', '0.60 - 0.90 %', '0.60 - 0.90 %', '']","['Tensile Strength, Ultimate', '722 MPa', '105000 psi', '']","['Tensile Strength, Yield', '500 MPa', '72500 psi', '']","['Elongation at Break', '27 %', '27 %', 'in 50 mm']"
"AISI 1040 Steel, oil quenched from 855¡ãC (1570¡ãF), 540¡ãC (1000¡ãF) temper, 13 mm (0.5 in.) round","['Phosphorous, P', '<= 0.040 %', '<= 0.040 %', '']","['Tensile Strength, Ultimate', '722 MPa', '105000 psi', '']","['Tensile Strength, Yield', '500 MPa', '72500 psi', '']","['Elongation at Break', '27 %', '27 %', 'in 50 mm']"
"AISI 1040 Steel, oil quenched from 855¡ãC (1570¡ãF), 540¡ãC (1000¡ãF) temper, 13 mm (0.5 in.) round","['Sulfur, S', '<= 0.050 %', '<= 0.050 %', '']","['Tensile Strength, Ultimate', '722 MPa', '105000 psi', '']","['Tensile Strength, Yield', '500 MPa', '72500 psi', '']","['Elongation at Break', '27 %', '27 %', 'in 50 mm']"
"AISI 1040 Steel, oil quenched from 855¡ãC (1570¡ãF), 540¡ãC (1000¡ãF) temper, 25 mm (1 in.) round","['Carbon, C', '0.37 - 0.44 %', '0.37 - 0.44 %', '']","['Tensile Strength, Ultimate', '664 MPa', '96300 psi', '']","['Tensile Strength, Yield', '469 MPa', '68000 psi', '']","['Elongation at Break', '26.5 %', '26.5 %', 'in 50 mm']"
"AISI 1040 Steel, oil quenched from 855¡ãC (1570¡ãF), 540¡ãC (1000¡ãF) temper, 25 mm (1 in.) round","['Iron, Fe', '98.6 - 99 %', '98.6 - 99 %', 'As remainder']","['Tensile Strength, Ultimate', '664 MPa', '96300 psi', '']","['Tensile Strength, Yield', '469 MPa', '68000 psi', '']","['Elongation at Break', '26.5 %', '26.5 %', 'in 50 mm']"
"AISI 1040 Steel, oil quenched from 855¡ãC (1570¡ãF), 540¡ãC (1000¡ãF) temper, 25 mm (1 in.) round","['Manganese, Mn', '0.60 - 0.90 %', '0.60 - 0.90 %', '']","['Tensile Strength, Ultimate', '664 MPa', '96300 psi', '']","['Tensile Strength, Yield', '469 MPa', '68000 psi', '']","['Elongation at Break', '26.5 %', '26.5 %', 'in 50 mm']"
"AISI 1040 Steel, oil quenched from 855¡ãC (1570¡ãF), 540¡ãC (1000¡ãF) temper, 25 mm (1 in.) round","['Phosphorous, P', '<= 0.040 %', '<= 0.040 %', '']","['Tensile Strength, Ultimate', '664 MPa', '96300 psi', '']","['Tensile Strength, Yield', '469 MPa', '68000 psi', '']","['Elongation at Break', '26.5 %', '26.5 %', 'in 50 mm']"
