Repository: josiahZXY/AI-assisted-Discovering-High-Strength-and-Ductility-Alloys-and-Database-Development

如果想看完整结果的话，请在这里下载论文观看: https://www.researchgate.net/publication/342881088_AI-assisted_Discovering_High_Strength_and_Ductility_Alloys_and_Database_Development.
喜欢的话请一键三连： star, watch,fork.

作者:张焇烊 2020/4/30

# AI-assisted-Discovering-High-Strength-and-Ductility-Alloys-and-Database-Development
    请将本文件解压放置在D盘下面,在使用user_interface之前，请先将AI-assisted-Discovering-High-Strength-and-Ductility-Alloys-and-Database-Development\Machine_learning\pipeline\p_files下的两个压缩文件解压至当前目录，否则user_interface功能不全。
    Please unzip this file and place it under the D drive.

File: database/Matweb_original_database/Mathweb/Mathweb7.csv (part 1 of 2)
"AISI 1050 Steel, cold drawn, low temperature, stress relieved, 16-22 mm (0.625-0.875 in) round","['Carbon, C', '0.47 - 0.55 %', '0.47 - 0.55 %', '']","['Tensile Strength, Ultimate', '725 MPa', '105000 psi', '']","['Tensile Strength, Yield', '655 MPa', '95000 psi', '']","['Elongation at Break', '11 %', '11 %', 'In 50 mm']"
"AISI 1050 Steel, cold drawn, low temperature, stress relieved, 16-22 mm (0.625-0.875 in) round","['Iron, Fe', '98.46 - 98.92 %', '98.46 - 98.92 %', 'As remainder']","['Tensile Strength, Ultimate', '725 MPa', '105000 psi', '']","['Tensile Strength, Yield', '655 MPa', '95000 psi', '']","['Elongation at Break', '11 %', '11 %', 'In 50 mm']"
"AISI 1050 Steel, cold drawn, low temperature, stress relieved, 16-22 mm (0.625-0.875 in) round","['Manganese, Mn', '0.60 - 0.90 %', '0.60 - 0.90 %', '']","['Tensile Strength, Ultimate', '725 MPa', '105000 psi', '']","['Tensile Strength, Yield', '655 MPa', '95000 psi', '']","['Elongation at Break', '11 %', '11 %', 'In 50 mm']"
"AISI 1050 Steel, cold drawn, low temperature, stress relieved, 16-22 mm (0.625-0.875 in) round","['Phosphorous, P', '<= 0.040 %', '<= 0.040 %', '']","['Tensile Strength, Ultimate', '725 MPa', '105000 psi', '']","['Tensile Strength, Yield', '655 MPa', '95000 psi', '']","['Elongation at Break', '11 %', '11 %', 'In 50 mm']"
"AISI 1050 Steel, cold drawn, low temperature, stress relieved, 16-22 mm (0.625-0.875 in) round","['Sulfur, S', '<= 0.050 %', '<= 0.050 %', '']","['Tensile Strength, Ultimate', '725 MPa', '105000 psi', '']","['Tensile Strength, Yield', '655 MPa', '95000 psi', '']","['Elongation at Break', '11 %', '11 %', 'In 50 mm']"
"AISI 1050 Steel, cold drawn, high temperature, stress relieved, 16-22 mm (0.625-0.875 in) round","['Carbon, C', '0.47 - 0.55 %', '0.47 - 0.55 %', '']","['Tensile Strength, Ultimate', '655 MPa', '95000 psi', '']","['Tensile Strength, Yield', '515 MPa', '74700 psi', '']","['Elongation at Break', '15 %', '15 %', 'In 50 mm']"
"AISI 1050 Steel, cold drawn, high temperature, stress relieved, 16-22 mm (0.625-0.875 in) round","['Iron, Fe', '98.46 - 98.92 %', '98.46 - 98.92 %', 'As remainder']","['Tensile Strength, Ultimate', '655 MPa', '95000 psi', '']","['Tensile Strength, Yield', '515 MPa', '74700 psi', '']","['Elongation at Break', '15 %', '15 %', 'In 50 mm']"
"AISI 1050 Steel, cold drawn, high temperature, stress relieved, 16-22 mm (0.625-0.875 in) round","['Manganese, Mn', '0.60 - 0.90 %', '0.60 - 0.90 %', '']","['Tensile Strength, Ultimate', '655 MPa', '95000 psi', '']","['Tensile Strength, Yield', '515 MPa', '74700 psi', '']","['Elongation at Break', '15 %', '15 %', 'In 50 mm']"
"AISI 1050 Steel, cold drawn, high temperature, stress relieved, 16-22 mm (0.625-0.875 in) round","['Phosphorous, P', '<= 0.040 %', '<= 0.040 %', '']","['Tensile Strength, Ultimate', '655 MPa', '95000 psi', '']","['Tensile Strength, Yield', '515 MPa', '74700 psi', '']","['Elongation at Break', '15 %', '15 %', 'In 50 mm']"
"AISI 1050 Steel, cold drawn, high temperature, stress relieved, 16-22 mm (0.625-0.875 in) round","['Sulfur, S', '<= 0.050 %', '<= 0.050 %', '']","['Tensile Strength, Ultimate', '655 MPa', '95000 psi', '']","['Tensile Strength, Yield', '515 MPa', '74700 psi', '']","['Elongation at Break', '15 %', '15 %', 'In 50 mm']"
"AISI 1050 Steel, as rolled","['Carbon, C', '0.47 - 0.55 %', '0.47 - 0.55 %', '']","['Tensile Strength, Ultimate', '725 MPa', '105000 psi', '']","['Tensile Strength, Yield', '415 MPa', '60200 psi', '']","['Elongation at Break', '20 %', '20 %', 'In 50 mm']"
"AISI 1050 Steel, as rolled","['Iron, Fe', '98.46 - 98.92 %', '98.46 - 98.92 %', 'As remainder']","['Tensile Strength, Ultimate', '725 MPa', '105000 psi', '']","['Tensile Strength, Yield', '415 MPa', '60200 psi', '']","['Elongation at Break', '20 %', '20 %', 'In 50 mm']"
"AISI 1050 Steel, as rolled","['Manganese, Mn', '0.60 - 0.90 %', '0.60 - 0.90 %', '']","['Tensile Strength, Ultimate', '725 MPa', '105000 psi', '']","['Tensile Strength, Yield', '415 MPa', '60200 psi', '']","['Elongation at Break', '20 %', '20 %', 'In 50 mm']"
"AISI 1050 Steel, as rolled","['Phosphorous, P', '<= 0.040 %', '<= 0.040 %', '']","['Tensile Strength, Ultimate', '725 MPa', '105000 psi', '']","['Tensile Strength, Yield', '415 MPa', '60200 psi', '']","['Elongation at Break', '20 %', '20 %', 'In 50 mm']"
"AISI 1050 Steel, as rolled","['Sulfur, S', '<= 0.050 %', '<= 0.050 %', '']","['Tensile Strength, Ultimate', '725 MPa', '105000 psi', '']","['Tensile Strength, Yield', '415 MPa', '60200 psi', '']","['Elongation at Break', '20 %', '20 %', 'In 50 mm']"
"AISI 1050 Steel, normalized at 900¡ãC (1650¡ãF)","['Carbon, C', '0.47 - 0.55 %', '0.47 - 0.55 %', '']","['Tensile Strength, Ultimate', '752 MPa', '109000 psi', '']","['Tensile Strength, Yield', '425 MPa', '61600 psi', '']","['Elongation at Break', '20 %', '20 %', 'In 50 mm']"
"AISI 1050 Steel, normalized at 900¡ãC (1650¡ãF)","['Iron, Fe', '98.46 - 98.92 %', '98.46 - 98.92 %', 'As remainder']","['Tensile Strength, Ultimate', '752 MPa', '109000 psi', '']","['Tensile Strength, Yield', '425 MPa', '61600 psi', '']","['Elongation at Break', '20 %', '20 %', 'In 50 mm']"
"AISI 1050 Steel, normalized at 900¡ãC (1650¡ãF)","['Manganese, Mn', '0.60 - 0.90 %', '0.60 - 0.90 %', '']","['Tensile Strength, Ultimate', '752 MPa', '109000 psi', '']","['Tensile Strength, Yield', '425 MPa', '61600 psi', '']","['Elongation at Break', '20 %', '20 %', 'In 50 mm']"
"AISI 1050 Steel, normalized at 900¡ãC (1650¡ãF)","['Phosphorous, P', '<= 0.040 %', '<= 0.040 %', '']","['Tensile Strength, Ultimate', '752 MPa', '109000 psi', '']","['Tensile Strength, Yield', '425 MPa', '61600 psi', '']","['Elongation at Break', '20 %', '20 %', 'In 50 mm']"
"AISI 1050 Steel, normalized at 900¡ãC (1650¡ãF)","['Sulfur, S', '<= 0.050 %', '<= 0.050 %', '']","['Tensile Strength, Ultimate', '752 MPa', '109000 psi', '']","['Tensile Strength, Yield', '425 MPa', '61600 psi', '']","['Elongation at Break', '20 %', '20 %', 'In 50 mm']"
"AISI 1050 Steel, annealed at 790¡ãC (1450¡ãF)","['Carbon, C', '0.47 - 0.55 %', '0.47 - 0.55 %', '']","['Tensile Strength, Ultimate', '635 MPa', '92100 psi', '']","['Tensile Strength, Yield', '365 MPa', '52900 psi', '']","['Elongation at Break', '24 %', '24 %', 'In 50 mm']"
"AISI 1050 Steel, annealed at 790¡ãC (1450¡ãF)","['Iron, Fe', '98.46 - 98.92 %', '98.46 - 98.92 %', 'As remainder']","['Tensile Strength, Ultimate', '635 MPa', '92100 psi', '']","['Tensile Strength, Yield', '365 MPa', '52900 psi', '']","['Elongation at Break', '24 %', '24 %', 'In 50 mm']"
"AISI 1050 Steel, annealed at 790¡ãC (1450¡ãF)","['Manganese, Mn', '0.60 - 0.90 %', '0.60 - 0.90 %', '']","['Tensile Strength, Ultimate', '635 MPa', '92100 psi', '']","['Tensile Strength, Yield', '365 MPa', '52900 psi', '']","['Elongation at Break', '24 %', '24 %', 'In 50 mm']"
"AISI 1050 Steel, annealed at 790¡ãC (1450¡ãF)","['Phosphorous, P', '<= 0.040 %', '<= 0.040 %', '']","['Tensile Strength, Ultimate', '635 MPa', '92100 psi', '']","['Tensile Strength, Yield', '365 MPa', '52900 psi', '']","['Elongation at Break', '24 %', '24 %', 'In 50 mm']"
"AISI 1050 Steel, annealed at 790¡ãC (1450¡ãF)","['Sulfur, S', '<= 0.050 %', '<= 0.050 %', '']","['Tensile Strength, Ultimate', '635 MPa', '92100 psi', '']","['Tensile Strength, Yield', '365 MPa', '52900 psi', '']","['Elongation at Break', '24 %', '24 %', 'In 50 mm']"
"AISI 1055 Steel, cold drawn, annealed, 19-32 mm (0.75-1.25 in) round","['Carbon, C', '0.50 - 0.60 %', '0.50 - 0.60 %', '']","['Tensile Strength, Ultimate', '660 MPa', '95700 psi', '']","['Tensile Strength, Yield', '560 MPa', '81200 psi', '']","['Elongation at Break', '10 %', '10 %', 'In 50 mm']"
"AISI 1055 Steel, cold drawn, annealed, 19-32 mm (0.75-1.25 in) round","['Iron, Fe', '98.41 - 98.9 %', '98.41 - 98.9 %', 'As remainder']","['Tensile Strength, Ultimate', '660 MPa', '95700 psi', '']","['Tensile Strength, Yield', '560 MPa', '81200 psi', '']","['Elongation at Break', '10 %', '10 %', 'In 50 mm']"
"AISI 1055 Steel, cold drawn, annealed, 19-32 mm (0.75-1.25 in) round","['Manganese, Mn', '0.60 - 0.90 %', '0.60 - 0.90 %', '']","['Tensile Strength, Ultimate', '660 MPa', '95700 psi', '']","['Tensile Strength, Yield', '560 MPa', '81200 psi', '']","['Elongation at Break', '10 %', '10 %', 'In 50 mm']"
"AISI 1055 Steel, cold drawn, annealed, 19-32 mm (0.75-1.25 in) round","['Phosphorous, P', '<= 0.040 %', '<= 0.040 %', '']","['Tensile Strength, Ultimate', '660 MPa', '95700 psi', '']","['Tensile Strength, Yield', '560 MPa', '81200 psi', '']","['Elongation at Break', '10 %', '10 %', 'In 50 mm']"
"AISI 1055 Steel, cold drawn, annealed, 19-32 mm (0.75-1.25 in) round","['Sulfur, S', '<= 0.050 %', '<= 0.050 %', '']","['Tensile Strength, Ultimate', '660 MPa', '95700 psi', '']","['Tensile Strength, Yield', '560 MPa', '81200 psi', '']","['Elongation at Break', '10 %', '10 %', 'In 50 mm']"
"AISI 1055 Steel, hot rolled, 19-32 mm (0.75-1.25 in) round","['Carbon, C', '0.50 - 0.60 %', '0.50 - 0.60 %', '']","['Tensile Strength, Ultimate', '650 MPa', '94300 psi', '']","['Tensile Strength, Yield', '355 MPa', '51500 psi', '']","['Elongation at Break', '12 %', '12 %', '']"
"AISI 1055 Steel, hot rolled, 19-32 mm (0.75-1.25 in) round","['Iron, Fe', '98.41 - 98.9 %', '98.41 - 98.9 %', 'As remainder']","['Tensile Strength, Ultimate', '650 MPa', '94300 psi', '']","['Tensile Strength, Yield', '355 MPa', '51500 psi', '']","['Elongation at Break', '12 %', '12 %', '']"
"AISI 1055 Steel, hot rolled, 19-32 mm (0.75-1.25 in) round","['Manganese, Mn', '0.60 - 0.90 %', '0.60 - 0.90 %', '']","['Tensile Strength, Ultimate', '650 MPa', '94300 psi', '']","['Tensile Strength, Yield', '355 MPa', '51500 psi', '']","['Elongation at Break', '12 %', '12 %', '']"
"AISI 1055 Steel, hot rolled, 19-32 mm (0.75-1.25 in) round","['Phosphorous, P', '<= 0.040 %', '<= 0.040 %', '']","['Tensile Strength, Ultimate', '650 MPa', '94300 psi', '']","['Tensile Strength, Yield', '355 MPa', '51500 psi', '']","['Elongation at Break', '12 %', '12 %', '']"
"AISI 1055 Steel, hot rolled, 19-32 mm (0.75-1.25 in) round","['Sulfur, S', '<= 0.050 %', '<= 0.050 %', '']","['Tensile Strength, Ultimate', '650 MPa', '94300 psi', '']","['Tensile Strength, Yield', '355 MPa', '51500 psi', '']","['Elongation at Break', '12 %', '12 %', '']"
"AISI 1050 Steel, hot rolled, 19-32 mm (0.75-1.25 in) round","['Carbon, C', '0.47 - 0.55 %', '0.47 - 0.55 %', '']","['Tensile Strength, Ultimate', '620 MPa', '89900 psi', '']","['Tensile Strength, Yield', '345 MPa', '50000 psi', '']","['Elongation at Break', '15 %', '15 %', 'in 50 mm']"
"AISI 1050 Steel, hot rolled, 19-32 mm (0.75-1.25 in) round","['Iron, Fe', '98.46 - 98.92 %', '98.46 - 98.92 %', 'As remainder']","['Tensile Strength, Ultimate', '620 MPa', '89900 psi', '']","['Tensile Strength, Yield', '345 MPa', '50000 psi', '']","['Elongation at Break', '15 %', '15 %', 'in 50 mm']"
"AISI 1050 Steel, hot rolled, 19-32 mm (0.75-1.25 in) round","['Manganese, Mn', '0.60 - 0.90 %', '0.60 - 0.90 %', '']","['Tensile Strength, Ultimate', '620 MPa', '89900 psi', '']","['Tensile Strength, Yield', '345 MPa', '50000 psi', '']","['Elongation at Break', '15 %', '15 %', 'in 50 mm']"
"AISI 1050 Steel, hot rolled, 19-32 mm (0.75-1.25 in) round","['Phosphorous, P', '<= 0.040 %', '<= 0.040 %', '']","['Tensile Strength, Ultimate', '620 MPa', '89900 psi', '']","['Tensile Strength, Yield', '345 MPa', '50000 psi', '']","['Elongation at Break', '15 %', '15 %', 'in 50 mm']"
"AISI 1050 Steel, hot rolled, 19-32 mm (0.75-1.25 in) round","['Sulfur, S', '<= 0.050 %', '<= 0.050 %', '']","['Tensile Strength, Ultimate', '620 MPa', '89900 psi', '']","['Tensile Strength, Yield', '345 MPa', '50000 psi', '']","['Elongation at Break', '15 %', '15 %', 'in 50 mm']"
"AISI 1050 Steel, as cold drawn bar, 16-22 mm (0.625-0.875 in) round","['Carbon, C', '0.47 - 0.55 %', '0.47 - 0.55 %', '']","['Tensile Strength, Ultimate', '690 MPa', '100000 psi', '']","['Tensile Strength, Yield', '620 MPa', '89900 psi', '']","['Elongation at Break', '11 %', '11 %', 'in 50 mm']"
"AISI 1050 Steel, as cold drawn bar, 16-22 mm (0.625-0.875 in) round","['Iron, Fe', '98.46 - 98.92 %', '98.46 - 98.92 %', 'As remainder']","['Tensile Strength, Ultimate', '690 MPa', '100000 psi', '']","['Tensile Strength, Yield', '620 MPa', '89900 psi', '']","['Elongation at Break', '11 %', '11 %', 'in 50 mm']"
"AISI 1050 Steel, as cold drawn bar, 16-22 mm (0.625-0.875 in) round","['Manganese, Mn', '0.60 - 0.90 %', '0.60 - 0.90 %', '']","['Tensile Strength, Ultimate', '690 MPa', '100000 psi', '']","['Tensile Strength, Yield', '620 MPa', '89900 psi', '']","['Elongation at Break', '11 %', '11 %', 'in 50 mm']"
"AISI 1050 Steel, as cold drawn bar, 16-22 mm (0.625-0.875 in) round","['Phosphorous, P', '<= 0.040 %', '<= 0.040 %', '']","['Tensile Strength, Ultimate', '690 MPa', '100000 psi', '']","['Tensile Strength, Yield', '620 MPa', '89900 psi', '']","['Elongation at Break', '11 %', '11 %', 'in 50 mm']"
"AISI 1050 Steel, as cold drawn bar, 16-22 mm (0.625-0.875 in) round","['Sulfur, S', '<= 0.050 %', '<= 0.050 %', '']","['Tensile Strength, Ultimate', '690 MPa', '100000 psi', '']","['Tensile Strength, Yield', '620 MPa', '89900 psi', '']","['Elongation at Break', '11 %', '11 %', 'in 50 mm']"
"AISI 1050 Steel, as cold drawn bar, 22-32 mm (0.875-1.25 in) round","['Carbon, C', '0.47 - 0.55 %', '0.47 - 0.55 %', '']","['Tensile Strength, Ultimate', '655 MPa', '95000 psi', '']","['Tensile Strength, Yield', '585 MPa', '84800 psi', '']","['Elongation at Break', '11 %', '11 %', 'in 50 mm']"
"AISI 1050 Steel, as cold drawn bar, 22-32 mm (0.875-1.25 in) round","['Iron, Fe', '98.46 - 98.92 %', '98.46 - 98.92 %', 'As remainder']","['Tensile Strength, Ultimate', '655 MPa', '95000 psi', '']","['Tensile Strength, Yield', '585 MPa', '84800 psi', '']","['Elongation at Break', '11 %', '11 %', 'in 50 mm']"
"AISI 1050 Steel, as cold drawn bar, 22-32 mm (0.875-1.25 in) round","['Manganese, Mn', '0.60 - 0.90 %', '0.60 - 0.90 %', '']","['Tensile Strength, Ultimate', '655 MPa', '95000 psi', '']","['Tensile Strength, Yield', '585 MPa', '84800 psi', '']","['Elongation at Break', '11 %', '11 %', 'in 50 mm']"
"AISI 1050 Steel, as cold drawn bar, 22-32 mm (0.875-1.25 in) round","['Phosphorous, P', '<= 0.040 %', '<= 0.040 %', '']","['Tensile Strength, Ultimate', '655 MPa', '95000 psi', '']","['Tensile Strength, Yield', '585 MPa', '84800 psi', '']","['Elongation at Break', '11 %', '11 %', 'in 50 mm']"
"AISI 1050 Steel, as cold drawn bar, 22-32 mm (0.875-1.25 in) round","['Sulfur, S', '<= 0.050 %', '<= 0.050 %', '']","['Tensile Strength, Ultimate', '655 MPa', '95000 psi', '']","['Tensile Strength, Yield', '585 MPa', '84800 psi', '']","['Elongation at Break', '11 %', '11 %', 'in 50 mm']"
"AISI 1050 Steel, as cold drawn bar, 32-50 mm (1.25-2 in) round","['Carbon, C', '0.47 - 0.55 %', '0.47 - 0.55 %', '']","['Tensile Strength, Ultimate', '620 MPa', '89900 psi', '']","['Tensile Strength, Yield', '550 MPa', '79800 psi', '']","['Elongation at Break', '10 %', '10 %', 'in 50 mm']"
"AISI 1050 Steel, as cold drawn bar, 32-50 mm (1.25-2 in) round","['Iron, Fe', '98.46 - 98.92 %', '98.46 - 98.92 %', 'As remainder']","['Tensile Strength, Ultimate', '620 MPa', '89900 psi', '']","['Tensile Strength, Yield', '550 MPa', '79800 psi', '']","['Elongation at Break', '10 %', '10 %', 'in 50 mm']"
"AISI 1050 Steel, as cold drawn bar, 32-50 mm (1.25-2 in) round","['Manganese, Mn', '0.60 - 0.90 %', '0.60 - 0.90 %', '']","['Tensile Strength, Ultimate', '620 MPa', '89900 psi', '']","['Tensile Strength, Yield', '550 MPa', '79800 psi', '']","['Elongation at Break', '10 %', '10 %', 'in 50 mm']"
"AISI 1050 Steel, as cold drawn bar, 32-50 mm (1.25-2 in) round","['Phosphorous, P', '<= 0.040 %', '<= 0.040 %', '']","['Tensile Strength, Ultimate', '620 MPa', '89900 psi', '']","['Tensile Strength, Yield', '550 MPa', '79800 psi', '']","['Elongation at Break', '10 %', '10 %', 'in 50 mm']"
"AISI 1050 Steel, as cold drawn bar, 32-50 mm (1.25-2 in) round","['Sulfur, S', '<= 0.050 %', '<= 0.050 %', '']","['Tensile Strength, Ultimate', '620 MPa', '89900 psi', '']","['Tensile Strength, Yield', '550 MPa', '79800 psi', '']","['Elongation at Break', '10 %', '10 %', 'in 50 mm']"
"AISI 1050 Steel, as cold drawn bar, 50-75 mm (2-3 in) round","['Carbon, C', '0.47 - 0.55 %', '0.47 - 0.55 %', '']","['Tensile Strength, Ultimate', '585 MPa', '84800 psi', '']","['Tensile Strength, Yield', '515 MPa', '74700 psi', '']","['Elongation at Break', '10 %', '10 %', 'in 50 mm']"
"AISI 1050 Steel, as cold drawn bar, 50-75 mm (2-3 in) round","['Iron, Fe', '98.46 - 98.92 %', '98.46 - 98.92 %', 'As remainder']","['Tensile Strength, Ultimate', '585 MPa', '84800 psi', '']","['Tensile Strength, Yield', '515 MPa', '74700 psi', '']","['Elongation at Break', '10 %', '10 %', 'in 50 mm']"
"AISI 1050 Steel, as cold drawn bar, 50-75 mm (2-3 in) round","['Manganese, Mn', '0.60 - 0.90 %', '0.60 - 0.90 %', '']","['Tensile Strength, Ultimate', '585 MPa', '84800 psi', '']","['Tensile Strength, Yield', '515 MPa', '74700 psi', '']","['Elongation at Break', '10 %', '10 %', 'in 50 mm']"
"AISI 1050 Steel, as cold drawn bar, 50-75 mm (2-3 in) round","['Phosphorous, P', '<= 0.040 %', '<= 0.040 %', '']","['Tensile Strength, Ultimate', '585 MPa', '84800 psi', '']","['Tensile Strength, Yield', '515 MPa', '74700 psi', '']","['Elongation at Break', '10 %', '10 %', 'in 50 mm']"
"AISI 1050 Steel, as cold drawn bar, 50-75 mm (2-3 in) round","['Sulfur, S', '<= 0.050 %', '<= 0.050 %', '']","['Tensile Strength, Ultimate', '585 MPa', '84800 psi', '']","['Tensile Strength, Yield', '515 MPa', '74700 psi', '']","['Elongation at Break', '10 %', '10 %', 'in 50 mm']"
"AISI 1050 Steel, cold drawn, low temperature, stress relieved, 22-32 mm (0.875-1.25 in) round","['Carbon, C', '0.47 - 0.55 %', '0.47 - 0.55 %', '']","['Tensile Strength, Ultimate', '690 MPa', '100000 psi', '']","['Tensile Strength, Yield', '620 MPa', '89900 psi', '']","['Elongation at Break', '11 %', '11 %', 'in 50 mm']"
"AISI 1050 Steel, cold drawn, low temperature, stress relieved, 22-32 mm (0.875-1.25 in) round","['Iron, Fe', '98.46 - 98.92 %', '98.46 - 98.92 %', 'As remainder']","['Tensile Strength, Ultimate', '690 MPa', '100000 psi', '']","['Tensile Strength, Yield', '620 MPa', '89900 psi', '']","['Elongation at Break', '11 %', '11 %', 'in 50 mm']"
"AISI 1050 Steel, cold drawn, low temperature, stress relieved, 22-32 mm (0.875-1.25 in) round","['Manganese, Mn', '0.60 - 0.90 %', '0.60 - 0.90 %', '']","['Tensile Strength, Ultimate', '690 MPa', '100000 psi', '']","['Tensile Strength, Yield', '620 MPa', '89900 psi', '']","['Elongation at Break', '11 %', '11 %', 'in 50 mm']"
"AISI 1050 Steel, cold drawn, low temperature, stress relieved, 22-32 mm (0.875-1.25 in) round","['Phosphorous, P', '<= 0.040 %', '<= 0.040 %', '']","['Tensile Strength, Ultimate', '690 MPa', '100000 psi', '']","['Tensile Strength, Yield', '620 MPa', '89900 psi', '']","['Elongation at Break', '11 %', '11 %', 'in 50 mm']"
"AISI 1050 Steel, cold drawn, low temperature, stress relieved, 22-32 mm (0.875-1.25 in) round","['Sulfur, S', '<= 0.050 %', '<= 0.050 %', '']","['Tensile Strength, Ultimate', '690 MPa', '100000 psi', '']","['Tensile Strength, Yield', '620 MPa', '89900 psi', '']","['Elongation at Break', '11 %', '11 %', 'in 50 mm']"
"AISI 1050 Steel, cold drawn, low temperature, stress relieved, 32-50 mm (1.25-2 in) round","['Carbon, C', '0.47 - 0.55 %', '0.47 - 0.55 %', '']","['Tensile Strength, Ultimate', '655 MPa', '95000 psi', '']","['Tensile Strength, Yield', '585 MPa', '84800 psi', '']","['Elongation at Break', '10 %', '10 %', 'in 50 mm']"
"AISI 1050 Steel, cold drawn, low temperature, stress relieved, 32-50 mm (1.25-2 in) round","['Iron, Fe', '98.46 - 98.92 %', '98.46 - 98.92 %', 'As remainder']","['Tensile Strength, Ultimate', '655 MPa', '95000 psi', '']","['Tensile Strength, Yield', '585 MPa', '84800 psi', '']","['Elongation at Break', '10 %', '10 %', 'in 50 mm']"
"AISI 1050 Steel, cold drawn, low temperature, stress relieved, 32-50 mm (1.25-2 in) round","['Manganese, Mn', '0.60 - 0.90 %', '0.60 - 0.90 %', '']","['Tensile Strength, Ultimate', '655 MPa', '95000 psi', '']","['Tensile Strength, Yield', '585 MPa', '84800 psi', '']","['Elongation at Break', '10 %', '10 %', 'in 50 mm']"
"AISI 1050 Steel, cold drawn, low temperature, stress relieved, 32-50 mm (1.25-2 in) round","['Phosphorous, P', '<= 0.040 %', '<= 0.040 %', '']","['Tensile Strength, Ultimate', '655 MPa', '95000 psi', '']","['Tensile Strength, Yield', '585 MPa', '84800 psi', '']","['Elongation at Break', '10 %', '10 %', 'in 50 mm']"
"AISI 1050 Steel, cold drawn, low temperature, stress relieved, 32-50 mm (1.25-2 in) round","['Sulfur, S', '<= 0.050 %', '<= 0.050 %', '']","['Tensile Strength, Ultimate', '655 MPa', '95000 psi', '']","['Tensile Strength, Yield', '585 MPa', '84800 psi', '']","['Elongation at Break', '10 %', '10 %', 'in 50 mm']"
"AISI 1050 Steel, cold drawn, low temperature, stress relieved, 50-75 mm (2-3 in) round","['Carbon, C', '0.47 - 0.55 %', '0.47 - 0.55 %', '']","['Tensile Strength, Ultimate', '620 MPa', '89900 psi', '']","['Tensile Strength, Yield', '550 MPa', '79800 psi', '']","['Elongation at Break', '10 %', '10 %', 'in 50 mm']"
"AISI 1050 Steel, cold drawn, low temperature, stress relieved, 50-75 mm (2-3 in) round","['Iron, Fe', '98.46 - 98.92 %', '98.46 - 98.92 %', 'As remainder']","['Tensile Strength, Ultimate', '620 MPa', '89900 psi', '']","['Tensile Strength, Yield', '550 MPa', '79800 psi', '']","['Elongation at Break', '10 %', '10 %', 'in 50 mm']"
"AISI 1050 Steel, cold drawn, low temperature, stress relieved, 50-75 mm (2-3 in) round","['Manganese, Mn', '0.60 - 0.90 %', '0.60 - 0.90 %', '']","['Tensile Strength, Ultimate', '620 MPa', '89900 psi', '']","['Tensile Strength, Yield', '550 MPa', '79800 psi', '']","['Elongation at Break', '10 %', '10 %', 'in 50 mm']"
"AISI 1050 Steel, cold drawn, low temperature, stress relieved, 50-75 mm (2-3 in) round","['Phosphorous, P', '<= 0.040 %', '<= 0.040 %', '']","['Tensile Strength, Ultimate', '620 MPa', '89900 psi', '']","['Tensile Strength, Yield', '550 MPa', '79800 psi', '']","['Elongation at Break', '10 %', '10 %', 'in 50 mm']"
"AISI 1050 Steel, cold drawn, low temperature, stress relieved, 50-75 mm (2-3 in) round","['Sulfur, S', '<= 0.050 %', '<= 0.050 %', '']","['Tensile Strength, Ultimate', '620 MPa', '89900 psi', '']","['Tensile Strength, Yield', '550 MPa', '79800 psi', '']","['Elongation at Break', '10 %', '10 %', 'in 50 mm']"
"AISI 1050 Steel, cold drawn, high temperature, stress relieved, 22-32 mm (0.875-1.25 in) round","['Carbon, C', '0.47 - 0.55 %', '0.47 - 0.55 %', '']","['Tensile Strength, Ultimate', '620 MPa', '89900 psi', '']","['Tensile Strength, Yield', '515 MPa', '74700 psi', '']","['Elongation at Break', '15 %', '15 %', 'in 50 mm']"
"AISI 1050 Steel, cold drawn, high temperature, stress relieved, 22-32 mm (0.875-1.25 in) round","['Iron, Fe', '98.46 - 98.92 %', '98.46 - 98.92 %', 'As remainder']","['Tensile Strength, Ultimate', '620 MPa', '89900 psi', '']","['Tensile Strength, Yield', '515 MPa', '74700 psi', '']","['Elongation at Break', '15 %', '15 %', 'in 50 mm']"
"AISI 1050 Steel, cold drawn, high temperature, stress relieved, 22-32 mm (0.875-1.25 in) round","['Manganese, Mn', '0.60 - 0.90 %', '0.60 - 0.90 %', '']","['Tensile Strength, Ultimate', '620 MPa', '89900 psi', '']","['Tensile Strength, Yield', '515 MPa', '74700 psi', '']","['Elongation at Break', '15 %', '15 %', 'in 50 mm']"
"AISI 1050 Steel, cold drawn, high temperature, stress relieved, 22-32 mm (0.875-1.25 in) round","['Phosphorous, P', '<= 0.040 %', '<= 0.040 %', '']","['Tensile Strength, Ultimate', '620 MPa', '89900 psi', '']","['Tensile Strength, Yield', '515 MPa', '74700 psi', '']","['Elongation at Break', '15 %', '15 %', 'in 50 mm']"
"AISI 1050 Steel, cold drawn, high temperature, stress relieved, 22-32 mm (0.875-1.25 in) round","['Sulfur, S', '<= 0.050 %', '<= 0.050 %', '']","['Tensile Strength, Ultimate', '620 MPa', '89900 psi', '']","['Tensile Strength, Yield', '515 MPa', '74700 psi', '']","['Elongation at Break', '15 %', '15 %', 'in 50 mm']"
"AISI 1050 Steel, cold drawn, high temperature, stress relieved, 32-50 mm (1.25-2 in) round","['Carbon, C', '0.47 - 0.55 %', '0.47 - 0.55 %', '']","['Tensile Strength, Ultimate', '585 MPa', '84800 psi', '']","['Tensile Strength, Yield', '485 MPa', '70300 psi', '']","['Elongation at Break', '15 %', '15 %', 'in 50 mm']"
"AISI 1050 Steel, cold drawn, high temperature, stress relieved, 32-50 mm (1.25-2 in) round","['Iron, Fe', '98.46 - 98.92 %', '98.46 - 98.92 %', 'As remainder']","['Tensile Strength, Ultimate', '585 MPa', '84800 psi', '']","['Tensile Strength, Yield', '485 MPa', '70300 psi', '']","['Elongation at Break', '15 %', '15 %', 'in 50 mm']"
"AISI 1050 Steel, cold drawn, high temperature, stress relieved, 32-50 mm (1.25-2 in) round","['Manganese, Mn', '0.60 - 0.90 %', '0.60 - 0.90 %', '']","['Tensile Strength, Ultimate', '585 MPa', '84800 psi', '']","['Tensile Strength, Yield', '485 MPa', '70300 psi', '']","['Elongation at Break', '15 %', '15 %', 'in 50 mm']"
"AISI 1050 Steel, cold drawn, high temperature, stress relieved, 32-50 mm (1.25-2 in) round","['Phosphorous, P', '<= 0.040 %', '<= 0.040 %', '']","['Tensile Strength, Ultimate', '585 MPa', '84800 psi', '']","['Tensile Strength, Yield', '485 MPa', '70300 psi', '']","['Elongation at Break', '15 %', '15 %', 'in 50 mm']"
"AISI 1050 Steel, cold drawn, high temperature, stress relieved, 32-50 mm (1.25-2 in) round","['Sulfur, S', '<= 0.050 %', '<= 0.050 %', '']","['Tensile Strength, Ultimate', '585 MPa', '84800 psi', '']","['Tensile Strength, Yield', '485 MPa', '70300 psi', '']","['Elongation at Break', '15 %', '15 %', 'in 50 mm']"
"AISI 1050 Steel, cold drawn, high temperature, stress relieved, 50-75 mm (2-3 in) round","['Carbon, C', '0.47 - 0.55 %', '0.47 - 0.55 %', '']","['Tensile Strength, Ultimate', '550 MPa', '79800 psi', '']","['Tensile Strength, Yield', '450 MPa', '65300 psi', '']","['Elongation at Break', '12 %', '12 %', 'in 50 mm']"
"AISI 1050 Steel, cold drawn, high temperature, stress relieved, 50-75 mm (2-3 in) round","['Iron, Fe', '98.46 - 98.92 %', '98.46 - 98.92 %', 'As remainder']","['Tensile Strength, Ultimate', '550 MPa', '79800 psi', '']","['Tensile Strength, Yield', '450 MPa', '65300 psi', '']","['Elongation at Break', '12 %', '12 %', 'in 50 mm']"
"AISI 1050 Steel, cold drawn, high temperature, stress relieved, 50-75 mm (2-3 in) round","['Manganese, Mn', '0.60 - 0.90 %', '0.60 - 0.90 %', '']","['Tensile Strength, Ultimate', '550 MPa', '79800 psi', '']","['Tensile Strength, Yield', '450 MPa', '65300 psi', '']","['Elongation at Break', '12 %', '12 %', 'in 50 mm']"
"AISI 1050 Steel, cold drawn, high temperature, stress relieved, 50-75 mm (2-3 in) round","['Phosphorous, P', '<= 0.040 %', '<= 0.040 %', '']","['Tensile Strength, Ultimate', '550 MPa', '79800 psi', '']","['Tensile Strength, Yield', '450 MPa', '65300 psi', '']","['Elongation at Break', '12 %', '12 %', 'in 50 mm']"
"AISI 1050 Steel, cold drawn, high temperature, stress relieved, 50-75 mm (2-3 in) round","['Sulfur, S', '<= 0.050 %', '<= 0.050 %', '']","['Tensile Strength, Ultimate', '550 MPa', '79800 psi', '']","['Tensile Strength, Yield', '450 MPa', '65300 psi', '']","['Elongation at Break', '12 %', '12 %', 'in 50 mm']"
"AISI 1050 Steel, annealed at 790¡ãC (1450¡ãF), furnace cooled 10¡ãC (18¡ãF) per hour to 650¡ãC (1200¡ãF), air cooled, 25 mm (1 in.) round","['Carbon, C', '0.47 - 0.55 %', '0.47 - 0.55 %', '']","['Tensile Strength, Ultimate', '636 MPa', '92200 psi', '']","['Tensile Strength, Yield', '365 MPa', '52900 psi', '']","['Elongation at Break', '24 %', '24 %', 'in 50 mm']"
"AISI 1050 Steel, annealed at 790¡ãC (1450¡ãF), furnace cooled 10¡ãC (18¡ãF) per hour to 650¡ãC (1200¡ãF), air cooled, 25 mm (1 in.) round","['Iron, Fe', '98.46 - 98.92 %', '98.46 - 98.92 %', 'As remainder']","['Tensile Strength, Ultimate', '636 MPa', '92200 psi', '']","['Tensile Strength, Yield', '365 MPa', '52900 psi', '']","['Elongation at Break', '24 %', '24 %', 'in 50 mm']"
"AISI 1050 Steel, annealed at 790¡ãC (1450¡ãF), furnace cooled 10¡ãC (18¡ãF) per hour to 650¡ãC (1200¡ãF), air cooled, 25 mm (1 in.) round","['Manganese, Mn', '0.60 - 0.90 %', '0.60 - 0.90 %', '']","['Tensile Strength, Ultimate', '636 MPa', '92200 psi', '']","['Tensile Strength, Yield', '365 MPa', '52900 psi', '']","['Elongation at Break', '24 %', '24 %', 'in 50 mm']"
"AISI 1050 Steel, annealed at 790¡ãC (1450¡ãF), furnace cooled 10¡ãC (18¡ãF) per hour to 650¡ãC (1200¡ãF), air cooled, 25 mm (1 in.) round","['Phosphorous, P', '<= 0.040 %', '<= 0.040 %', '']","['Tensile Strength, Ultimate', '636 MPa', '92200 psi', '']","['Tensile Strength, Yield', '365 MPa', '52900 psi', '']","['Elongation at Break', '24 %', '24 %', 'in 50 mm']"
"AISI 1050 Steel, annealed at 790¡ãC (1450¡ãF), furnace cooled 10¡ãC (18¡ãF) per hour to 650¡ãC (1200¡ãF), air cooled, 25 mm (1 in.) round","['Sulfur, S', '<= 0.050 %', '<= 0.050 %', '']","['Tensile Strength, Ultimate', '636 MPa', '92200 psi', '']","['Tensile Strength, Yield', '365 MPa', '52900 psi', '']","['Elongation at Break', '24 %', '24 %', 'in 50 mm']"
"AISI 1050 Steel, normalized at 900¡ãC (1650¡ãF), air cooled, 13 mm (0.5 in.) round","['Carbon, C', '0.47 - 0.55 %', '0.47 - 0.55 %', '']","['Tensile Strength, Ultimate', '769 MPa', '112000 psi', '']","['Tensile Strength, Yield', '431 MPa', '62500 psi', '']","['Elongation at Break', '21.5 %', '21.5 %', 'in 50 mm']"
"AISI 1050 Steel, normalized at 900¡ãC (1650¡ãF), air cooled, 13 mm (0.5 in.) round","['Iron, Fe', '98.46 - 98.92 %', '98.46 - 98.92 %', 'As remainder']","['Tensile Strength, Ultimate', '769 MPa', '112000 psi', '']","['Tensile Strength, Yield', '431 MPa', '62500 psi', '']","['Elongation at Break', '21.5 %', '21.5 %', 'in 50 mm']"
"AISI 1050 Steel, normalized at 900¡ãC (1650¡ãF), air cooled, 13 mm (0.5 in.) round","['Manganese, Mn', '0.60 - 0.90 %', '0.60 - 0.90 %', '']","['Tensile Strength, Ultimate', '769 MPa', '112000 psi', '']","['Tensile Strength, Yield', '431 MPa', '62500 psi', '']","['Elongation at Break', '21.5 %', '21.5 %', 'in 50 mm']"
"AISI 1050 Steel, normalized at 900¡ãC (1650¡ãF), air cooled, 13 mm (0.5 in.) round","['Phosphorous, P', '<= 0.040 %', '<= 0.040 %', '']","['Tensile Strength, Ultimate', '769 MPa', '112000 psi', '']","['Tensile Strength, Yield', '431 MPa', '62500 psi', '']","['Elongation at Break', '21.5 %', '21.5 %', 'in 50 mm']"
"AISI 1050 Steel, normalized at 900¡ãC (1650¡ãF), air cooled, 13 mm (0.5 in.) round","['Sulfur, S', '<= 0.050 %', '<= 0.050 %', '']","['Tensile Strength, Ultimate', '769 MPa', '112000 psi', '']","['Tensile Strength, Yield', '431 MPa', '62500 psi', '']","['Elongation at Break', '21.5 %', '21.5 %', 'in 50 mm']"
"AISI 1050 Steel, normalized at 900¡ãC (1650¡ãF), air cooled, 25 mm (1 in.) round","['Carbon, C', '0.47 - 0.55 %', '0.47 - 0.55 %', '']","['Tensile Strength, Ultimate', '748 MPa', '108000 psi', '']","['Tensile Strength, Yield', '427 MPa', '61900 psi', '']","['Elongation at Break', '20 %', '20 %', 'in 50 mm']"
"AISI 1050 Steel, normalized at 900¡ãC (1650¡ãF), air cooled, 25 mm (1 in.) round","['Iron, Fe', '98.46 - 98.92 %', '98.46 - 98.92 %', 'As remainder']","['Tensile Strength, Ultimate', '748 MPa', '108000 psi', '']","['Tensile Strength, Yield', '427 MPa', '61900 psi', '']","['Elongation at Break', '20 %', '20 %', 'in 50 mm']"
"AISI 1050 Steel, normalized at 900¡ãC (1650¡ãF), air cooled, 25 mm (1 in.) round","['Manganese, Mn', '0.60 - 0.90 %', '0.60 - 0.90 %', '']","['Tensile Strength, Ultimate', '748 MPa', '108000 psi', '']","['Tensile Strength, Yield', '427 MPa', '61900 psi', '']","['Elongation at Break', '20 %', '20 %', 'in 50 mm']"
"AISI 1050 Steel, normalized at 900¡ãC (1650¡ãF), air cooled, 25 mm (1 in.) round","['Phosphorous, P', '<= 0.040 %', '<= 0.040 %', '']","['Tensile Strength, Ultimate', '748 MPa', '108000 psi', '']","['Tensile Strength, Yield', '427 MPa', '61900 psi', '']","['Elongation at Break', '20 %', '20 %', 'in 50 mm']"
"AISI 1050 Steel, normalized at 900¡ãC (1650¡ãF), air cooled, 25 mm (1 in.) round","['Sulfur, S', '<= 0.050 %', '<= 0.050 %', '']","['Tensile Strength, Ultimate', '748 MPa', '108000 psi', '']","['Tensile Strength, Yield', '427 MPa', '61900 psi', '']","['Elongation at Break', '20 %', '20 %', 'in 50 mm']"
"AISI 1050 Steel, normalized at 900¡ãC (1650¡ãF), air cooled, 50 mm (2 in.) round","['Carbon, C', '0.47 - 0.55 %', '0.47 - 0.55 %', '']","['Tensile Strength, Ultimate', '732 MPa', '106000 psi', '']","['Tensile Strength, Yield', '402 MPa', '58300 psi', '']","['Elongation at Break', '20 %', '20 %', 'in 50 mm']"
"AISI 1050 Steel, normalized at 900¡ãC (1650¡ãF), air cooled, 50 mm (2 in.) round","['Iron, Fe', '98.46 - 98.92 %', '98.46 - 98.92 %', 'As remainder']","['Tensile Strength, Ultimate', '732 MPa', '106000 psi', '']","['Tensile Strength, Yield', '402 MPa', '58300 psi', '']","['Elongation at Break', '20 %', '20 %', 'in 50 mm']"
"AISI 1050 Steel, normalized at 900¡ãC (1650¡ãF), air cooled, 50 mm (2 in.) round","['Manganese, Mn', '0.60 - 0.90 %', '0.60 - 0.90 %', '']","['Tensile Strength, Ultimate', '732 MPa', '106000 psi', '']","['Tensile Strength, Yield', '402 MPa', '58300 psi', '']","['Elongation at Break', '20 %', '20 %', 'in 50 mm']"
"AISI 1050 Steel, normalized at 900¡ãC (1650¡ãF), air cooled, 50 mm (2 in.) round","['Phosphorous, P', '<= 0.040 %', '<= 0.040 %', '']","['Tensile Strength, Ultimate', '732 MPa', '106000 psi', '']","['Tensile Strength, Yield', '402 MPa', '58300 psi', '']","['Elongation at Break', '20 %', '20 %', 'in 50 mm']"
"AISI 1050 Steel, normalized at 900¡ãC (1650¡ãF), air cooled, 50 mm (2 in.) round","['Sulfur, S', '<= 0.050 %', '<= 0.050 %', '']","['Tensile Strength, Ultimate', '732 MPa', '106000 psi', '']","['Tensile Strength, Yield', '402 MPa', '58300 psi', '']","['Elongation at Break', '20 %', '20 %', 'in 50 mm']"
"AISI 1050 Steel, normalized at 900¡ãC (1650¡ãF), air cooled, 100 mm (4 in.) round","['Carbon, C', '0.47 - 0.55 %', '0.47 - 0.55 %', '']","['Tensile Strength, Ultimate', '689 MPa', '99900 psi', '']","['Tensile Strength, Yield', '386 MPa', '56000 psi', '']","['Elongation at Break', '21.7 %', '21.7 %', 'in 50 mm']"
"AISI 1050 Steel, normalized at 900¡ãC (1650¡ãF), air cooled, 100 mm (4 in.) round","['Iron, Fe', '98.46 - 98.92 %', '98.46 - 98.92 %', 'As remainder']","['Tensile Strength, Ultimate', '689 MPa', '99900 psi', '']","['Tensile Strength, Yield', '386 MPa', '56000 psi', '']","['Elongation at Break', '21.7 %', '21.7 %', 'in 50 mm']"
"AISI 1050 Steel, normalized at 900¡ãC (1650¡ãF), air cooled, 100 mm (4 in.) round","['Manganese, Mn', '0.60 - 0.90 %', '0.60 - 0.90 %', '']","['Tensile Strength, Ultimate', '689 MPa', '99900 psi', '']","['Tensile Strength, Yield', '386 MPa', '56000 psi', '']","['Elongation at Break', '21.7 %', '21.7 %', 'in 50 mm']"
"AISI 1050 Steel, normalized at 900¡ãC (1650¡ãF), air cooled, 100 mm (4 in.) round","['Phosphorous, P', '<= 0.040 %', '<= 0.040 %', '']","['Tensile Strength, Ultimate', '689 MPa', '99900 psi', '']","['Tensile Strength, Yield', '386 MPa', '56000 psi', '']","['Elongation at Break', '21.7 %', '21.7 %', 'in 50 mm']"
"AISI 1050 Steel, normalized at 900¡ãC (1650¡ãF), air cooled, 100 mm (4 in.) round","['Sulfur, S', '<= 0.050 %', '<= 0.050 %', '']","['Tensile Strength, Ultimate', '689 MPa', '99900 psi', '']","['Tensile Strength, Yield', '386 MPa', '56000 psi', '']","['Elongation at Break', '21.7 %', '21.7 %', 'in 50 mm']"
"AISI 1050 Steel, oil quenched 845¡ãC (1550¡ãF), 540¡ãC (1000¡ãF) temper, 13 mm (0.5 in.) round","['Carbon, C', '0.47 - 0.55 %', '0.47 - 0.55 %', '']","['Tensile Strength, Ultimate', '914 MPa', '133000 psi', '']","['Tensile Strength, Yield', '603 MPa', '87500 psi', '']","['Elongation at Break', '20.7 %', '20.7 %', 'in 50 mm']"
"AISI 1050 Steel, oil quenched 845¡ãC (1550¡ãF), 540¡ãC (1000¡ãF) temper, 13 mm (0.5 in.) round","['Iron, Fe', '98.46 - 98.92 %', '98.46 - 98.92 %', 'As remainder']","['Tensile Strength, Ultimate', '914 MPa', '133000 psi', '']","['Tensile Strength, Yield', '603 MPa', '87500 psi', '']","['Elongation at Break', '20.7 %', '20.7 %', 'in 50 mm']"
"AISI 1050 Steel, oil quenched 845¡ãC (1550¡ãF), 540¡ãC (1000¡ãF) temper, 13 mm (0.5 in.) round","['Manganese, Mn', '0.60 - 0.90 %', '0.60 - 0.90 %', '']","['Tensile Strength, Ultimate', '914 MPa', '133000 psi', '']","['Tensile Strength, Yield', '603 MPa', '87500 psi', '']","['Elongation at Break', '20.7 %', '20.7 %', 'in 50 mm']"
"AISI 1050 Steel, oil quenched 845¡ãC (1550¡ãF), 540¡ãC (1000¡ãF) temper, 13 mm (0.5 in.) round","['Phosphorous, P', '<= 0.040 %', '<= 0.040 %', '']","['Tensile Strength, Ultimate', '914 MPa', '133000 psi', '']","['Tensile Strength, Yield', '603 MPa', '87500 psi', '']","['Elongation at Break', '20.7 %', '20.7 %', 'in 50 mm']"
"AISI 1050 Steel, oil quenched 845¡ãC (1550¡ãF), 540¡ãC (1000¡ãF) temper, 13 mm (0.5 in.) round","['Sulfur, S', '<= 0.050 %', '<= 0.050 %', '']","['Tensile Strength, Ultimate', '914 MPa', '133000 psi', '']","['Tensile Strength, Yield', '603 MPa', '87500 psi', '']","['Elongation at Break', '20.7 %', '20.7 %', 'in 50 mm']"
"AISI 1050 Steel, oil quenched 845¡ãC (1550¡ãF), 540¡ãC (1000¡ãF) temper, 25 mm (1 in.) round","['Carbon, C', '0.47 - 0.55 %', '0.47 - 0.55 %', '']","['Tensile Strength, Ultimate', '852 MPa', '124000 psi', '']","['Tensile Strength, Yield', '524 MPa', '76000 psi', '']","['Elongation at Break', '20.2 %', '20.2 %', 'in 50 mm']"
"AISI 1050 Steel, oil quenched 845¡ãC (1550¡ãF), 540¡ãC (1000¡ãF) temper, 25 mm (1 in.) round","['Iron, Fe', '98.46 - 98.92 %', '98.46 - 98.92 %', 'As remainder']","['Tensile Strength, Ultimate', '852 MPa', '124000 psi', '']","['Tensile Strength, Yield', '524 MPa', '76000 psi', '']","['Elongation at Break', '20.2 %', '20.2 %', 'in 50 mm']"
"AISI 1050 Steel, oil quenched 845¡ãC (1550¡ãF), 540¡ãC (1000¡ãF) temper, 25 mm (1 in.) round","['Manganese, Mn', '0.60 - 0.90 %', '0.60 - 0.90 %', '']","['Tensile Strength, Ultimate', '852 MPa', '124000 psi', '']","['Tensile Strength, Yield', '524 MPa', '76000 psi', '']","['Elongation at Break', '20.2 %', '20.2 %', 'in 50 mm']"
"AISI 1050 Steel, oil quenched 845¡ãC (1550¡ãF), 540¡ãC (1000¡ãF) temper, 25 mm (1 in.) round","['Phosphorous, P', '<= 0.040 %', '<= 0.040 %', '']","['Tensile Strength, Ultimate', '852 MPa', '124000 psi', '']","['Tensile Strength, Yield', '524 MPa', '76000 psi', '']","['Elongation at Break', '20.2 %', '20.2 %', 'in 50 mm']"
"AISI 1050 Steel, oil quenched 845¡ãC (1550¡ãF), 540¡ãC (1000¡ãF) temper, 25 mm (1 in.) round","['Sulfur, S', '<= 0.050 %', '<= 0.050 %', '']","['Tensile Strength, Ultimate', '852 MPa', '124000 psi', '']","['Tensile Strength, Yield', '524 MPa', '76000 psi', '']","['Elongation at Break', '20.2 %', '20.2 %', 'in 50 mm']"
"AISI 1050 Steel, oil quenched 845¡ãC (1550¡ãF), 540¡ãC (1000¡ãF) temper, 50 mm (2 in.) round","['Carbon, C', '0.47 - 0.55 %', '0.47 - 0.55 %', '']","['Tensile Strength, Ultimate', '845 MPa', '123000 psi', '']","['Tensile Strength, Yield', '516 MPa', '74800 psi', '']","['Elongation at Break', '19.7 %', '19.7 %', 'in 50 mm']"
"AISI 1050 Steel, oil quenched 845¡ãC (1550¡ãF), 540¡ãC (1000¡ãF) temper, 50 mm (2 in.) round","['Iron, Fe', '98.46 - 98.92 %', '98.46 - 98.92 %', 'As remainder']","['Tensile Strength, Ultimate', '845 MPa', '123000 psi', '']","['Tensile Strength, Yield', '516 MPa', '74800 psi', '']","['Elongation at Break', '19.7 %', '19.7 %', 'in 50 mm']"
"AISI 1050 Steel, oil quenched 845¡ãC (1550¡ãF), 540¡ãC (1000¡ãF) temper, 50 mm (2 in.) round","['Manganese, Mn', '0.60 - 0.90 %', '0.60 - 0.90 %', '']","['Tensile Strength, Ultimate', '845 MPa', '123000 psi', '']","['Tensile Strength, Yield', '516 MPa', '74800 psi', '']","['Elongation at Break', '19.7 %', '19.7 %', 'in 50 mm']"
