Repository: josiahZXY/AI-assisted-Discovering-High-Strength-and-Ductility-Alloys-and-Database-Development

如果想看完整结果的话，请在这里下载论文观看: https://www.researchgate.net/publication/342881088_AI-assisted_Discovering_High_Strength_and_Ductility_Alloys_and_Database_Development.
喜欢的话请一键三连： star, watch,fork.

作者:张焇烊 2020/4/30

# AI-assisted-Discovering-High-Strength-and-Ductility-Alloys-and-Database-Development
    请将本文件解压放置在D盘下面,在使用user_interface之前，请先将AI-assisted-Discovering-High-Strength-and-Ductility-Alloys-and-Database-Development\Machine_learning\pipeline\p_files下的两个压缩文件解压至当前目录，否则user_interface功能不全。
    Please unzip this file and place it under the D drive.

File: database/Matweb_original_database/Mathweb/Metal Matrix Composite1.csv
Plansee DENSIMET® D176 Tungsten-Nickel-Iron Alloy,"['Fe + Ni', '7.0 %', '7.0 %', '']","['Tensile Strength, Yield', '>= 517 MPa', '>= 75000 psi', '']","['Elongation at Break', '>= 3.0 %', '>= 3.0 %', '']","['Component Elements Properties', 'Metric', 'English', 'Comments']"
Plansee DENSIMET® D176 Tungsten-Nickel-Iron Alloy,"['Tungsten, W', '93 %', '93 %', '']","['Tensile Strength, Yield', '>= 517 MPa', '>= 75000 psi', '']","['Elongation at Break', '>= 3.0 %', '>= 3.0 %', '']","['Component Elements Properties', 'Metric', 'English', 'Comments']"
Plansee DENSIMET® D176 Tungsten-Nickel-Iron Alloy,['Descriptive Properties'],"['Tensile Strength, Yield', '>= 517 MPa', '>= 75000 psi', '']","['Elongation at Break', '>= 3.0 %', '>= 3.0 %', '']","['Component Elements Properties', 'Metric', 'English', 'Comments']"
Plansee DENSIMET® D180 Tungsten-Nickel-Iron Alloy,"['Fe + Ni', '5.0 %', '5.0 %', '']","['Tensile Strength, Yield', '>= 517 MPa', '>= 75000 psi', '']","['Elongation at Break', '>= 3.0 %', '>= 3.0 %', '']","['Component Elements Properties', 'Metric', 'English', 'Comments']"
Plansee DENSIMET® D180 Tungsten-Nickel-Iron Alloy,"['Tungsten, W', '95 %', '95 %', '']","['Tensile Strength, Yield', '>= 517 MPa', '>= 75000 psi', '']","['Elongation at Break', '>= 3.0 %', '>= 3.0 %', '']","['Component Elements Properties', 'Metric', 'English', 'Comments']"
Plansee DENSIMET® D180 Tungsten-Nickel-Iron Alloy,['Descriptive Properties'],"['Tensile Strength, Yield', '>= 517 MPa', '>= 75000 psi', '']","['Elongation at Break', '>= 3.0 %', '>= 3.0 %', '']","['Component Elements Properties', 'Metric', 'English', 'Comments']"
Plansee DENSIMET® D185 Tungsten-Nickel-Iron Alloy,"['Fe + Ni', '3.0 %', '3.0 %', '']","['Tensile Strength, Yield', '600 MPa', '87000 psi', '']","['Elongation at Break', '>= 2.0 %', '>= 2.0 %', '']","['Component Elements Properties', 'Metric', 'English', 'Comments']"
Plansee DENSIMET® D185 Tungsten-Nickel-Iron Alloy,"['Tungsten, W', '97 %', '97 %', '']","['Tensile Strength, Yield', '600 MPa', '87000 psi', '']","['Elongation at Break', '>= 2.0 %', '>= 2.0 %', '']","['Component Elements Properties', 'Metric', 'English', 'Comments']"
Plansee DENSIMET® D185 Tungsten-Nickel-Iron Alloy,['Descriptive Properties'],"['Tensile Strength, Yield', '600 MPa', '87000 psi', '']","['Elongation at Break', '>= 2.0 %', '>= 2.0 %', '']","['Component Elements Properties', 'Metric', 'English', 'Comments']"
Plansee DENSIMET® D2M Tungsten-Nickel-Molybdenum-Iron Alloy,"['Ni, Fe, Mo', '10 %', '10 %', '']","['Tensile Strength, Yield', '>= 550 MPa', '>= 79800 psi', '']","['Elongation at Break', '>= 4.0 %', '>= 4.0 %', '']","['Component Elements Properties', 'Metric', 'English', 'Comments']"
Plansee DENSIMET® D2M Tungsten-Nickel-Molybdenum-Iron Alloy,"['Tungsten, W', '90 %', '90 %', '']","['Tensile Strength, Yield', '>= 550 MPa', '>= 79800 psi', '']","['Elongation at Break', '>= 4.0 %', '>= 4.0 %', '']","['Component Elements Properties', 'Metric', 'English', 'Comments']"
Plansee DENSIMET® D2M Tungsten-Nickel-Molybdenum-Iron Alloy,['Descriptive Properties'],"['Tensile Strength, Yield', '>= 550 MPa', '>= 79800 psi', '']","['Elongation at Break', '>= 4.0 %', '>= 4.0 %', '']","['Component Elements Properties', 'Metric', 'English', 'Comments']"
Plansee INERMET® IT170 Tungsten-Nickel-Copper Alloy,"['Other, total', '10 %', '10 %', 'Ni + Cu']","['Tensile Strength, Yield', '>= 517 MPa', '>= 75000 psi', '']","['Elongation at Break', '>= 2.0 %', '>= 2.0 %', '']","['Component Elements Properties', 'Metric', 'English', 'Comments']"
Plansee INERMET® IT170 Tungsten-Nickel-Copper Alloy,"['Tungsten, W', '90 %', '90 %', '']","['Tensile Strength, Yield', '>= 517 MPa', '>= 75000 psi', '']","['Elongation at Break', '>= 2.0 %', '>= 2.0 %', '']","['Component Elements Properties', 'Metric', 'English', 'Comments']"
Plansee INERMET® IT170 Tungsten-Nickel-Copper Alloy,['Descriptive Properties'],"['Tensile Strength, Yield', '>= 517 MPa', '>= 75000 psi', '']","['Elongation at Break', '>= 2.0 %', '>= 2.0 %', '']","['Component Elements Properties', 'Metric', 'English', 'Comments']"
Plansee INERMET® IT180 Tungsten-Nickel-Copper Alloy,"['Other, total', '5.0 %', '5.0 %', 'Ni + Cu']","['Tensile Strength, Yield', '>= 517 MPa', '>= 75000 psi', '']","['Elongation at Break', '>= 1.0 %', '>= 1.0 %', '']","['Component Elements Properties', 'Metric', 'English', 'Comments']"
Plansee INERMET® IT180 Tungsten-Nickel-Copper Alloy,"['Tungsten, W', '95 %', '95 %', '']","['Tensile Strength, Yield', '>= 517 MPa', '>= 75000 psi', '']","['Elongation at Break', '>= 1.0 %', '>= 1.0 %', '']","['Component Elements Properties', 'Metric', 'English', 'Comments']"
Plansee INERMET® IT180 Tungsten-Nickel-Copper Alloy,['Descriptive Properties'],"['Tensile Strength, Yield', '>= 517 MPa', '>= 75000 psi', '']","['Elongation at Break', '>= 1.0 %', '>= 1.0 %', '']","['Component Elements Properties', 'Metric', 'English', 'Comments']"
"Schwarzkopf Plansee PM 1000 ODS Nickel Alloy
      
       (discontinued **)","['Aluminum, Al', '0.30 %', '0.30 %', '']","['Tensile Strength, Ultimate', '922 MPa', '134000 psi', 'Sheet In Longitudinal (L) and Transverse (LT) Directions']","['Tensile Strength, Yield', '626 MPa@Strain 0.200 %', '90800 psi@Strain 0.200 %', 'Sheet In Longitudinal (L) and Transverse (LT) Directions']","['Elongation at Break', '22 %', '22 %', 'A5']"
"Schwarzkopf Plansee PM 1000 ODS Nickel Alloy
      
       (discontinued **)","['Chromium, Cr', '20 %', '20 %', '']","['Tensile Strength, Ultimate', '922 MPa', '134000 psi', 'Sheet In Longitudinal (L) and Transverse (LT) Directions']","['Tensile Strength, Yield', '626 MPa@Strain 0.200 %', '90800 psi@Strain 0.200 %', 'Sheet In Longitudinal (L) and Transverse (LT) Directions']","['Elongation at Break', '22 %', '22 %', 'A5']"
"Schwarzkopf Plansee PM 1000 ODS Nickel Alloy
      
       (discontinued **)","['Iron, Fe', '<= 3.0 %', '<= 3.0 %', '']","['Tensile Strength, Ultimate', '922 MPa', '134000 psi', 'Sheet In Longitudinal (L) and Transverse (LT) Directions']","['Tensile Strength, Yield', '626 MPa@Strain 0.200 %', '90800 psi@Strain 0.200 %', 'Sheet In Longitudinal (L) and Transverse (LT) Directions']","['Elongation at Break', '22 %', '22 %', 'A5']"
"Schwarzkopf Plansee PM 1000 ODS Nickel Alloy
      
       (discontinued **)","['Nickel, Ni', '75.6 - 78.6 %', '75.6 - 78.6 %', 'As Remainder']","['Tensile Strength, Ultimate', '922 MPa', '134000 psi', 'Sheet In Longitudinal (L) and Transverse (LT) Directions']","['Tensile Strength, Yield', '626 MPa@Strain 0.200 %', '90800 psi@Strain 0.200 %', 'Sheet In Longitudinal (L) and Transverse (LT) Directions']","['Elongation at Break', '22 %', '22 %', 'A5']"
"Schwarzkopf Plansee PM 1000 ODS Nickel Alloy
      
       (discontinued **)","['Titanium, Ti', '0.50 %', '0.50 %', '']","['Tensile Strength, Ultimate', '922 MPa', '134000 psi', 'Sheet In Longitudinal (L) and Transverse (LT) Directions']","['Tensile Strength, Yield', '626 MPa@Strain 0.200 %', '90800 psi@Strain 0.200 %', 'Sheet In Longitudinal (L) and Transverse (LT) Directions']","['Elongation at Break', '22 %', '22 %', 'A5']"
"Schwarzkopf Plansee PM 1000 ODS Nickel Alloy
      
       (discontinued **)","['Y2O3', '0.60 %', '0.60 %', '']","['Tensile Strength, Ultimate', '922 MPa', '134000 psi', 'Sheet In Longitudinal (L) and Transverse (LT) Directions']","['Tensile Strength, Yield', '626 MPa@Strain 0.200 %', '90800 psi@Strain 0.200 %', 'Sheet In Longitudinal (L) and Transverse (LT) Directions']","['Elongation at Break', '22 %', '22 %', 'A5']"
"Schwarzkopf Plansee PM 2000, Bar Grain Class 6 ODS Iron Alloy Bar
      
       (discontinued **)","['Aluminum, Al', '5.5 %', '5.5 %', '']","['Tensile Strength, Ultimate', '720 MPa', '104000 psi', 'Bar']","['Tensile Strength, Yield', '603 MPa@Strain 0.200 %', '87500 psi@Strain 0.200 %', '']","['Elongation at Break', '14 %', '14 %', '']"
"Schwarzkopf Plansee PM 2000, Bar Grain Class 6 ODS Iron Alloy Bar
      
       (discontinued **)","['Chromium, Cr', '19 %', '19 %', '']","['Tensile Strength, Ultimate', '720 MPa', '104000 psi', 'Bar']","['Tensile Strength, Yield', '603 MPa@Strain 0.200 %', '87500 psi@Strain 0.200 %', '']","['Elongation at Break', '14 %', '14 %', '']"
"Schwarzkopf Plansee PM 2000, Bar Grain Class 6 ODS Iron Alloy Bar
      
       (discontinued **)","['Iron, Fe', '74.5 %', '74.5 %', 'As Remainder']","['Tensile Strength, Ultimate', '720 MPa', '104000 psi', 'Bar']","['Tensile Strength, Yield', '603 MPa@Strain 0.200 %', '87500 psi@Strain 0.200 %', '']","['Elongation at Break', '14 %', '14 %', '']"
"Schwarzkopf Plansee PM 2000, Bar Grain Class 6 ODS Iron Alloy Bar
      
       (discontinued **)","['Titanium, Ti', '0.50 %', '0.50 %', '']","['Tensile Strength, Ultimate', '720 MPa', '104000 psi', 'Bar']","['Tensile Strength, Yield', '603 MPa@Strain 0.200 %', '87500 psi@Strain 0.200 %', '']","['Elongation at Break', '14 %', '14 %', '']"
"Schwarzkopf Plansee PM 2000, Bar Grain Class 6 ODS Iron Alloy Bar
      
       (discontinued **)","['Y2O3', '0.50 %', '0.50 %', '']","['Tensile Strength, Ultimate', '720 MPa', '104000 psi', 'Bar']","['Tensile Strength, Yield', '603 MPa@Strain 0.200 %', '87500 psi@Strain 0.200 %', '']","['Elongation at Break', '14 %', '14 %', '']"
"Schwarzkopf Plansee PM 2000, Sheet Grain Class 6 ODS Iron Alloy Sheet
      
       (discontinued **)","['Aluminum, Al', '5.5 %', '5.5 %', '']","['Tensile Strength, Ultimate', '618 MPa', '89600 psi', 'Longitudinal']","['Tensile Strength, Yield', '525 MPa@Strain 0.200 %', '76100 psi@Strain 0.200 %', 'Longitudinal']","['Elongation at Break', '18.4 %', '18.4 %', 'Longitudinal']"
"Schwarzkopf Plansee PM 2000, Sheet Grain Class 6 ODS Iron Alloy Sheet
      
       (discontinued **)","['Chromium, Cr', '19 %', '19 %', '']","['Tensile Strength, Ultimate', '618 MPa', '89600 psi', 'Longitudinal']","['Tensile Strength, Yield', '525 MPa@Strain 0.200 %', '76100 psi@Strain 0.200 %', 'Longitudinal']","['Elongation at Break', '18.4 %', '18.4 %', 'Longitudinal']"
"Schwarzkopf Plansee PM 2000, Sheet Grain Class 6 ODS Iron Alloy Sheet
      
       (discontinued **)","['Iron, Fe', '74.5 %', '74.5 %', 'As Remainder']","['Tensile Strength, Ultimate', '618 MPa', '89600 psi', 'Longitudinal']","['Tensile Strength, Yield', '525 MPa@Strain 0.200 %', '76100 psi@Strain 0.200 %', 'Longitudinal']","['Elongation at Break', '18.4 %', '18.4 %', 'Longitudinal']"
"Schwarzkopf Plansee PM 2000, Sheet Grain Class 6 ODS Iron Alloy Sheet
      
       (discontinued **)","['Titanium, Ti', '0.50 %', '0.50 %', '']","['Tensile Strength, Ultimate', '618 MPa', '89600 psi', 'Longitudinal']","['Tensile Strength, Yield', '525 MPa@Strain 0.200 %', '76100 psi@Strain 0.200 %', 'Longitudinal']","['Elongation at Break', '18.4 %', '18.4 %', 'Longitudinal']"
"Schwarzkopf Plansee PM 2000, Sheet Grain Class 6 ODS Iron Alloy Sheet
      
       (discontinued **)","['Y2O3', '0.50 %', '0.50 %', '']","['Tensile Strength, Ultimate', '618 MPa', '89600 psi', 'Longitudinal']","['Tensile Strength, Yield', '525 MPa@Strain 0.200 %', '76100 psi@Strain 0.200 %', 'Longitudinal']","['Elongation at Break', '18.4 %', '18.4 %', 'Longitudinal']"
"Schwarzkopf Plansee PM 2000 Grain Class 4 ODS Iron Alloy
      
       (discontinued **)","['Aluminum, Al', '5.5 %', '5.5 %', '']","['Tensile Strength, Ultimate', '1185 MPa', '171900 psi', '']","['Tensile Strength, Yield', '1110 MPa@Strain 0.200 %', '161000 psi@Strain 0.200 %', '']","['Elongation at Break', '14 %', '14 %', '']"
"Schwarzkopf Plansee PM 2000 Grain Class 4 ODS Iron Alloy
      
       (discontinued **)","['Chromium, Cr', '19 %', '19 %', '']","['Tensile Strength, Ultimate', '1185 MPa', '171900 psi', '']","['Tensile Strength, Yield', '1110 MPa@Strain 0.200 %', '161000 psi@Strain 0.200 %', '']","['Elongation at Break', '14 %', '14 %', '']"
"Schwarzkopf Plansee PM 2000 Grain Class 4 ODS Iron Alloy
      
       (discontinued **)","['Iron, Fe', '74.5 %', '74.5 %', 'As Remainder']","['Tensile Strength, Ultimate', '1185 MPa', '171900 psi', '']","['Tensile Strength, Yield', '1110 MPa@Strain 0.200 %', '161000 psi@Strain 0.200 %', '']","['Elongation at Break', '14 %', '14 %', '']"
"Schwarzkopf Plansee PM 2000 Grain Class 4 ODS Iron Alloy
      
       (discontinued **)","['Titanium, Ti', '0.50 %', '0.50 %', '']","['Tensile Strength, Ultimate', '1185 MPa', '171900 psi', '']","['Tensile Strength, Yield', '1110 MPa@Strain 0.200 %', '161000 psi@Strain 0.200 %', '']","['Elongation at Break', '14 %', '14 %', '']"
"Schwarzkopf Plansee PM 2000 Grain Class 4 ODS Iron Alloy
      
       (discontinued **)","['Y2O3', '0.50 %', '0.50 %', '']","['Tensile Strength, Ultimate', '1185 MPa', '171900 psi', '']","['Tensile Strength, Yield', '1110 MPa@Strain 0.200 %', '161000 psi@Strain 0.200 %', '']","['Elongation at Break', '14 %', '14 %', '']"

File: database/Matweb_original_database/Mathweb/Nickel Alloy0.csv (part 1 of 3)
"Nickel, Ni","['Nickel, Ni', '100 %', '100 %', '']","['Tensile Strength, Ultimate', '45.0 MPa', '6530 psi', 'Annealed']","['Tensile Strength, Yield', '59.0 MPa', '8560 psi', 'Typical']","['Elongation at Break', '30 %', '30 %', 'Annealed']"
"Nickel, Ni",['Descriptive Properties'],"['Tensile Strength, Ultimate', '45.0 MPa', '6530 psi', 'Annealed']","['Tensile Strength, Yield', '59.0 MPa', '8560 psi', 'Typical']","['Elongation at Break', '30 %', '30 %', 'Annealed']"
Overview of materials for Nickel Alloy,"['Al + Ti', '0.500 - 2.80 %', '0.500 - 2.80 %', 'Average value: 0.675 % Grade Count:12']","['Tensile Strength, Ultimate', '45.0 - 2070 MPa', '6530 - 300000 psi', 'Average value: 896 MPa Grade Count:884']","['Tensile Strength, Yield', '59.0 - 2000 MPa', '8560 - 290000 psi', 'Average value: 585 MPa Grade Count:790']","['Elongation at Break', '0.500 - 74.0 %', '0.500 - 74.0 %', 'Average value: 33.1 % Grade Count:815']"
Overview of materials for Nickel Alloy,"['Aluminum, Al', '0.0100 - 50.0 %', '0.0100 - 50.0 %', 'Average value: 1.86 % Grade Count:503']","['Tensile Strength, Ultimate', '45.0 - 2070 MPa', '6530 - 300000 psi', 'Average value: 896 MPa Grade Count:884']","['Tensile Strength, Yield', '59.0 - 2000 MPa', '8560 - 290000 psi', 'Average value: 585 MPa Grade Count:790']","['Elongation at Break', '0.500 - 74.0 %', '0.500 - 74.0 %', 'Average value: 33.1 % Grade Count:815']"
Overview of materials for Nickel Alloy,"['Beryllium, Be', '1.80 - 6.50 %', '1.80 - 6.50 %', 'Average value: 2.22 % Grade Count:26']","['Tensile Strength, Ultimate', '45.0 - 2070 MPa', '6530 - 300000 psi', 'Average value: 896 MPa Grade Count:884']","['Tensile Strength, Yield', '59.0 - 2000 MPa', '8560 - 290000 psi', 'Average value: 585 MPa Grade Count:790']","['Elongation at Break', '0.500 - 74.0 %', '0.500 - 74.0 %', 'Average value: 33.1 % Grade Count:815']"
Overview of materials for Nickel Alloy,"['Boron, B', '0.000 - 15.0 %', '0.000 - 15.0 %', 'Average value: 0.652 % Grade Count:364']","['Tensile Strength, Ultimate', '45.0 - 2070 MPa', '6530 - 300000 psi', 'Average value: 896 MPa Grade Count:884']","['Tensile Strength, Yield', '59.0 - 2000 MPa', '8560 - 290000 psi', 'Average value: 585 MPa Grade Count:790']","['Elongation at Break', '0.500 - 74.0 %', '0.500 - 74.0 %', 'Average value: 33.1 % Grade Count:815']"
Overview of materials for Nickel Alloy,"['Carbon, C', '0.00400 - 26.0 %', '0.00400 - 26.0 %', 'Average value: 0.172 % Grade Count:916']","['Tensile Strength, Ultimate', '45.0 - 2070 MPa', '6530 - 300000 psi', 'Average value: 896 MPa Grade Count:884']","['Tensile Strength, Yield', '59.0 - 2000 MPa', '8560 - 290000 psi', 'Average value: 585 MPa Grade Count:790']","['Elongation at Break', '0.500 - 74.0 %', '0.500 - 74.0 %', 'Average value: 33.1 % Grade Count:815']"
Overview of materials for Nickel Alloy,"['Cb + Ta', '1.00 - 5.40 %', '1.00 - 5.40 %', 'Average value: 3.93 % Grade Count:5']","['Tensile Strength, Ultimate', '45.0 - 2070 MPa', '6530 - 300000 psi', 'Average value: 896 MPa Grade Count:884']","['Tensile Strength, Yield', '59.0 - 2000 MPa', '8560 - 290000 psi', 'Average value: 585 MPa Grade Count:790']","['Elongation at Break', '0.500 - 74.0 %', '0.500 - 74.0 %', 'Average value: 33.1 % Grade Count:815']"
Overview of materials for Nickel Alloy,"['Chromium, Cr', '0.0100 - 52.0 %', '0.0100 - 52.0 %', 'Average value: 17.8 % Grade Count:881']","['Tensile Strength, Ultimate', '45.0 - 2070 MPa', '6530 - 300000 psi', 'Average value: 896 MPa Grade Count:884']","['Tensile Strength, Yield', '59.0 - 2000 MPa', '8560 - 290000 psi', 'Average value: 585 MPa Grade Count:790']","['Elongation at Break', '0.500 - 74.0 %', '0.500 - 74.0 %', 'Average value: 33.1 % Grade Count:815']"
Overview of materials for Nickel Alloy,"['Cobalt, Co', '0.0100 - 46.9 %', '0.0100 - 46.9 %', 'Average value: 6.29 % Grade Count:549']","['Tensile Strength, Ultimate', '45.0 - 2070 MPa', '6530 - 300000 psi', 'Average value: 896 MPa Grade Count:884']","['Tensile Strength, Yield', '59.0 - 2000 MPa', '8560 - 290000 psi', 'Average value: 585 MPa Grade Count:790']","['Elongation at Break', '0.500 - 74.0 %', '0.500 - 74.0 %', 'Average value: 33.1 % Grade Count:815']"
Overview of materials for Nickel Alloy,"['Copper, Cu', '0.00100 - 72.0 %', '0.00100 - 72.0 %', 'Average value: 9.71 % Grade Count:369']","['Tensile Strength, Ultimate', '45.0 - 2070 MPa', '6530 - 300000 psi', 'Average value: 896 MPa Grade Count:884']","['Tensile Strength, Yield', '59.0 - 2000 MPa', '8560 - 290000 psi', 'Average value: 585 MPa Grade Count:790']","['Elongation at Break', '0.500 - 74.0 %', '0.500 - 74.0 %', 'Average value: 33.1 % Grade Count:815']"
Overview of materials for Nickel Alloy,"['Hafnium, Hf', '0.400 - 1.50 %', '0.400 - 1.50 %', 'Average value: 0.833 % Grade Count:3']","['Tensile Strength, Ultimate', '45.0 - 2070 MPa', '6530 - 300000 psi', 'Average value: 896 MPa Grade Count:884']","['Tensile Strength, Yield', '59.0 - 2000 MPa', '8560 - 290000 psi', 'Average value: 585 MPa Grade Count:790']","['Elongation at Break', '0.500 - 74.0 %', '0.500 - 74.0 %', 'Average value: 33.1 % Grade Count:815']"
Overview of materials for Nickel Alloy,"['Hydrogen, H', '0.00100 - 0.00500 %', '0.00100 - 0.00500 %', 'Average value: 0.00433 % Grade Count:6']","['Tensile Strength, Ultimate', '45.0 - 2070 MPa', '6530 - 300000 psi', 'Average value: 896 MPa Grade Count:884']","['Tensile Strength, Yield', '59.0 - 2000 MPa', '8560 - 290000 psi', 'Average value: 585 MPa Grade Count:790']","['Elongation at Break', '0.500 - 74.0 %', '0.500 - 74.0 %', 'Average value: 33.1 % Grade Count:815']"
Overview of materials for Nickel Alloy,"['Iron, Fe', '0.00500 - 63.0 %', '0.00500 - 63.0 %', 'Average value: 7.79 % Grade Count:940']","['Tensile Strength, Ultimate', '45.0 - 2070 MPa', '6530 - 300000 psi', 'Average value: 896 MPa Grade Count:884']","['Tensile Strength, Yield', '59.0 - 2000 MPa', '8560 - 290000 psi', 'Average value: 585 MPa Grade Count:790']","['Elongation at Break', '0.500 - 74.0 %', '0.500 - 74.0 %', 'Average value: 33.1 % Grade Count:815']"
Overview of materials for Nickel Alloy,"['Lanthanum, La', '0.00500 - 35.0 %', '0.00500 - 35.0 %', 'Average value: 0.481 % Grade Count:73']","['Tensile Strength, Ultimate', '45.0 - 2070 MPa', '6530 - 300000 psi', 'Average value: 896 MPa Grade Count:884']","['Tensile Strength, Yield', '59.0 - 2000 MPa', '8560 - 290000 psi', 'Average value: 585 MPa Grade Count:790']","['Elongation at Break', '0.500 - 74.0 %', '0.500 - 74.0 %', 'Average value: 33.1 % Grade Count:815']"
Overview of materials for Nickel Alloy,"['Lead, Pb', '0.000500 - 0.0500 %', '0.000500 - 0.0500 %', 'Average value: 0.0189 % Grade Count:4']","['Tensile Strength, Ultimate', '45.0 - 2070 MPa', '6530 - 300000 psi', 'Average value: 896 MPa Grade Count:884']","['Tensile Strength, Yield', '59.0 - 2000 MPa', '8560 - 290000 psi', 'Average value: 585 MPa Grade Count:790']","['Elongation at Break', '0.500 - 74.0 %', '0.500 - 74.0 %', 'Average value: 33.1 % Grade Count:815']"
Overview of materials for Nickel Alloy,"['Magnesium, Mg', '0.00350 - 0.200 %', '0.00350 - 0.200 %', 'Average value: 0.0381 % Grade Count:15']","['Tensile Strength, Ultimate', '45.0 - 2070 MPa', '6530 - 300000 psi', 'Average value: 896 MPa Grade Count:884']","['Tensile Strength, Yield', '59.0 - 2000 MPa', '8560 - 290000 psi', 'Average value: 585 MPa Grade Count:790']","['Elongation at Break', '0.500 - 74.0 %', '0.500 - 74.0 %', 'Average value: 33.1 % Grade Count:815']"
Overview of materials for Nickel Alloy,"['Manganese, Mn', '0.00100 - 28.5 %', '0.00100 - 28.5 %', 'Average value: 0.837 % Grade Count:741']","['Tensile Strength, Ultimate', '45.0 - 2070 MPa', '6530 - 300000 psi', 'Average value: 896 MPa Grade Count:884']","['Tensile Strength, Yield', '59.0 - 2000 MPa', '8560 - 290000 psi', 'Average value: 585 MPa Grade Count:790']","['Elongation at Break', '0.500 - 74.0 %', '0.500 - 74.0 %', 'Average value: 33.1 % Grade Count:815']"
Overview of materials for Nickel Alloy,"['Molybdenum, Mo', '0.100 - 33.0 %', '0.100 - 33.0 %', 'Average value: 10.4 % Grade Count:614']","['Tensile Strength, Ultimate', '45.0 - 2070 MPa', '6530 - 300000 psi', 'Average value: 896 MPa Grade Count:884']","['Tensile Strength, Yield', '59.0 - 2000 MPa', '8560 - 290000 psi', 'Average value: 585 MPa Grade Count:790']","['Elongation at Break', '0.500 - 74.0 %', '0.500 - 74.0 %', 'Average value: 33.1 % Grade Count:815']"
Overview of materials for Nickel Alloy,"['Nb + Ta', '0.300 - 4.15 %', '0.300 - 4.15 %', 'Average value: 1.35 % Grade Count:31']","['Tensile Strength, Ultimate', '45.0 - 2070 MPa', '6530 - 300000 psi', 'Average value: 896 MPa Grade Count:884']","['Tensile Strength, Yield', '59.0 - 2000 MPa', '8560 - 290000 psi', 'Average value: 585 MPa Grade Count:790']","['Elongation at Break', '0.500 - 74.0 %', '0.500 - 74.0 %', 'Average value: 33.1 % Grade Count:815']"
Overview of materials for Nickel Alloy,"['Nickel, Ni', '12.0 - 100 %', '12.0 - 100 %', 'Average value: 63.1 % Grade Count:1165']","['Tensile Strength, Ultimate', '45.0 - 2070 MPa', '6530 - 300000 psi', 'Average value: 896 MPa Grade Count:884']","['Tensile Strength, Yield', '59.0 - 2000 MPa', '8560 - 290000 psi', 'Average value: 585 MPa Grade Count:790']","['Elongation at Break', '0.500 - 74.0 %', '0.500 - 74.0 %', 'Average value: 33.1 % Grade Count:815']"
Overview of materials for Nickel Alloy,"['Niobium, Nb (Columbium, Cb)', '0.100 - 6.50 %', '0.100 - 6.50 %', 'Average value: 3.12 % Grade Count:183']","['Tensile Strength, Ultimate', '45.0 - 2070 MPa', '6530 - 300000 psi', 'Average value: 896 MPa Grade Count:884']","['Tensile Strength, Yield', '59.0 - 2000 MPa', '8560 - 290000 psi', 'Average value: 585 MPa Grade Count:790']","['Elongation at Break', '0.500 - 74.0 %', '0.500 - 74.0 %', 'Average value: 33.1 % Grade Count:815']"
Overview of materials for Nickel Alloy,"['Nitrogen, N', '0.00500 - 0.0700 %', '0.00500 - 0.0700 %', 'Average value: 0.0181 % Grade Count:21']","['Tensile Strength, Ultimate', '45.0 - 2070 MPa', '6530 - 300000 psi', 'Average value: 896 MPa Grade Count:884']","['Tensile Strength, Yield', '59.0 - 2000 MPa', '8560 - 290000 psi', 'Average value: 585 MPa Grade Count:790']","['Elongation at Break', '0.500 - 74.0 %', '0.500 - 74.0 %', 'Average value: 33.1 % Grade Count:815']"
Overview of materials for Nickel Alloy,"['Oxygen, O', '0.00250 - 0.0500 %', '0.00250 - 0.0500 %', 'Average value: 0.0390 % Grade Count:12']","['Tensile Strength, Ultimate', '45.0 - 2070 MPa', '6530 - 300000 psi', 'Average value: 896 MPa Grade Count:884']","['Tensile Strength, Yield', '59.0 - 2000 MPa', '8560 - 290000 psi', 'Average value: 585 MPa Grade Count:790']","['Elongation at Break', '0.500 - 74.0 %', '0.500 - 74.0 %', 'Average value: 33.1 % Grade Count:815']"
Overview of materials for Nickel Alloy,"['Phosphorous, P', '0.00500 - 12.0 %', '0.00500 - 12.0 %', 'Average value: 0.191 % Grade Count:251']","['Tensile Strength, Ultimate', '45.0 - 2070 MPa', '6530 - 300000 psi', 'Average value: 896 MPa Grade Count:884']","['Tensile Strength, Yield', '59.0 - 2000 MPa', '8560 - 290000 psi', 'Average value: 585 MPa Grade Count:790']","['Elongation at Break', '0.500 - 74.0 %', '0.500 - 74.0 %', 'Average value: 33.1 % Grade Count:815']"
Overview of materials for Nickel Alloy,"['Rhenium, Re', '1.80 - 2.20 %', '1.80 - 2.20 %', 'Average value: 2.07 % Grade Count:3']","['Tensile Strength, Ultimate', '45.0 - 2070 MPa', '6530 - 300000 psi', 'Average value: 896 MPa Grade Count:884']","['Tensile Strength, Yield', '59.0 - 2000 MPa', '8560 - 290000 psi', 'Average value: 585 MPa Grade Count:790']","['Elongation at Break', '0.500 - 74.0 %', '0.500 - 74.0 %', 'Average value: 33.1 % Grade Count:815']"
Overview of materials for Nickel Alloy,"['Selenium, Se', '0.000300 - 0.00500 %', '0.000300 - 0.00500 %', 'Average value: 0.00406 % Grade Count:5']","['Tensile Strength, Ultimate', '45.0 - 2070 MPa', '6530 - 300000 psi', 'Average value: 896 MPa Grade Count:884']","['Tensile Strength, Yield', '59.0 - 2000 MPa', '8560 - 290000 psi', 'Average value: 585 MPa Grade Count:790']","['Elongation at Break', '0.500 - 74.0 %', '0.500 - 74.0 %', 'Average value: 33.1 % Grade Count:815']"
Overview of materials for Nickel Alloy,"['Silicon, Si', '0.00100 - 38.0 %', '0.00100 - 38.0 %', 'Average value: 0.984 % Grade Count:846']","['Tensile Strength, Ultimate', '45.0 - 2070 MPa', '6530 - 300000 psi', 'Average value: 896 MPa Grade Count:884']","['Tensile Strength, Yield', '59.0 - 2000 MPa', '8560 - 290000 psi', 'Average value: 585 MPa Grade Count:790']","['Elongation at Break', '0.500 - 74.0 %', '0.500 - 74.0 %', 'Average value: 33.1 % Grade Count:815']"
Overview of materials for Nickel Alloy,"['Silver, Ag', '18.0 - 25.0 %', '18.0 - 25.0 %', 'Average value: 22.0 % Grade Count:3']","['Tensile Strength, Ultimate', '45.0 - 2070 MPa', '6530 - 300000 psi', 'Average value: 896 MPa Grade Count:884']","['Tensile Strength, Yield', '59.0 - 2000 MPa', '8560 - 290000 psi', 'Average value: 585 MPa Grade Count:790']","['Elongation at Break', '0.500 - 74.0 %', '0.500 - 74.0 %', 'Average value: 33.1 % Grade Count:815']"
Overview of materials for Nickel Alloy,"['Sulfur, S', '0.000700 - 0.150 %', '0.000700 - 0.150 %', 'Average value: 0.0165 % Grade Count:376']","['Tensile Strength, Ultimate', '45.0 - 2070 MPa', '6530 - 300000 psi', 'Average value: 896 MPa Grade Count:884']","['Tensile Strength, Yield', '59.0 - 2000 MPa', '8560 - 290000 psi', 'Average value: 585 MPa Grade Count:790']","['Elongation at Break', '0.500 - 74.0 %', '0.500 - 74.0 %', 'Average value: 33.1 % Grade Count:815']"
Overview of materials for Nickel Alloy,"['Tantalum, Ta', '0.200 - 12.0 %', '0.200 - 12.0 %', 'Average value: 2.95 % Grade Count:16']","['Tensile Strength, Ultimate', '45.0 - 2070 MPa', '6530 - 300000 psi', 'Average value: 896 MPa Grade Count:884']","['Tensile Strength, Yield', '59.0 - 2000 MPa', '8560 - 290000 psi', 'Average value: 585 MPa Grade Count:790']","['Elongation at Break', '0.500 - 74.0 %', '0.500 - 74.0 %', 'Average value: 33.1 % Grade Count:815']"
Overview of materials for Nickel Alloy,"['Tin, Sn', '0.0250 - 0.700 %', '0.0250 - 0.700 %', 'Average value: 0.216 % Grade Count:4']","['Tensile Strength, Ultimate', '45.0 - 2070 MPa', '6530 - 300000 psi', 'Average value: 896 MPa Grade Count:884']","['Tensile Strength, Yield', '59.0 - 2000 MPa', '8560 - 290000 psi', 'Average value: 585 MPa Grade Count:790']","['Elongation at Break', '0.500 - 74.0 %', '0.500 - 74.0 %', 'Average value: 33.1 % Grade Count:815']"
Overview of materials for Nickel Alloy,"['Titanium, Ti', '0.00200 - 46.0 %', '0.00200 - 46.0 %', 'Average value: 2.52 % Grade Count:388']","['Tensile Strength, Ultimate', '45.0 - 2070 MPa', '6530 - 300000 psi', 'Average value: 896 MPa Grade Count:884']","['Tensile Strength, Yield', '59.0 - 2000 MPa', '8560 - 290000 psi', 'Average value: 585 MPa Grade Count:790']","['Elongation at Break', '0.500 - 74.0 %', '0.500 - 74.0 %', 'Average value: 33.1 % Grade Count:815']"
Overview of materials for Nickel Alloy,"['Tungsten, W', '0.200 - 48.2 %', '0.200 - 48.2 %', 'Average value: 5.07 % Grade Count:291']","['Tensile Strength, Ultimate', '45.0 - 2070 MPa', '6530 - 300000 psi', 'Average value: 896 MPa Grade Count:884']","['Tensile Strength, Yield', '59.0 - 2000 MPa', '8560 - 290000 psi', 'Average value: 585 MPa Grade Count:790']","['Elongation at Break', '0.500 - 74.0 %', '0.500 - 74.0 %', 'Average value: 33.1 % Grade Count:815']"
Overview of materials for Nickel Alloy,"['Vanadium, V', '0.100 - 7.50 %', '0.100 - 7.50 %', 'Average value: 0.491 % Grade Count:94']","['Tensile Strength, Ultimate', '45.0 - 2070 MPa', '6530 - 300000 psi', 'Average value: 896 MPa Grade Count:884']","['Tensile Strength, Yield', '59.0 - 2000 MPa', '8560 - 290000 psi', 'Average value: 585 MPa Grade Count:790']","['Elongation at Break', '0.500 - 74.0 %', '0.500 - 74.0 %', 'Average value: 33.1 % Grade Count:815']"
Overview of materials for Nickel Alloy,"['WC', '48.0 - 62.0 %', '48.0 - 62.0 %', 'Average value: 55.0 % Grade Count:4']","['Tensile Strength, Ultimate', '45.0 - 2070 MPa', '6530 - 300000 psi', 'Average value: 896 MPa Grade Count:884']","['Tensile Strength, Yield', '59.0 - 2000 MPa', '8560 - 290000 psi', 'Average value: 585 MPa Grade Count:790']","['Elongation at Break', '0.500 - 74.0 %', '0.500 - 74.0 %', 'Average value: 33.1 % Grade Count:815']"
Overview of materials for Nickel Alloy,"['Y2O3', '0.600 %', '0.600 %', 'Average value: 0.600 % Grade Count:4']","['Tensile Strength, Ultimate', '45.0 - 2070 MPa', '6530 - 300000 psi', 'Average value: 896 MPa Grade Count:884']","['Tensile Strength, Yield', '59.0 - 2000 MPa', '8560 - 290000 psi', 'Average value: 585 MPa Grade Count:790']","['Elongation at Break', '0.500 - 74.0 %', '0.500 - 74.0 %', 'Average value: 33.1 % Grade Count:815']"
Overview of materials for Nickel Alloy,"['Yttrium, Y', '0.0100 - 1.20 %', '0.0100 - 1.20 %', 'Average value: 0.134 % Grade Count:44']","['Tensile Strength, Ultimate', '45.0 - 2070 MPa', '6530 - 300000 psi', 'Average value: 896 MPa Grade Count:884']","['Tensile Strength, Yield', '59.0 - 2000 MPa', '8560 - 290000 psi', 'Average value: 585 MPa Grade Count:790']","['Elongation at Break', '0.500 - 74.0 %', '0.500 - 74.0 %', 'Average value: 33.1 % Grade Count:815']"
Overview of materials for Nickel Alloy,"['Zinc, Zn', '0.00100 - 29.0 %', '0.00100 - 29.0 %', 'Average value: 17.5 % Grade Count:38']","['Tensile Strength, Ultimate', '45.0 - 2070 MPa', '6530 - 300000 psi', 'Average value: 896 MPa Grade Count:884']","['Tensile Strength, Yield', '59.0 - 2000 MPa', '8560 - 290000 psi', 'Average value: 585 MPa Grade Count:790']","['Elongation at Break', '0.500 - 74.0 %', '0.500 - 74.0 %', 'Average value: 33.1 % Grade Count:815']"
Overview of materials for Nickel Alloy,"['Zirconium, Zr', '0.000 - 30.0 %', '0.000 - 30.0 %', 'Average value: 0.524 % Grade Count:72']","['Tensile Strength, Ultimate', '45.0 - 2070 MPa', '6530 - 300000 psi', 'Average value: 896 MPa Grade Count:884']","['Tensile Strength, Yield', '59.0 - 2000 MPa', '8560 - 290000 psi', 'Average value: 585 MPa Grade Count:790']","['Elongation at Break', '0.500 - 74.0 %', '0.500 - 74.0 %', 'Average value: 33.1 % Grade Count:815']"
Alloy 19® Thermocouple Alloy,"['Cobalt, Co', '1.0 %', '1.0 %', '']","['Tensile Strength, Ultimate', '415 MPa', '60200 psi', 'annealed']","['Tensile Strength, Yield', '170 MPa@Strain 0.200 %', '24700 psi@Strain 0.200 %', 'annealed']","['Elongation at Break', '35 %', '35 %', '']"
Alloy 19® Thermocouple Alloy,"['Nickel, Ni', '99 %', '99 %', '']","['Tensile Strength, Ultimate', '415 MPa', '60200 psi', 'annealed']","['Tensile Strength, Yield', '170 MPa@Strain 0.200 %', '24700 psi@Strain 0.200 %', 'annealed']","['Elongation at Break', '35 %', '35 %', '']"
Alloy 19® Thermocouple Alloy,['Descriptive Properties'],"['Tensile Strength, Ultimate', '415 MPa', '60200 psi', 'annealed']","['Tensile Strength, Yield', '170 MPa@Strain 0.200 %', '24700 psi@Strain 0.200 %', 'annealed']","['Elongation at Break', '35 %', '35 %', '']"
Alloy 20® Thermocouple Alloy,"['Molybdenum, Mo', '18 %', '18 %', '']","['Tensile Strength, Ultimate', '895 MPa', '130000 psi', 'annealed']","['Tensile Strength, Yield', '515 MPa@Strain 0.200 %', '74700 psi@Strain 0.200 %', 'annealed']","['Elongation at Break', '35 %', '35 %', '']"
Alloy 20® Thermocouple Alloy,"['Nickel, Ni', '82 %', '82 %', '']","['Tensile Strength, Ultimate', '895 MPa', '130000 psi', 'annealed']","['Tensile Strength, Yield', '515 MPa@Strain 0.200 %', '74700 psi@Strain 0.200 %', 'annealed']","['Elongation at Break', '35 %', '35 %', '']"
Alloy 20® Thermocouple Alloy,['Descriptive Properties'],"['Tensile Strength, Ultimate', '895 MPa', '130000 psi', 'annealed']","['Tensile Strength, Yield', '515 MPa@Strain 0.200 %', '74700 psi@Strain 0.200 %', 'annealed']","['Elongation at Break', '35 %', '35 %', '']"
Kanthal® 52 Nickel-Iron Resistor Alloy,"['Iron, Fe', '48 %', '48 %', '']","['Tensile Strength, Ultimate', '610 MPa', '88500 psi', '']","['Tensile Strength, Yield', '340 MPa', '49300 psi', '']","['Elongation at Break', '30 %', '30 %', '']"
Kanthal® 52 Nickel-Iron Resistor Alloy,"['Nickel, Ni', '52 %', '52 %', '']","['Tensile Strength, Ultimate', '610 MPa', '88500 psi', '']","['Tensile Strength, Yield', '340 MPa', '49300 psi', '']","['Elongation at Break', '30 %', '30 %', '']"
Kanthal® 52 Nickel-Iron Resistor Alloy,['Descriptive Properties'],"['Tensile Strength, Ultimate', '610 MPa', '88500 psi', '']","['Tensile Strength, Yield', '340 MPa', '49300 psi', '']","['Elongation at Break', '30 %', '30 %', '']"
Kanthal® 70 Resistor Material,"['Iron, Fe', '30 %', '30 %', '']","['Tensile Strength, Ultimate', '640 MPa', '92800 psi', '']","['Tensile Strength, Yield', '340 MPa', '49300 psi', '']","['Elongation at Break', '30 %', '30 %', '']"
Kanthal® 70 Resistor Material,"['Nickel, Ni', '70 %', '70 %', '']","['Tensile Strength, Ultimate', '640 MPa', '92800 psi', '']","['Tensile Strength, Yield', '340 MPa', '49300 psi', '']","['Elongation at Break', '30 %', '30 %', '']"
Kanthal® 70 Resistor Material,['Descriptive Properties'],"['Tensile Strength, Ultimate', '640 MPa', '92800 psi', '']","['Tensile Strength, Yield', '340 MPa', '49300 psi', '']","['Elongation at Break', '30 %', '30 %', '']"
Nichrome 35-20 Medium Temperature Resistor Material,"['Chromium, Cr', '20 %', '20 %', '']","['Tensile Strength, Ultimate', '750 MPa', '109000 psi', '']","['Tensile Strength, Yield', '450 MPa', '65300 psi', '']","['Elongation at Break', '30 %', '30 %', '']"
Nichrome 35-20 Medium Temperature Resistor Material,"['Iron, Fe', '42 %', '42 %', '']","['Tensile Strength, Ultimate', '750 MPa', '109000 psi', '']","['Tensile Strength, Yield', '450 MPa', '65300 psi', '']","['Elongation at Break', '30 %', '30 %', '']"
Nichrome 35-20 Medium Temperature Resistor Material,"['Manganese, Mn', '1.0 %', '1.0 %', '']","['Tensile Strength, Ultimate', '750 MPa', '109000 psi', '']","['Tensile Strength, Yield', '450 MPa', '65300 psi', '']","['Elongation at Break', '30 %', '30 %', '']"
Nichrome 35-20 Medium Temperature Resistor Material,"['Nickel, Ni', '35 %', '35 %', '']","['Tensile Strength, Ultimate', '750 MPa', '109000 psi', '']","['Tensile Strength, Yield', '450 MPa', '65300 psi', '']","['Elongation at Break', '30 %', '30 %', '']"
Nichrome 35-20 Medium Temperature Resistor Material,"['Silicon, Si', '2.0 %', '2.0 %', '']","['Tensile Strength, Ultimate', '750 MPa', '109000 psi', '']","['Tensile Strength, Yield', '450 MPa', '65300 psi', '']","['Elongation at Break', '30 %', '30 %', '']"
Nichrome 35-20 Medium Temperature Resistor Material,['Descriptive Properties'],"['Tensile Strength, Ultimate', '750 MPa', '109000 psi', '']","['Tensile Strength, Yield', '450 MPa', '65300 psi', '']","['Elongation at Break', '30 %', '30 %', '']"
Nichrome 40-20 Medium Temperature Resistor Material,"['Chromium, Cr', '20 %', '20 %', '']","['Tensile Strength, Ultimate', '650 - 750 MPa', '94300 - 109000 psi', '']","['Tensile Strength, Yield', '300 - 450 MPa', '43500 - 65300 psi', '']","['Elongation at Break', '30 %', '30 %', '']"
Nichrome 40-20 Medium Temperature Resistor Material,"['Iron, Fe', '38 %', '38 %', '']","['Tensile Strength, Ultimate', '650 - 750 MPa', '94300 - 109000 psi', '']","['Tensile Strength, Yield', '300 - 450 MPa', '43500 - 65300 psi', '']","['Elongation at Break', '30 %', '30 %', '']"
Nichrome 40-20 Medium Temperature Resistor Material,"['Manganese, Mn', '1.0 %', '1.0 %', '']","['Tensile Strength, Ultimate', '650 - 750 MPa', '94300 - 109000 psi', '']","['Tensile Strength, Yield', '300 - 450 MPa', '43500 - 65300 psi', '']","['Elongation at Break', '30 %', '30 %', '']"
Nichrome 40-20 Medium Temperature Resistor Material,"['Nickel, Ni', '40 %', '40 %', '']","['Tensile Strength, Ultimate', '650 - 750 MPa', '94300 - 109000 psi', '']","['Tensile Strength, Yield', '300 - 450 MPa', '43500 - 65300 psi', '']","['Elongation at Break', '30 %', '30 %', '']"
Nichrome 40-20 Medium Temperature Resistor Material,"['Silicon, Si', '1.0 %', '1.0 %', '']","['Tensile Strength, Ultimate', '650 - 750 MPa', '94300 - 109000 psi', '']","['Tensile Strength, Yield', '300 - 450 MPa', '43500 - 65300 psi', '']","['Elongation at Break', '30 %', '30 %', '']"
Nichrome 40-20 Medium Temperature Resistor Material,['Descriptive Properties'],"['Tensile Strength, Ultimate', '650 - 750 MPa', '94300 - 109000 psi', '']","['Tensile Strength, Yield', '300 - 450 MPa', '43500 - 65300 psi', '']","['Elongation at Break', '30 %', '30 %', '']"
Nichrome 60-15 Medium Temperature Resistor Material,"['Chromium, Cr', '18 %', '18 %', '']","['Tensile Strength, Ultimate', '700 - 730 MPa', '102000 - 106000 psi', '']","['Tensile Strength, Yield', '300 - 370 MPa', '43500 - 53700 psi', '']","['Elongation at Break', '30 - 35 %', '30 - 35 %', '']"
Nichrome 60-15 Medium Temperature Resistor Material,"['Iron, Fe', '20 %', '20 %', '']","['Tensile Strength, Ultimate', '700 - 730 MPa', '102000 - 106000 psi', '']","['Tensile Strength, Yield', '300 - 370 MPa', '43500 - 53700 psi', '']","['Elongation at Break', '30 - 35 %', '30 - 35 %', '']"
Nichrome 60-15 Medium Temperature Resistor Material,"['Manganese, Mn', '1.0 %', '1.0 %', '']","['Tensile Strength, Ultimate', '700 - 730 MPa', '102000 - 106000 psi', '']","['Tensile Strength, Yield', '300 - 370 MPa', '43500 - 53700 psi', '']","['Elongation at Break', '30 - 35 %', '30 - 35 %', '']"
Nichrome 60-15 Medium Temperature Resistor Material,"['Nickel, Ni', '60 %', '60 %', '']","['Tensile Strength, Ultimate', '700 - 730 MPa', '102000 - 106000 psi', '']","['Tensile Strength, Yield', '300 - 370 MPa', '43500 - 53700 psi', '']","['Elongation at Break', '30 - 35 %', '30 - 35 %', '']"
Nichrome 60-15 Medium Temperature Resistor Material,"['Silicon, Si', '1.0 %', '1.0 %', '']","['Tensile Strength, Ultimate', '700 - 730 MPa', '102000 - 106000 psi', '']","['Tensile Strength, Yield', '300 - 370 MPa', '43500 - 53700 psi', '']","['Elongation at Break', '30 - 35 %', '30 - 35 %', '']"
Nichrome 60-15 Medium Temperature Resistor Material,['Descriptive Properties'],"['Tensile Strength, Ultimate', '700 - 730 MPa', '102000 - 106000 psi', '']","['Tensile Strength, Yield', '300 - 370 MPa', '43500 - 53700 psi', '']","['Elongation at Break', '30 - 35 %', '30 - 35 %', '']"
Nichrome 70-30 Medium Temperature Resistor Material,"['Chromium, Cr', '30 %', '30 %', '']","['Tensile Strength, Ultimate', '800 - 820 MPa', '116000 - 119000 psi', '']","['Tensile Strength, Yield', '425 - 430 MPa', '61600 - 62400 psi', '']","['Elongation at Break', '30 %', '30 %', '']"
Nichrome 70-30 Medium Temperature Resistor Material,"['Manganese, Mn', '1.0 %', '1.0 %', '']","['Tensile Strength, Ultimate', '800 - 820 MPa', '116000 - 119000 psi', '']","['Tensile Strength, Yield', '425 - 430 MPa', '61600 - 62400 psi', '']","['Elongation at Break', '30 %', '30 %', '']"
Nichrome 70-30 Medium Temperature Resistor Material,"['Nickel, Ni', '68 %', '68 %', '']","['Tensile Strength, Ultimate', '800 - 820 MPa', '116000 - 119000 psi', '']","['Tensile Strength, Yield', '425 - 430 MPa', '61600 - 62400 psi', '']","['Elongation at Break', '30 %', '30 %', '']"
Nichrome 70-30 Medium Temperature Resistor Material,"['Silicon, Si', '1.0 %', '1.0 %', '']","['Tensile Strength, Ultimate', '800 - 820 MPa', '116000 - 119000 psi', '']","['Tensile Strength, Yield', '425 - 430 MPa', '61600 - 62400 psi', '']","['Elongation at Break', '30 %', '30 %', '']"
Nichrome 70-30 Medium Temperature Resistor Material,['Descriptive Properties'],"['Tensile Strength, Ultimate', '800 - 820 MPa', '116000 - 119000 psi', '']","['Tensile Strength, Yield', '425 - 430 MPa', '61600 - 62400 psi', '']","['Elongation at Break', '30 %', '30 %', '']"
"IN-102 Nickel Alloy, UNS N06102","['Aluminum, Al', '0.50 %', '0.50 %', '']","['Tensile Strength, Ultimate', '345 MPa@Temperature 870 °C', '50000 psi@Temperature 1600 °F', '']","['Tensile Strength, Yield', '200 MPa@Temperature 870 °C', '29000 psi@Temperature 1600 °F', '']","['Elongation at Break', '47 %@Temperature 21.0 °C', '47 %@Temperature 69.8 °F', '']"
"IN-102 Nickel Alloy, UNS N06102","['Boron, B', '0.0050 %', '0.0050 %', '']","['Tensile Strength, Ultimate', '345 MPa@Temperature 870 °C', '50000 psi@Temperature 1600 °F', '']","['Tensile Strength, Yield', '200 MPa@Temperature 870 °C', '29000 psi@Temperature 1600 °F', '']","['Elongation at Break', '47 %@Temperature 21.0 °C', '47 %@Temperature 69.8 °F', '']"
"IN-102 Nickel Alloy, UNS N06102","['Carbon, C', '0.060 %', '0.060 %', '']","['Tensile Strength, Ultimate', '345 MPa@Temperature 870 °C', '50000 psi@Temperature 1600 °F', '']","['Tensile Strength, Yield', '200 MPa@Temperature 870 °C', '29000 psi@Temperature 1600 °F', '']","['Elongation at Break', '47 %@Temperature 21.0 °C', '47 %@Temperature 69.8 °F', '']"
"IN-102 Nickel Alloy, UNS N06102","['Chromium, Cr', '15 %', '15 %', '']","['Tensile Strength, Ultimate', '345 MPa@Temperature 870 °C', '50000 psi@Temperature 1600 °F', '']","['Tensile Strength, Yield', '200 MPa@Temperature 870 °C', '29000 psi@Temperature 1600 °F', '']","['Elongation at Break', '47 %@Temperature 21.0 °C', '47 %@Temperature 69.8 °F', '']"
"IN-102 Nickel Alloy, UNS N06102","['Iron, Fe', '7.0 %', '7.0 %', '']","['Tensile Strength, Ultimate', '345 MPa@Temperature 870 °C', '50000 psi@Temperature 1600 °F', '']","['Tensile Strength, Yield', '200 MPa@Temperature 870 °C', '29000 psi@Temperature 1600 °F', '']","['Elongation at Break', '47 %@Temperature 21.0 °C', '47 %@Temperature 69.8 °F', '']"
"IN-102 Nickel Alloy, UNS N06102","['Magnesium, Mg', '0.020 %', '0.020 %', '']","['Tensile Strength, Ultimate', '345 MPa@Temperature 870 °C', '50000 psi@Temperature 1600 °F', '']","['Tensile Strength, Yield', '200 MPa@Temperature 870 °C', '29000 psi@Temperature 1600 °F', '']","['Elongation at Break', '47 %@Temperature 21.0 °C', '47 %@Temperature 69.8 °F', '']"
"IN-102 Nickel Alloy, UNS N06102","['Molybdenum, Mo', '2.9 %', '2.9 %', '']","['Tensile Strength, Ultimate', '345 MPa@Temperature 870 °C', '50000 psi@Temperature 1600 °F', '']","['Tensile Strength, Yield', '200 MPa@Temperature 870 °C', '29000 psi@Temperature 1600 °F', '']","['Elongation at Break', '47 %@Temperature 21.0 °C', '47 %@Temperature 69.8 °F', '']"
"IN-102 Nickel Alloy, UNS N06102","['Nickel, Ni', '67 %', '67 %', '']","['Tensile Strength, Ultimate', '345 MPa@Temperature 870 °C', '50000 psi@Temperature 1600 °F', '']","['Tensile Strength, Yield', '200 MPa@Temperature 870 °C', '29000 psi@Temperature 1600 °F', '']","['Elongation at Break', '47 %@Temperature 21.0 °C', '47 %@Temperature 69.8 °F', '']"
"IN-102 Nickel Alloy, UNS N06102","['Niobium, Nb (Columbium, Cb)', '2.9 %', '2.9 %', '']","['Tensile Strength, Ultimate', '345 MPa@Temperature 870 °C', '50000 psi@Temperature 1600 °F', '']","['Tensile Strength, Yield', '200 MPa@Temperature 870 °C', '29000 psi@Temperature 1600 °F', '']","['Elongation at Break', '47 %@Temperature 21.0 °C', '47 %@Temperature 69.8 °F', '']"
"IN-102 Nickel Alloy, UNS N06102","['Titanium, Ti', '0.50 %', '0.50 %', '']","['Tensile Strength, Ultimate', '345 MPa@Temperature 870 °C', '50000 psi@Temperature 1600 °F', '']","['Tensile Strength, Yield', '200 MPa@Temperature 870 °C', '29000 psi@Temperature 1600 °F', '']","['Elongation at Break', '47 %@Temperature 21.0 °C', '47 %@Temperature 69.8 °F', '']"
"IN-102 Nickel Alloy, UNS N06102","['Tungsten, W', '3.0 %', '3.0 %', '']","['Tensile Strength, Ultimate', '345 MPa@Temperature 870 °C', '50000 psi@Temperature 1600 °F', '']","['Tensile Strength, Yield', '200 MPa@Temperature 870 °C', '29000 psi@Temperature 1600 °F', '']","['Elongation at Break', '47 %@Temperature 21.0 °C', '47 %@Temperature 69.8 °F', '']"
"IN-102 Nickel Alloy, UNS N06102","['Zirconium, Zr', '0.030 %', '0.030 %', '']","['Tensile Strength, Ultimate', '345 MPa@Temperature 870 °C', '50000 psi@Temperature 1600 °F', '']","['Tensile Strength, Yield', '200 MPa@Temperature 870 °C', '29000 psi@Temperature 1600 °F', '']","['Elongation at Break', '47 %@Temperature 21.0 °C', '47 %@Temperature 69.8 °F', '']"
Nitinol - NiTi Shape Memory Alloy; High-Temperature Phase,"['Nickel, Ni', '55 %', '55 %', '']","['Tensile Strength, Ultimate', '754 - 960 MPa', '109000 - 139000 psi', '']","['Tensile Strength, Yield', '560 MPa', '81200 psi', '']","['Elongation at Break', '15.5 %', '15.5 %', '']"
Nitinol - NiTi Shape Memory Alloy; High-Temperature Phase,"['Titanium, Ti', '45 %', '45 %', '']","['Tensile Strength, Ultimate', '754 - 960 MPa', '109000 - 139000 psi', '']","['Tensile Strength, Yield', '560 MPa', '81200 psi', '']","['Elongation at Break', '15.5 %', '15.5 %', '']"
Nitinol - NiTi Shape Memory Alloy; Low-Temperature Phase,"['Nickel, Ni', '55 %', '55 %', '']","['Tensile Strength, Ultimate', '754 - 960 MPa', '109000 - 139000 psi', '']","['Tensile Strength, Yield', '100 MPa', '14500 psi', '']","['Elongation at Break', '15.5 %', '15.5 %', '']"
Nitinol - NiTi Shape Memory Alloy; Low-Temperature Phase,"['Titanium, Ti', '45 %', '45 %', '']","['Tensile Strength, Ultimate', '754 - 960 MPa', '109000 - 139000 psi', '']","['Tensile Strength, Yield', '100 MPa', '14500 psi', '']","['Elongation at Break', '15.5 %', '15.5 %', '']"
"Latitude Manufacturing PowderFlo® X Metal Injection Molding Compound
      
       (discontinued **)","['Boron, B', '<= 0.0080 %', '<= 0.0080 %', '']","['Tensile Strength, Ultimate', '676 MPa', '98000 psi', 'After Sintering, Solutionization, and Quenching']","['Tensile Strength, Yield', '303 MPa', '44000 psi', '0.2% Offset; After Sintering, Solutionization, and Quenching']","['Elongation at Break', '74 %', '74 %', 'After Sintering, Solutionization, and Quenching']"
"Latitude Manufacturing PowderFlo® X Metal Injection Molding Compound
      
       (discontinued **)","['Carbon, C', '0.050 - 0.18 %', '0.050 - 0.18 %', '']","['Tensile Strength, Ultimate', '676 MPa', '98000 psi', 'After Sintering, Solutionization, and Quenching']","['Tensile Strength, Yield', '303 MPa', '44000 psi', '0.2% Offset; After Sintering, Solutionization, and Quenching']","['Elongation at Break', '74 %', '74 %', 'After Sintering, Solutionization, and Quenching']"
"Latitude Manufacturing PowderFlo® X Metal Injection Molding Compound
      
       (discontinued **)","['Chromium, Cr', '20.5 - 23 %', '20.5 - 23 %', '']","['Tensile Strength, Ultimate', '676 MPa', '98000 psi', 'After Sintering, Solutionization, and Quenching']","['Tensile Strength, Yield', '303 MPa', '44000 psi', '0.2% Offset; After Sintering, Solutionization, and Quenching']","['Elongation at Break', '74 %', '74 %', 'After Sintering, Solutionization, and Quenching']"
"Latitude Manufacturing PowderFlo® X Metal Injection Molding Compound
      
       (discontinued **)","['Cobalt, Co', '0.50 - 2.5 %', '0.50 - 2.5 %', '']","['Tensile Strength, Ultimate', '676 MPa', '98000 psi', 'After Sintering, Solutionization, and Quenching']","['Tensile Strength, Yield', '303 MPa', '44000 psi', '0.2% Offset; After Sintering, Solutionization, and Quenching']","['Elongation at Break', '74 %', '74 %', 'After Sintering, Solutionization, and Quenching']"
"Latitude Manufacturing PowderFlo® X Metal Injection Molding Compound
      
       (discontinued **)","['Iron, Fe', '17 - 20 %', '17 - 20 %', '']","['Tensile Strength, Ultimate', '676 MPa', '98000 psi', 'After Sintering, Solutionization, and Quenching']","['Tensile Strength, Yield', '303 MPa', '44000 psi', '0.2% Offset; After Sintering, Solutionization, and Quenching']","['Elongation at Break', '74 %', '74 %', 'After Sintering, Solutionization, and Quenching']"
"Latitude Manufacturing PowderFlo® X Metal Injection Molding Compound
      
       (discontinued **)","['Manganese, Mn', '<= 1.0 %', '<= 1.0 %', '']","['Tensile Strength, Ultimate', '676 MPa', '98000 psi', 'After Sintering, Solutionization, and Quenching']","['Tensile Strength, Yield', '303 MPa', '44000 psi', '0.2% Offset; After Sintering, Solutionization, and Quenching']","['Elongation at Break', '74 %', '74 %', 'After Sintering, Solutionization, and Quenching']"
"Latitude Manufacturing PowderFlo® X Metal Injection Molding Compound
      
       (discontinued **)","['Molybdenum, Mo', '8.0 - 10 %', '8.0 - 10 %', '']","['Tensile Strength, Ultimate', '676 MPa', '98000 psi', 'After Sintering, Solutionization, and Quenching']","['Tensile Strength, Yield', '303 MPa', '44000 psi', '0.2% Offset; After Sintering, Solutionization, and Quenching']","['Elongation at Break', '74 %', '74 %', 'After Sintering, Solutionization, and Quenching']"
"Latitude Manufacturing PowderFlo® X Metal Injection Molding Compound
      
       (discontinued **)","['Nickel, Ni', '41.7 - 53.4 %', '41.7 - 53.4 %', 'as balance']","['Tensile Strength, Ultimate', '676 MPa', '98000 psi', 'After Sintering, Solutionization, and Quenching']","['Tensile Strength, Yield', '303 MPa', '44000 psi', '0.2% Offset; After Sintering, Solutionization, and Quenching']","['Elongation at Break', '74 %', '74 %', 'After Sintering, Solutionization, and Quenching']"
"Latitude Manufacturing PowderFlo® X Metal Injection Molding Compound
      
       (discontinued **)","['Silicon, Si', '<= 1.0 %', '<= 1.0 %', '']","['Tensile Strength, Ultimate', '676 MPa', '98000 psi', 'After Sintering, Solutionization, and Quenching']","['Tensile Strength, Yield', '303 MPa', '44000 psi', '0.2% Offset; After Sintering, Solutionization, and Quenching']","['Elongation at Break', '74 %', '74 %', 'After Sintering, Solutionization, and Quenching']"
"Latitude Manufacturing PowderFlo® X Metal Injection Molding Compound
      
       (discontinued **)","['Tungsten, W', '0.60 %', '0.60 %', '']","['Tensile Strength, Ultimate', '676 MPa', '98000 psi', 'After Sintering, Solutionization, and Quenching']","['Tensile Strength, Yield', '303 MPa', '44000 psi', '0.2% Offset; After Sintering, Solutionization, and Quenching']","['Elongation at Break', '74 %', '74 %', 'After Sintering, Solutionization, and Quenching']"
"ATI Allvac® Nickelvac® H-X Nickel Superalloy, Heat Treatment: 1177°C (2150°F) Anneal","['Carbon, C', '0.10 %', '0.10 %', '']","['Tensile Strength, Ultimate', '690 MPa', '100000 psi', '']","['Tensile Strength, Yield', '276 MPa@Strain 0.200 %', '40000 psi@Strain 0.200 %', '']","['Elongation at Break', '40 %', '40 %', '']"
"ATI Allvac® Nickelvac® H-X Nickel Superalloy, Heat Treatment: 1177°C (2150°F) Anneal","['Chromium, Cr', '21.75 %', '21.75 %', '']","['Tensile Strength, Ultimate', '690 MPa', '100000 psi', '']","['Tensile Strength, Yield', '276 MPa@Strain 0.200 %', '40000 psi@Strain 0.200 %', '']","['Elongation at Break', '40 %', '40 %', '']"
"ATI Allvac® Nickelvac® H-X Nickel Superalloy, Heat Treatment: 1177°C (2150°F) Anneal","['Cobalt, Co', '1.5 %', '1.5 %', '']","['Tensile Strength, Ultimate', '690 MPa', '100000 psi', '']","['Tensile Strength, Yield', '276 MPa@Strain 0.200 %', '40000 psi@Strain 0.200 %', '']","['Elongation at Break', '40 %', '40 %', '']"
"ATI Allvac® Nickelvac® H-X Nickel Superalloy, Heat Treatment: 1177°C (2150°F) Anneal","['Iron, Fe', '18.5 %', '18.5 %', '']","['Tensile Strength, Ultimate', '690 MPa', '100000 psi', '']","['Tensile Strength, Yield', '276 MPa@Strain 0.200 %', '40000 psi@Strain 0.200 %', '']","['Elongation at Break', '40 %', '40 %', '']"
"ATI Allvac® Nickelvac® H-X Nickel Superalloy, Heat Treatment: 1177°C (2150°F) Anneal","['Molybdenum, Mo', '9.0 %', '9.0 %', '']","['Tensile Strength, Ultimate', '690 MPa', '100000 psi', '']","['Tensile Strength, Yield', '276 MPa@Strain 0.200 %', '40000 psi@Strain 0.200 %', '']","['Elongation at Break', '40 %', '40 %', '']"
"ATI Allvac® Nickelvac® H-X Nickel Superalloy, Heat Treatment: 1177°C (2150°F) Anneal","['Nickel, Ni', '49 %', '49 %', '']","['Tensile Strength, Ultimate', '690 MPa', '100000 psi', '']","['Tensile Strength, Yield', '276 MPa@Strain 0.200 %', '40000 psi@Strain 0.200 %', '']","['Elongation at Break', '40 %', '40 %', '']"
