Repository: josiahZXY/AI-assisted-Discovering-High-Strength-and-Ductility-Alloys-and-Database-Development

如果想看完整结果的话，请在这里下载论文观看: https://www.researchgate.net/publication/342881088_AI-assisted_Discovering_High_Strength_and_Ductility_Alloys_and_Database_Development.
喜欢的话请一键三连： star, watch,fork.

作者:张焇烊 2020/4/30

# AI-assisted-Discovering-High-Strength-and-Ductility-Alloys-and-Database-Development
    请将本文件解压放置在D盘下面,在使用user_interface之前，请先将AI-assisted-Discovering-High-Strength-and-Ductility-Alloys-and-Database-Development\Machine_learning\pipeline\p_files下的两个压缩文件解压至当前目录，否则user_interface功能不全。
    Please unzip this file and place it under the D drive.

File: database/Matweb_original_database/Mathweb/Nickel Alloy1.csv (part 1 of 4)
"Titanium Ti-5-5-2-3 (Ti-5Mo-5V-2Cr-3Al), 60 mm Bar, Aged","['Aluminum, Al', '3.0 %', '3.0 %', '']","['Tensile Strength, Ultimate', '1300 MPa', '189000 psi', 'Aged Condition II']","['Tensile Strength, Yield', '1220 MPa@Strain 0.200 %', '177000 psi@Strain 0.200 %', 'Aged Condition II']","['Elongation at Break', '9.8 %', '9.8 %', 'Aged Condition II']"
"Titanium Ti-5-5-2-3 (Ti-5Mo-5V-2Cr-3Al), 60 mm Bar, Aged","['Chromium, Cr', '2.0 %', '2.0 %', '']","['Tensile Strength, Ultimate', '1300 MPa', '189000 psi', 'Aged Condition II']","['Tensile Strength, Yield', '1220 MPa@Strain 0.200 %', '177000 psi@Strain 0.200 %', 'Aged Condition II']","['Elongation at Break', '9.8 %', '9.8 %', 'Aged Condition II']"
"Titanium Ti-5-5-2-3 (Ti-5Mo-5V-2Cr-3Al), 60 mm Bar, Aged","['Molybdenum, Mo', '5.0 %', '5.0 %', '']","['Tensile Strength, Ultimate', '1300 MPa', '189000 psi', 'Aged Condition II']","['Tensile Strength, Yield', '1220 MPa@Strain 0.200 %', '177000 psi@Strain 0.200 %', 'Aged Condition II']","['Elongation at Break', '9.8 %', '9.8 %', 'Aged Condition II']"
"Titanium Ti-5-5-2-3 (Ti-5Mo-5V-2Cr-3Al), 60 mm Bar, Aged","['Titanium, Ti', '85 %', '85 %', '']","['Tensile Strength, Ultimate', '1300 MPa', '189000 psi', 'Aged Condition II']","['Tensile Strength, Yield', '1220 MPa@Strain 0.200 %', '177000 psi@Strain 0.200 %', 'Aged Condition II']","['Elongation at Break', '9.8 %', '9.8 %', 'Aged Condition II']"
"Titanium Ti-5-5-2-3 (Ti-5Mo-5V-2Cr-3Al), 60 mm Bar, Aged","['Vanadium, V', '5.0 %', '5.0 %', '']","['Tensile Strength, Ultimate', '1300 MPa', '189000 psi', 'Aged Condition II']","['Tensile Strength, Yield', '1220 MPa@Strain 0.200 %', '177000 psi@Strain 0.200 %', 'Aged Condition II']","['Elongation at Break', '9.8 %', '9.8 %', 'Aged Condition II']"
"Titanium Beta III (Ti-11.5Mo-6Zr-4.5Sn; Grade 10), Solution Treated, Unaged","['Carbon, C', '<= 0.10 %', '<= 0.10 %', '']","['Tensile Strength, Ultimate', '725 MPa', '105000 psi', '']","['Tensile Strength, Yield', '620 MPa', '89900 psi', '']","['Elongation at Break', '15 %', '15 %', '']"
"Titanium Beta III (Ti-11.5Mo-6Zr-4.5Sn; Grade 10), Solution Treated, Unaged","['Hydrogen, H', '<= 0.020 %', '<= 0.020 %', '']","['Tensile Strength, Ultimate', '725 MPa', '105000 psi', '']","['Tensile Strength, Yield', '620 MPa', '89900 psi', '']","['Elongation at Break', '15 %', '15 %', '']"
"Titanium Beta III (Ti-11.5Mo-6Zr-4.5Sn; Grade 10), Solution Treated, Unaged","['Iron, Fe', '<= 0.35 %', '<= 0.35 %', '']","['Tensile Strength, Ultimate', '725 MPa', '105000 psi', '']","['Tensile Strength, Yield', '620 MPa', '89900 psi', '']","['Elongation at Break', '15 %', '15 %', '']"
"Titanium Beta III (Ti-11.5Mo-6Zr-4.5Sn; Grade 10), Solution Treated, Unaged","['Molybdenum, Mo', '11.5 %', '11.5 %', '']","['Tensile Strength, Ultimate', '725 MPa', '105000 psi', '']","['Tensile Strength, Yield', '620 MPa', '89900 psi', '']","['Elongation at Break', '15 %', '15 %', '']"
"Titanium Beta III (Ti-11.5Mo-6Zr-4.5Sn; Grade 10), Solution Treated, Unaged","['Nitrogen, N', '<= 0.050 %', '<= 0.050 %', '']","['Tensile Strength, Ultimate', '725 MPa', '105000 psi', '']","['Tensile Strength, Yield', '620 MPa', '89900 psi', '']","['Elongation at Break', '15 %', '15 %', '']"
"Titanium Beta III (Ti-11.5Mo-6Zr-4.5Sn; Grade 10), Solution Treated, Unaged","['Other, each', '<= 0.010 %', '<= 0.010 %', '']","['Tensile Strength, Ultimate', '725 MPa', '105000 psi', '']","['Tensile Strength, Yield', '620 MPa', '89900 psi', '']","['Elongation at Break', '15 %', '15 %', '']"
"Titanium Beta III (Ti-11.5Mo-6Zr-4.5Sn; Grade 10), Solution Treated, Unaged","['Other, total', '<= 0.040 %', '<= 0.040 %', '']","['Tensile Strength, Ultimate', '725 MPa', '105000 psi', '']","['Tensile Strength, Yield', '620 MPa', '89900 psi', '']","['Elongation at Break', '15 %', '15 %', '']"
"Titanium Beta III (Ti-11.5Mo-6Zr-4.5Sn; Grade 10), Solution Treated, Unaged","['Oxygen, O', '<= 0.18 %', '<= 0.18 %', '']","['Tensile Strength, Ultimate', '725 MPa', '105000 psi', '']","['Tensile Strength, Yield', '620 MPa', '89900 psi', '']","['Elongation at Break', '15 %', '15 %', '']"
"Titanium Beta III (Ti-11.5Mo-6Zr-4.5Sn; Grade 10), Solution Treated, Unaged","['Tin, Sn', '4.5 %', '4.5 %', '']","['Tensile Strength, Ultimate', '725 MPa', '105000 psi', '']","['Tensile Strength, Yield', '620 MPa', '89900 psi', '']","['Elongation at Break', '15 %', '15 %', '']"
"Titanium Beta III (Ti-11.5Mo-6Zr-4.5Sn; Grade 10), Solution Treated, Unaged","['Titanium, Ti', '78 %', '78 %', '']","['Tensile Strength, Ultimate', '725 MPa', '105000 psi', '']","['Tensile Strength, Yield', '620 MPa', '89900 psi', '']","['Elongation at Break', '15 %', '15 %', '']"
"Titanium Beta III (Ti-11.5Mo-6Zr-4.5Sn; Grade 10), Solution Treated, Unaged","['Zirconium, Zr', '6.0 %', '6.0 %', '']","['Tensile Strength, Ultimate', '725 MPa', '105000 psi', '']","['Tensile Strength, Yield', '620 MPa', '89900 psi', '']","['Elongation at Break', '15 %', '15 %', '']"
"Titanium Ti-11.5Mo-6Zr-4.5Sn, ST 720°C, Aged 495°C","['Carbon, C', '<= 0.080 %', '<= 0.080 %', '']","['Tensile Strength, Ultimate', '1240 MPa', '180000 psi', '']","['Tensile Strength, Yield', '1200 MPa', '174000 psi', '']","['Elongation at Break', '6.0 %', '6.0 %', '']"
"Titanium Ti-11.5Mo-6Zr-4.5Sn, ST 720°C, Aged 495°C","['', '<= 0.10 %', '<= 0.10 %', '']","['Tensile Strength, Ultimate', '1240 MPa', '180000 psi', '']","['Tensile Strength, Yield', '1200 MPa', '174000 psi', '']","['Elongation at Break', '6.0 %', '6.0 %', '']"
"Titanium Ti-11.5Mo-6Zr-4.5Sn, ST 720°C, Aged 495°C","['Hydrogen, H', '<= 0.020 %', '<= 0.020 %', '']","['Tensile Strength, Ultimate', '1240 MPa', '180000 psi', '']","['Tensile Strength, Yield', '1200 MPa', '174000 psi', '']","['Elongation at Break', '6.0 %', '6.0 %', '']"
"Titanium Ti-11.5Mo-6Zr-4.5Sn, ST 720°C, Aged 495°C","['', '<= 0.020 %', '<= 0.020 %', '']","['Tensile Strength, Ultimate', '1240 MPa', '180000 psi', '']","['Tensile Strength, Yield', '1200 MPa', '174000 psi', '']","['Elongation at Break', '6.0 %', '6.0 %', '']"
"Titanium Ti-11.5Mo-6Zr-4.5Sn, ST 720°C, Aged 495°C","['Iron, Fe', '<= 0.35 %', '<= 0.35 %', '']","['Tensile Strength, Ultimate', '1240 MPa', '180000 psi', '']","['Tensile Strength, Yield', '1200 MPa', '174000 psi', '']","['Elongation at Break', '6.0 %', '6.0 %', '']"
"Titanium Ti-11.5Mo-6Zr-4.5Sn, ST 720°C, Aged 495°C","['', '<= 0.35 %', '<= 0.35 %', '']","['Tensile Strength, Ultimate', '1240 MPa', '180000 psi', '']","['Tensile Strength, Yield', '1200 MPa', '174000 psi', '']","['Elongation at Break', '6.0 %', '6.0 %', '']"
"Titanium Ti-11.5Mo-6Zr-4.5Sn, ST 720°C, Aged 495°C","['Nitrogen, N', '<= 0.050 %', '<= 0.050 %', '']","['Tensile Strength, Ultimate', '1240 MPa', '180000 psi', '']","['Tensile Strength, Yield', '1200 MPa', '174000 psi', '']","['Elongation at Break', '6.0 %', '6.0 %', '']"
"Titanium Ti-11.5Mo-6Zr-4.5Sn, ST 720°C, Aged 495°C","['', '<= 0.050 %', '<= 0.050 %', '']","['Tensile Strength, Ultimate', '1240 MPa', '180000 psi', '']","['Tensile Strength, Yield', '1200 MPa', '174000 psi', '']","['Elongation at Break', '6.0 %', '6.0 %', '']"
"Titanium Ti-11.5Mo-6Zr-4.5Sn, ST 720°C, Aged 495°C","['Other, each', '<= 0.010 %', '<= 0.010 %', '']","['Tensile Strength, Ultimate', '1240 MPa', '180000 psi', '']","['Tensile Strength, Yield', '1200 MPa', '174000 psi', '']","['Elongation at Break', '6.0 %', '6.0 %', '']"
"Titanium Ti-11.5Mo-6Zr-4.5Sn, ST 720°C, Aged 495°C","['', '<= 0.050 %', '<= 0.050 %', '']","['Tensile Strength, Ultimate', '1240 MPa', '180000 psi', '']","['Tensile Strength, Yield', '1200 MPa', '174000 psi', '']","['Elongation at Break', '6.0 %', '6.0 %', '']"
"Titanium Ti-11.5Mo-6Zr-4.5Sn, ST 720°C, Aged 495°C","['Other, total', '<= 0.040 %', '<= 0.040 %', '']","['Tensile Strength, Ultimate', '1240 MPa', '180000 psi', '']","['Tensile Strength, Yield', '1200 MPa', '174000 psi', '']","['Elongation at Break', '6.0 %', '6.0 %', '']"
"Titanium Ti-11.5Mo-6Zr-4.5Sn, ST 720°C, Aged 495°C","['', '<= 0.30 %', '<= 0.30 %', '']","['Tensile Strength, Ultimate', '1240 MPa', '180000 psi', '']","['Tensile Strength, Yield', '1200 MPa', '174000 psi', '']","['Elongation at Break', '6.0 %', '6.0 %', '']"
"Titanium Ti-11.5Mo-6Zr-4.5Sn, ST 720°C, Aged 495°C","['Oxygen, O', '<= 0.18 %', '<= 0.18 %', '']","['Tensile Strength, Ultimate', '1240 MPa', '180000 psi', '']","['Tensile Strength, Yield', '1200 MPa', '174000 psi', '']","['Elongation at Break', '6.0 %', '6.0 %', '']"
"Titanium Ti-11.5Mo-6Zr-4.5Sn, ST 720°C, Aged 495°C","['', '<= 0.18 %', '<= 0.18 %', '']","['Tensile Strength, Ultimate', '1240 MPa', '180000 psi', '']","['Tensile Strength, Yield', '1200 MPa', '174000 psi', '']","['Elongation at Break', '6.0 %', '6.0 %', '']"
"Titanium Ti-11.5Mo-6Zr-4.5Sn, ST 720°C, Aged 495°C","['Tin, Sn', '3.75 - 5.25 %', '3.75 - 5.25 %', '']","['Tensile Strength, Ultimate', '1240 MPa', '180000 psi', '']","['Tensile Strength, Yield', '1200 MPa', '174000 psi', '']","['Elongation at Break', '6.0 %', '6.0 %', '']"
"Titanium Ti-11.5Mo-6Zr-4.5Sn, ST 720°C, Aged 495°C","['Titanium, Ti', '86.27 - 91.75 %', '86.27 - 91.75 %', 'As Balance; Elemental Composition per ASTM B265']","['Tensile Strength, Ultimate', '1240 MPa', '180000 psi', '']","['Tensile Strength, Yield', '1200 MPa', '174000 psi', '']","['Elongation at Break', '6.0 %', '6.0 %', '']"
"Titanium Ti-11.5Mo-6Zr-4.5Sn, ST 720°C, Aged 495°C","['Zirconium, Zr', '4.5 - 7.5 %', '4.5 - 7.5 %', '']","['Tensile Strength, Ultimate', '1240 MPa', '180000 psi', '']","['Tensile Strength, Yield', '1200 MPa', '174000 psi', '']","['Elongation at Break', '6.0 %', '6.0 %', '']"
"Titanium Beta III (Ti-11.5Mo-6Zr-4.5Sn; Grade 10), ST 720°C, Aged 550°C","['Carbon, C', '<= 0.10 %', '<= 0.10 %', '']","['Tensile Strength, Ultimate', '1160 MPa', '168000 psi', '']","['Tensile Strength, Yield', '1090 MPa', '158000 psi', '']","['Elongation at Break', '8.0 %', '8.0 %', '']"
"Titanium Beta III (Ti-11.5Mo-6Zr-4.5Sn; Grade 10), ST 720°C, Aged 550°C","['Hydrogen, H', '<= 0.020 %', '<= 0.020 %', '']","['Tensile Strength, Ultimate', '1160 MPa', '168000 psi', '']","['Tensile Strength, Yield', '1090 MPa', '158000 psi', '']","['Elongation at Break', '8.0 %', '8.0 %', '']"
"Titanium Beta III (Ti-11.5Mo-6Zr-4.5Sn; Grade 10), ST 720°C, Aged 550°C","['Iron, Fe', '<= 0.35 %', '<= 0.35 %', '']","['Tensile Strength, Ultimate', '1160 MPa', '168000 psi', '']","['Tensile Strength, Yield', '1090 MPa', '158000 psi', '']","['Elongation at Break', '8.0 %', '8.0 %', '']"
"Titanium Beta III (Ti-11.5Mo-6Zr-4.5Sn; Grade 10), ST 720°C, Aged 550°C","['Molybdenum, Mo', '11.5 %', '11.5 %', '']","['Tensile Strength, Ultimate', '1160 MPa', '168000 psi', '']","['Tensile Strength, Yield', '1090 MPa', '158000 psi', '']","['Elongation at Break', '8.0 %', '8.0 %', '']"
"Titanium Beta III (Ti-11.5Mo-6Zr-4.5Sn; Grade 10), ST 720°C, Aged 550°C","['Nitrogen, N', '<= 0.050 %', '<= 0.050 %', '']","['Tensile Strength, Ultimate', '1160 MPa', '168000 psi', '']","['Tensile Strength, Yield', '1090 MPa', '158000 psi', '']","['Elongation at Break', '8.0 %', '8.0 %', '']"
"Titanium Beta III (Ti-11.5Mo-6Zr-4.5Sn; Grade 10), ST 720°C, Aged 550°C","['Other, each', '<= 0.010 %', '<= 0.010 %', '']","['Tensile Strength, Ultimate', '1160 MPa', '168000 psi', '']","['Tensile Strength, Yield', '1090 MPa', '158000 psi', '']","['Elongation at Break', '8.0 %', '8.0 %', '']"
"Titanium Beta III (Ti-11.5Mo-6Zr-4.5Sn; Grade 10), ST 720°C, Aged 550°C","['Other, total', '<= 0.040 %', '<= 0.040 %', '']","['Tensile Strength, Ultimate', '1160 MPa', '168000 psi', '']","['Tensile Strength, Yield', '1090 MPa', '158000 psi', '']","['Elongation at Break', '8.0 %', '8.0 %', '']"
"Titanium Beta III (Ti-11.5Mo-6Zr-4.5Sn; Grade 10), ST 720°C, Aged 550°C","['Oxygen, O', '<= 0.18 %', '<= 0.18 %', '']","['Tensile Strength, Ultimate', '1160 MPa', '168000 psi', '']","['Tensile Strength, Yield', '1090 MPa', '158000 psi', '']","['Elongation at Break', '8.0 %', '8.0 %', '']"
"Titanium Beta III (Ti-11.5Mo-6Zr-4.5Sn; Grade 10), ST 720°C, Aged 550°C","['Tin, Sn', '4.5 %', '4.5 %', '']","['Tensile Strength, Ultimate', '1160 MPa', '168000 psi', '']","['Tensile Strength, Yield', '1090 MPa', '158000 psi', '']","['Elongation at Break', '8.0 %', '8.0 %', '']"
"Titanium Beta III (Ti-11.5Mo-6Zr-4.5Sn; Grade 10), ST 720°C, Aged 550°C","['Titanium, Ti', '78 %', '78 %', '']","['Tensile Strength, Ultimate', '1160 MPa', '168000 psi', '']","['Tensile Strength, Yield', '1090 MPa', '158000 psi', '']","['Elongation at Break', '8.0 %', '8.0 %', '']"
"Titanium Beta III (Ti-11.5Mo-6Zr-4.5Sn; Grade 10), ST 720°C, Aged 550°C","['Zirconium, Zr', '6.0 %', '6.0 %', '']","['Tensile Strength, Ultimate', '1160 MPa', '168000 psi', '']","['Tensile Strength, Yield', '1090 MPa', '158000 psi', '']","['Elongation at Break', '8.0 %', '8.0 %', '']"
"Titanium Beta III (Ti-11.5Mo-6Zr-4.5Sn; Grade 10), ST 720°C, Aged 580°C","['Carbon, C', '<= 0.10 %', '<= 0.10 %', '']","['Tensile Strength, Ultimate', '930 MPa', '135000 psi', '']","['Tensile Strength, Yield', '900 MPa', '131000 psi', '']","['Elongation at Break', '12 %', '12 %', '']"
"Titanium Beta III (Ti-11.5Mo-6Zr-4.5Sn; Grade 10), ST 720°C, Aged 580°C","['Hydrogen, H', '<= 0.020 %', '<= 0.020 %', '']","['Tensile Strength, Ultimate', '930 MPa', '135000 psi', '']","['Tensile Strength, Yield', '900 MPa', '131000 psi', '']","['Elongation at Break', '12 %', '12 %', '']"
"Titanium Beta III (Ti-11.5Mo-6Zr-4.5Sn; Grade 10), ST 720°C, Aged 580°C","['Iron, Fe', '<= 0.35 %', '<= 0.35 %', '']","['Tensile Strength, Ultimate', '930 MPa', '135000 psi', '']","['Tensile Strength, Yield', '900 MPa', '131000 psi', '']","['Elongation at Break', '12 %', '12 %', '']"
"Titanium Beta III (Ti-11.5Mo-6Zr-4.5Sn; Grade 10), ST 720°C, Aged 580°C","['Molybdenum, Mo', '11.5 %', '11.5 %', '']","['Tensile Strength, Ultimate', '930 MPa', '135000 psi', '']","['Tensile Strength, Yield', '900 MPa', '131000 psi', '']","['Elongation at Break', '12 %', '12 %', '']"
"Titanium Beta III (Ti-11.5Mo-6Zr-4.5Sn; Grade 10), ST 720°C, Aged 580°C","['Nitrogen, N', '<= 0.050 %', '<= 0.050 %', '']","['Tensile Strength, Ultimate', '930 MPa', '135000 psi', '']","['Tensile Strength, Yield', '900 MPa', '131000 psi', '']","['Elongation at Break', '12 %', '12 %', '']"
"Titanium Beta III (Ti-11.5Mo-6Zr-4.5Sn; Grade 10), ST 720°C, Aged 580°C","['Other, each', '<= 0.010 %', '<= 0.010 %', '']","['Tensile Strength, Ultimate', '930 MPa', '135000 psi', '']","['Tensile Strength, Yield', '900 MPa', '131000 psi', '']","['Elongation at Break', '12 %', '12 %', '']"
"Titanium Beta III (Ti-11.5Mo-6Zr-4.5Sn; Grade 10), ST 720°C, Aged 580°C","['Other, total', '<= 0.040 %', '<= 0.040 %', '']","['Tensile Strength, Ultimate', '930 MPa', '135000 psi', '']","['Tensile Strength, Yield', '900 MPa', '131000 psi', '']","['Elongation at Break', '12 %', '12 %', '']"
"Titanium Beta III (Ti-11.5Mo-6Zr-4.5Sn; Grade 10), ST 720°C, Aged 580°C","['Oxygen, O', '<= 0.18 %', '<= 0.18 %', '']","['Tensile Strength, Ultimate', '930 MPa', '135000 psi', '']","['Tensile Strength, Yield', '900 MPa', '131000 psi', '']","['Elongation at Break', '12 %', '12 %', '']"
"Titanium Beta III (Ti-11.5Mo-6Zr-4.5Sn; Grade 10), ST 720°C, Aged 580°C","['Tin, Sn', '4.5 %', '4.5 %', '']","['Tensile Strength, Ultimate', '930 MPa', '135000 psi', '']","['Tensile Strength, Yield', '900 MPa', '131000 psi', '']","['Elongation at Break', '12 %', '12 %', '']"
"Titanium Beta III (Ti-11.5Mo-6Zr-4.5Sn; Grade 10), ST 720°C, Aged 580°C","['Titanium, Ti', '78 %', '78 %', '']","['Tensile Strength, Ultimate', '930 MPa', '135000 psi', '']","['Tensile Strength, Yield', '900 MPa', '131000 psi', '']","['Elongation at Break', '12 %', '12 %', '']"
"Titanium Beta III (Ti-11.5Mo-6Zr-4.5Sn; Grade 10), ST 720°C, Aged 580°C","['Zirconium, Zr', '6.0 %', '6.0 %', '']","['Tensile Strength, Ultimate', '930 MPa', '135000 psi', '']","['Tensile Strength, Yield', '900 MPa', '131000 psi', '']","['Elongation at Break', '12 %', '12 %', '']"
"Titanium Beta III (Ti-11.5Mo-6Zr-4.5Sn; Grade 10), ST 775°C, Aged 495°C","['Carbon, C', '<= 0.10 %', '<= 0.10 %', '']","['Tensile Strength, Ultimate', '1320 MPa', '191000 psi', '']","['Tensile Strength, Yield', '1230 MPa', '178000 psi', '']","['Elongation at Break', '4.0 %', '4.0 %', '']"
"Titanium Beta III (Ti-11.5Mo-6Zr-4.5Sn; Grade 10), ST 775°C, Aged 495°C","['Hydrogen, H', '<= 0.020 %', '<= 0.020 %', '']","['Tensile Strength, Ultimate', '1320 MPa', '191000 psi', '']","['Tensile Strength, Yield', '1230 MPa', '178000 psi', '']","['Elongation at Break', '4.0 %', '4.0 %', '']"
"Titanium Beta III (Ti-11.5Mo-6Zr-4.5Sn; Grade 10), ST 775°C, Aged 495°C","['Iron, Fe', '<= 0.35 %', '<= 0.35 %', '']","['Tensile Strength, Ultimate', '1320 MPa', '191000 psi', '']","['Tensile Strength, Yield', '1230 MPa', '178000 psi', '']","['Elongation at Break', '4.0 %', '4.0 %', '']"
"Titanium Beta III (Ti-11.5Mo-6Zr-4.5Sn; Grade 10), ST 775°C, Aged 495°C","['Molybdenum, Mo', '11.5 %', '11.5 %', '']","['Tensile Strength, Ultimate', '1320 MPa', '191000 psi', '']","['Tensile Strength, Yield', '1230 MPa', '178000 psi', '']","['Elongation at Break', '4.0 %', '4.0 %', '']"
"Titanium Beta III (Ti-11.5Mo-6Zr-4.5Sn; Grade 10), ST 775°C, Aged 495°C","['Nitrogen, N', '<= 0.050 %', '<= 0.050 %', '']","['Tensile Strength, Ultimate', '1320 MPa', '191000 psi', '']","['Tensile Strength, Yield', '1230 MPa', '178000 psi', '']","['Elongation at Break', '4.0 %', '4.0 %', '']"
"Titanium Beta III (Ti-11.5Mo-6Zr-4.5Sn; Grade 10), ST 775°C, Aged 495°C","['Other, each', '<= 0.010 %', '<= 0.010 %', '']","['Tensile Strength, Ultimate', '1320 MPa', '191000 psi', '']","['Tensile Strength, Yield', '1230 MPa', '178000 psi', '']","['Elongation at Break', '4.0 %', '4.0 %', '']"
"Titanium Beta III (Ti-11.5Mo-6Zr-4.5Sn; Grade 10), ST 775°C, Aged 495°C","['Other, total', '<= 0.040 %', '<= 0.040 %', '']","['Tensile Strength, Ultimate', '1320 MPa', '191000 psi', '']","['Tensile Strength, Yield', '1230 MPa', '178000 psi', '']","['Elongation at Break', '4.0 %', '4.0 %', '']"
"Titanium Beta III (Ti-11.5Mo-6Zr-4.5Sn; Grade 10), ST 775°C, Aged 495°C","['Oxygen, O', '<= 0.18 %', '<= 0.18 %', '']","['Tensile Strength, Ultimate', '1320 MPa', '191000 psi', '']","['Tensile Strength, Yield', '1230 MPa', '178000 psi', '']","['Elongation at Break', '4.0 %', '4.0 %', '']"
"Titanium Beta III (Ti-11.5Mo-6Zr-4.5Sn; Grade 10), ST 775°C, Aged 495°C","['Tin, Sn', '4.5 %', '4.5 %', '']","['Tensile Strength, Ultimate', '1320 MPa', '191000 psi', '']","['Tensile Strength, Yield', '1230 MPa', '178000 psi', '']","['Elongation at Break', '4.0 %', '4.0 %', '']"
"Titanium Beta III (Ti-11.5Mo-6Zr-4.5Sn; Grade 10), ST 775°C, Aged 495°C","['Titanium, Ti', '78 %', '78 %', '']","['Tensile Strength, Ultimate', '1320 MPa', '191000 psi', '']","['Tensile Strength, Yield', '1230 MPa', '178000 psi', '']","['Elongation at Break', '4.0 %', '4.0 %', '']"
"Titanium Beta III (Ti-11.5Mo-6Zr-4.5Sn; Grade 10), ST 775°C, Aged 495°C","['Zirconium, Zr', '6.0 %', '6.0 %', '']","['Tensile Strength, Ultimate', '1320 MPa', '191000 psi', '']","['Tensile Strength, Yield', '1230 MPa', '178000 psi', '']","['Elongation at Break', '4.0 %', '4.0 %', '']"
"Titanium Beta III (Ti-11.5Mo-6Zr-4.5Sn; Grade 10), ST 775°C, Aged 550°C","['Carbon, C', '<= 0.10 %', '<= 0.10 %', '']","['Tensile Strength, Ultimate', '1255 MPa', '182000 psi', '']","['Tensile Strength, Yield', '1180 MPa', '171000 psi', '']","['Elongation at Break', '5.0 %', '5.0 %', '']"
"Titanium Beta III (Ti-11.5Mo-6Zr-4.5Sn; Grade 10), ST 775°C, Aged 550°C","['Hydrogen, H', '<= 0.020 %', '<= 0.020 %', '']","['Tensile Strength, Ultimate', '1255 MPa', '182000 psi', '']","['Tensile Strength, Yield', '1180 MPa', '171000 psi', '']","['Elongation at Break', '5.0 %', '5.0 %', '']"
"Titanium Beta III (Ti-11.5Mo-6Zr-4.5Sn; Grade 10), ST 775°C, Aged 550°C","['Iron, Fe', '<= 0.35 %', '<= 0.35 %', '']","['Tensile Strength, Ultimate', '1255 MPa', '182000 psi', '']","['Tensile Strength, Yield', '1180 MPa', '171000 psi', '']","['Elongation at Break', '5.0 %', '5.0 %', '']"
"Titanium Beta III (Ti-11.5Mo-6Zr-4.5Sn; Grade 10), ST 775°C, Aged 550°C","['Molybdenum, Mo', '11.5 %', '11.5 %', '']","['Tensile Strength, Ultimate', '1255 MPa', '182000 psi', '']","['Tensile Strength, Yield', '1180 MPa', '171000 psi', '']","['Elongation at Break', '5.0 %', '5.0 %', '']"
"Titanium Beta III (Ti-11.5Mo-6Zr-4.5Sn; Grade 10), ST 775°C, Aged 550°C","['Nitrogen, N', '<= 0.050 %', '<= 0.050 %', '']","['Tensile Strength, Ultimate', '1255 MPa', '182000 psi', '']","['Tensile Strength, Yield', '1180 MPa', '171000 psi', '']","['Elongation at Break', '5.0 %', '5.0 %', '']"
"Titanium Beta III (Ti-11.5Mo-6Zr-4.5Sn; Grade 10), ST 775°C, Aged 550°C","['Other, each', '<= 0.010 %', '<= 0.010 %', '']","['Tensile Strength, Ultimate', '1255 MPa', '182000 psi', '']","['Tensile Strength, Yield', '1180 MPa', '171000 psi', '']","['Elongation at Break', '5.0 %', '5.0 %', '']"
"Titanium Beta III (Ti-11.5Mo-6Zr-4.5Sn; Grade 10), ST 775°C, Aged 550°C","['Other, total', '<= 0.040 %', '<= 0.040 %', '']","['Tensile Strength, Ultimate', '1255 MPa', '182000 psi', '']","['Tensile Strength, Yield', '1180 MPa', '171000 psi', '']","['Elongation at Break', '5.0 %', '5.0 %', '']"
"Titanium Beta III (Ti-11.5Mo-6Zr-4.5Sn; Grade 10), ST 775°C, Aged 550°C","['Oxygen, O', '<= 0.18 %', '<= 0.18 %', '']","['Tensile Strength, Ultimate', '1255 MPa', '182000 psi', '']","['Tensile Strength, Yield', '1180 MPa', '171000 psi', '']","['Elongation at Break', '5.0 %', '5.0 %', '']"
"Titanium Beta III (Ti-11.5Mo-6Zr-4.5Sn; Grade 10), ST 775°C, Aged 550°C","['Tin, Sn', '4.5 %', '4.5 %', '']","['Tensile Strength, Ultimate', '1255 MPa', '182000 psi', '']","['Tensile Strength, Yield', '1180 MPa', '171000 psi', '']","['Elongation at Break', '5.0 %', '5.0 %', '']"
"Titanium Beta III (Ti-11.5Mo-6Zr-4.5Sn; Grade 10), ST 775°C, Aged 550°C","['Titanium, Ti', '78 %', '78 %', '']","['Tensile Strength, Ultimate', '1255 MPa', '182000 psi', '']","['Tensile Strength, Yield', '1180 MPa', '171000 psi', '']","['Elongation at Break', '5.0 %', '5.0 %', '']"
"Titanium Beta III (Ti-11.5Mo-6Zr-4.5Sn; Grade 10), ST 775°C, Aged 550°C","['Zirconium, Zr', '6.0 %', '6.0 %', '']","['Tensile Strength, Ultimate', '1255 MPa', '182000 psi', '']","['Tensile Strength, Yield', '1180 MPa', '171000 psi', '']","['Elongation at Break', '5.0 %', '5.0 %', '']"
"Titanium Transage 134, Triplex Heat Treat 815/595/480°C","['Aluminum, Al', '2.5 %', '2.5 %', '']","['Tensile Strength, Ultimate', '1190 MPa', '173000 psi', '']","['Tensile Strength, Yield', '1140 MPa', '165000 psi', '']","['Elongation at Break', '9.0 %', '9.0 %', '']"
"Titanium Transage 134, Triplex Heat Treat 815/595/480°C","['Boron, B', '<= 0.030 %', '<= 0.030 %', '']","['Tensile Strength, Ultimate', '1190 MPa', '173000 psi', '']","['Tensile Strength, Yield', '1140 MPa', '165000 psi', '']","['Elongation at Break', '9.0 %', '9.0 %', '']"
"Titanium Transage 134, Triplex Heat Treat 815/595/480°C","['Carbon, C', '<= 0.080 %', '<= 0.080 %', '']","['Tensile Strength, Ultimate', '1190 MPa', '173000 psi', '']","['Tensile Strength, Yield', '1140 MPa', '165000 psi', '']","['Elongation at Break', '9.0 %', '9.0 %', '']"
"Titanium Transage 134, Triplex Heat Treat 815/595/480°C","['Hydrogen, H', '<= 0.015 %', '<= 0.015 %', '']","['Tensile Strength, Ultimate', '1190 MPa', '173000 psi', '']","['Tensile Strength, Yield', '1140 MPa', '165000 psi', '']","['Elongation at Break', '9.0 %', '9.0 %', '']"
"Titanium Transage 134, Triplex Heat Treat 815/595/480°C","['Iron, Fe', '<= 0.20 %', '<= 0.20 %', '']","['Tensile Strength, Ultimate', '1190 MPa', '173000 psi', '']","['Tensile Strength, Yield', '1140 MPa', '165000 psi', '']","['Elongation at Break', '9.0 %', '9.0 %', '']"
"Titanium Transage 134, Triplex Heat Treat 815/595/480°C","['Nitrogen, N', '<= 0.050 %', '<= 0.050 %', '']","['Tensile Strength, Ultimate', '1190 MPa', '173000 psi', '']","['Tensile Strength, Yield', '1140 MPa', '165000 psi', '']","['Elongation at Break', '9.0 %', '9.0 %', '']"
"Titanium Transage 134, Triplex Heat Treat 815/595/480°C","['Other, each', '<= 0.10 %', '<= 0.10 %', '']","['Tensile Strength, Ultimate', '1190 MPa', '173000 psi', '']","['Tensile Strength, Yield', '1140 MPa', '165000 psi', '']","['Elongation at Break', '9.0 %', '9.0 %', '']"
"Titanium Transage 134, Triplex Heat Treat 815/595/480°C","['Other, total', '<= 0.40 %', '<= 0.40 %', '']","['Tensile Strength, Ultimate', '1190 MPa', '173000 psi', '']","['Tensile Strength, Yield', '1140 MPa', '165000 psi', '']","['Elongation at Break', '9.0 %', '9.0 %', '']"
"Titanium Transage 134, Triplex Heat Treat 815/595/480°C","['Oxygen, O', '<= 0.15 %', '<= 0.15 %', '']","['Tensile Strength, Ultimate', '1190 MPa', '173000 psi', '']","['Tensile Strength, Yield', '1140 MPa', '165000 psi', '']","['Elongation at Break', '9.0 %', '9.0 %', '']"
"Titanium Transage 134, Triplex Heat Treat 815/595/480°C","['Tin, Sn', '2.0 %', '2.0 %', '']","['Tensile Strength, Ultimate', '1190 MPa', '173000 psi', '']","['Tensile Strength, Yield', '1140 MPa', '165000 psi', '']","['Elongation at Break', '9.0 %', '9.0 %', '']"
"Titanium Transage 134, Triplex Heat Treat 815/595/480°C","['Titanium, Ti', '77.5 %', '77.5 %', '']","['Tensile Strength, Ultimate', '1190 MPa', '173000 psi', '']","['Tensile Strength, Yield', '1140 MPa', '165000 psi', '']","['Elongation at Break', '9.0 %', '9.0 %', '']"
"Titanium Transage 134, Triplex Heat Treat 815/595/480°C","['Vanadium, V', '12 %', '12 %', '']","['Tensile Strength, Ultimate', '1190 MPa', '173000 psi', '']","['Tensile Strength, Yield', '1140 MPa', '165000 psi', '']","['Elongation at Break', '9.0 %', '9.0 %', '']"
"Titanium Transage 134, Triplex Heat Treat 815/595/480°C","['Yttrium, Y', '<= 0.0050 %', '<= 0.0050 %', '']","['Tensile Strength, Ultimate', '1190 MPa', '173000 psi', '']","['Tensile Strength, Yield', '1140 MPa', '165000 psi', '']","['Elongation at Break', '9.0 %', '9.0 %', '']"
"Titanium Transage 134, Triplex Heat Treat 815/595/480°C","['Zirconium, Zr', '6.0 %', '6.0 %', '']","['Tensile Strength, Ultimate', '1190 MPa', '173000 psi', '']","['Tensile Strength, Yield', '1140 MPa', '165000 psi', '']","['Elongation at Break', '9.0 %', '9.0 %', '']"
"Titanium Transage 134, Duplex Heat Treat 815/525°C (1500/980°F)","['Aluminum, Al', '2.5 %', '2.5 %', '']","['Tensile Strength, Ultimate', '1200 MPa', '174000 psi', '']","['Tensile Strength, Yield', '1140 MPa', '165000 psi', '']","['Elongation at Break', '5.0 %', '5.0 %', '']"
"Titanium Transage 134, Duplex Heat Treat 815/525°C (1500/980°F)","['Boron, B', '<= 0.030 %', '<= 0.030 %', '']","['Tensile Strength, Ultimate', '1200 MPa', '174000 psi', '']","['Tensile Strength, Yield', '1140 MPa', '165000 psi', '']","['Elongation at Break', '5.0 %', '5.0 %', '']"
"Titanium Transage 134, Duplex Heat Treat 815/525°C (1500/980°F)","['Carbon, C', '<= 0.080 %', '<= 0.080 %', '']","['Tensile Strength, Ultimate', '1200 MPa', '174000 psi', '']","['Tensile Strength, Yield', '1140 MPa', '165000 psi', '']","['Elongation at Break', '5.0 %', '5.0 %', '']"
"Titanium Transage 134, Duplex Heat Treat 815/525°C (1500/980°F)","['Hydrogen, H', '<= 0.015 %', '<= 0.015 %', '']","['Tensile Strength, Ultimate', '1200 MPa', '174000 psi', '']","['Tensile Strength, Yield', '1140 MPa', '165000 psi', '']","['Elongation at Break', '5.0 %', '5.0 %', '']"
"Titanium Transage 134, Duplex Heat Treat 815/525°C (1500/980°F)","['Iron, Fe', '<= 0.20 %', '<= 0.20 %', '']","['Tensile Strength, Ultimate', '1200 MPa', '174000 psi', '']","['Tensile Strength, Yield', '1140 MPa', '165000 psi', '']","['Elongation at Break', '5.0 %', '5.0 %', '']"
"Titanium Transage 134, Duplex Heat Treat 815/525°C (1500/980°F)","['Nitrogen, N', '<= 0.050 %', '<= 0.050 %', '']","['Tensile Strength, Ultimate', '1200 MPa', '174000 psi', '']","['Tensile Strength, Yield', '1140 MPa', '165000 psi', '']","['Elongation at Break', '5.0 %', '5.0 %', '']"
"Titanium Transage 134, Duplex Heat Treat 815/525°C (1500/980°F)","['Other, each', '<= 0.10 %', '<= 0.10 %', '']","['Tensile Strength, Ultimate', '1200 MPa', '174000 psi', '']","['Tensile Strength, Yield', '1140 MPa', '165000 psi', '']","['Elongation at Break', '5.0 %', '5.0 %', '']"
"Titanium Transage 134, Duplex Heat Treat 815/525°C (1500/980°F)","['Other, total', '<= 0.40 %', '<= 0.40 %', '']","['Tensile Strength, Ultimate', '1200 MPa', '174000 psi', '']","['Tensile Strength, Yield', '1140 MPa', '165000 psi', '']","['Elongation at Break', '5.0 %', '5.0 %', '']"
"Titanium Transage 134, Duplex Heat Treat 815/525°C (1500/980°F)","['Oxygen, O', '<= 0.15 %', '<= 0.15 %', '']","['Tensile Strength, Ultimate', '1200 MPa', '174000 psi', '']","['Tensile Strength, Yield', '1140 MPa', '165000 psi', '']","['Elongation at Break', '5.0 %', '5.0 %', '']"
"Titanium Transage 134, Duplex Heat Treat 815/525°C (1500/980°F)","['Tin, Sn', '2.0 %', '2.0 %', '']","['Tensile Strength, Ultimate', '1200 MPa', '174000 psi', '']","['Tensile Strength, Yield', '1140 MPa', '165000 psi', '']","['Elongation at Break', '5.0 %', '5.0 %', '']"
"Titanium Transage 134, Duplex Heat Treat 815/525°C (1500/980°F)","['Titanium, Ti', '77.5 %', '77.5 %', '']","['Tensile Strength, Ultimate', '1200 MPa', '174000 psi', '']","['Tensile Strength, Yield', '1140 MPa', '165000 psi', '']","['Elongation at Break', '5.0 %', '5.0 %', '']"
"Titanium Transage 134, Duplex Heat Treat 815/525°C (1500/980°F)","['Vanadium, V', '12 %', '12 %', '']","['Tensile Strength, Ultimate', '1200 MPa', '174000 psi', '']","['Tensile Strength, Yield', '1140 MPa', '165000 psi', '']","['Elongation at Break', '5.0 %', '5.0 %', '']"
"Titanium Transage 134, Duplex Heat Treat 815/525°C (1500/980°F)","['Yttrium, Y', '<= 0.0050 %', '<= 0.0050 %', '']","['Tensile Strength, Ultimate', '1200 MPa', '174000 psi', '']","['Tensile Strength, Yield', '1140 MPa', '165000 psi', '']","['Elongation at Break', '5.0 %', '5.0 %', '']"
"Titanium Transage 134, Duplex Heat Treat 815/525°C (1500/980°F)","['Zirconium, Zr', '6.0 %', '6.0 %', '']","['Tensile Strength, Ultimate', '1200 MPa', '174000 psi', '']","['Tensile Strength, Yield', '1140 MPa', '165000 psi', '']","['Elongation at Break', '5.0 %', '5.0 %', '']"
"Titanium Transage 134, Triplex Heat Treat 815/705/480°C","['Aluminum, Al', '2.5 %', '2.5 %', '']","['Tensile Strength, Ultimate', '1290 MPa', '187000 psi', '']","['Tensile Strength, Yield', '1170 MPa', '170000 psi', '']","['Elongation at Break', '4.0 %', '4.0 %', '']"
"Titanium Transage 134, Triplex Heat Treat 815/705/480°C","['Boron, B', '<= 0.030 %', '<= 0.030 %', '']","['Tensile Strength, Ultimate', '1290 MPa', '187000 psi', '']","['Tensile Strength, Yield', '1170 MPa', '170000 psi', '']","['Elongation at Break', '4.0 %', '4.0 %', '']"
"Titanium Transage 134, Triplex Heat Treat 815/705/480°C","['Carbon, C', '<= 0.080 %', '<= 0.080 %', '']","['Tensile Strength, Ultimate', '1290 MPa', '187000 psi', '']","['Tensile Strength, Yield', '1170 MPa', '170000 psi', '']","['Elongation at Break', '4.0 %', '4.0 %', '']"
"Titanium Transage 134, Triplex Heat Treat 815/705/480°C","['Hydrogen, H', '<= 0.015 %', '<= 0.015 %', '']","['Tensile Strength, Ultimate', '1290 MPa', '187000 psi', '']","['Tensile Strength, Yield', '1170 MPa', '170000 psi', '']","['Elongation at Break', '4.0 %', '4.0 %', '']"
"Titanium Transage 134, Triplex Heat Treat 815/705/480°C","['Iron, Fe', '<= 0.20 %', '<= 0.20 %', '']","['Tensile Strength, Ultimate', '1290 MPa', '187000 psi', '']","['Tensile Strength, Yield', '1170 MPa', '170000 psi', '']","['Elongation at Break', '4.0 %', '4.0 %', '']"
"Titanium Transage 134, Triplex Heat Treat 815/705/480°C","['Nitrogen, N', '<= 0.050 %', '<= 0.050 %', '']","['Tensile Strength, Ultimate', '1290 MPa', '187000 psi', '']","['Tensile Strength, Yield', '1170 MPa', '170000 psi', '']","['Elongation at Break', '4.0 %', '4.0 %', '']"
"Titanium Transage 134, Triplex Heat Treat 815/705/480°C","['Other, each', '<= 0.10 %', '<= 0.10 %', '']","['Tensile Strength, Ultimate', '1290 MPa', '187000 psi', '']","['Tensile Strength, Yield', '1170 MPa', '170000 psi', '']","['Elongation at Break', '4.0 %', '4.0 %', '']"
"Titanium Transage 134, Triplex Heat Treat 815/705/480°C","['Other, total', '<= 0.40 %', '<= 0.40 %', '']","['Tensile Strength, Ultimate', '1290 MPa', '187000 psi', '']","['Tensile Strength, Yield', '1170 MPa', '170000 psi', '']","['Elongation at Break', '4.0 %', '4.0 %', '']"
"Titanium Transage 134, Triplex Heat Treat 815/705/480°C","['Oxygen, O', '<= 0.15 %', '<= 0.15 %', '']","['Tensile Strength, Ultimate', '1290 MPa', '187000 psi', '']","['Tensile Strength, Yield', '1170 MPa', '170000 psi', '']","['Elongation at Break', '4.0 %', '4.0 %', '']"
"Titanium Transage 134, Triplex Heat Treat 815/705/480°C","['Tin, Sn', '2.0 %', '2.0 %', '']","['Tensile Strength, Ultimate', '1290 MPa', '187000 psi', '']","['Tensile Strength, Yield', '1170 MPa', '170000 psi', '']","['Elongation at Break', '4.0 %', '4.0 %', '']"
"Titanium Transage 134, Triplex Heat Treat 815/705/480°C","['Titanium, Ti', '77.5 %', '77.5 %', '']","['Tensile Strength, Ultimate', '1290 MPa', '187000 psi', '']","['Tensile Strength, Yield', '1170 MPa', '170000 psi', '']","['Elongation at Break', '4.0 %', '4.0 %', '']"
"Titanium Transage 134, Triplex Heat Treat 815/705/480°C","['Vanadium, V', '12 %', '12 %', '']","['Tensile Strength, Ultimate', '1290 MPa', '187000 psi', '']","['Tensile Strength, Yield', '1170 MPa', '170000 psi', '']","['Elongation at Break', '4.0 %', '4.0 %', '']"
"Titanium Transage 134, Triplex Heat Treat 815/705/480°C","['Yttrium, Y', '<= 0.0050 %', '<= 0.0050 %', '']","['Tensile Strength, Ultimate', '1290 MPa', '187000 psi', '']","['Tensile Strength, Yield', '1170 MPa', '170000 psi', '']","['Elongation at Break', '4.0 %', '4.0 %', '']"
"Titanium Transage 134, Triplex Heat Treat 815/705/480°C","['Zirconium, Zr', '6.0 %', '6.0 %', '']","['Tensile Strength, Ultimate', '1290 MPa', '187000 psi', '']","['Tensile Strength, Yield', '1170 MPa', '170000 psi', '']","['Elongation at Break', '4.0 %', '4.0 %', '']"
Titanium Transage 134 Triplex Heat Treat 815/565/480°C,"['Aluminum, Al', '2.5 %', '2.5 %', '']","['Tensile Strength, Ultimate', '1270 MPa', '184000 psi', '']","['Tensile Strength, Yield', '1210 MPa', '175000 psi', '']","['Elongation at Break', '4.0 %', '4.0 %', '']"
Titanium Transage 134 Triplex Heat Treat 815/565/480°C,"['Boron, B', '<= 0.030 %', '<= 0.030 %', '']","['Tensile Strength, Ultimate', '1270 MPa', '184000 psi', '']","['Tensile Strength, Yield', '1210 MPa', '175000 psi', '']","['Elongation at Break', '4.0 %', '4.0 %', '']"
Titanium Transage 134 Triplex Heat Treat 815/565/480°C,"['Carbon, C', '<= 0.080 %', '<= 0.080 %', '']","['Tensile Strength, Ultimate', '1270 MPa', '184000 psi', '']","['Tensile Strength, Yield', '1210 MPa', '175000 psi', '']","['Elongation at Break', '4.0 %', '4.0 %', '']"
Titanium Transage 134 Triplex Heat Treat 815/565/480°C,"['Hydrogen, H', '<= 0.015 %', '<= 0.015 %', '']","['Tensile Strength, Ultimate', '1270 MPa', '184000 psi', '']","['Tensile Strength, Yield', '1210 MPa', '175000 psi', '']","['Elongation at Break', '4.0 %', '4.0 %', '']"
Titanium Transage 134 Triplex Heat Treat 815/565/480°C,"['Iron, Fe', '<= 0.20 %', '<= 0.20 %', '']","['Tensile Strength, Ultimate', '1270 MPa', '184000 psi', '']","['Tensile Strength, Yield', '1210 MPa', '175000 psi', '']","['Elongation at Break', '4.0 %', '4.0 %', '']"
Titanium Transage 134 Triplex Heat Treat 815/565/480°C,"['Nitrogen, N', '<= 0.050 %', '<= 0.050 %', '']","['Tensile Strength, Ultimate', '1270 MPa', '184000 psi', '']","['Tensile Strength, Yield', '1210 MPa', '175000 psi', '']","['Elongation at Break', '4.0 %', '4.0 %', '']"
Titanium Transage 134 Triplex Heat Treat 815/565/480°C,"['Other, each', '<= 0.10 %', '<= 0.10 %', '']","['Tensile Strength, Ultimate', '1270 MPa', '184000 psi', '']","['Tensile Strength, Yield', '1210 MPa', '175000 psi', '']","['Elongation at Break', '4.0 %', '4.0 %', '']"
Titanium Transage 134 Triplex Heat Treat 815/565/480°C,"['Other, total', '<= 0.40 %', '<= 0.40 %', '']","['Tensile Strength, Ultimate', '1270 MPa', '184000 psi', '']","['Tensile Strength, Yield', '1210 MPa', '175000 psi', '']","['Elongation at Break', '4.0 %', '4.0 %', '']"
Titanium Transage 134 Triplex Heat Treat 815/565/480°C,"['Oxygen, O', '<= 0.15 %', '<= 0.15 %', '']","['Tensile Strength, Ultimate', '1270 MPa', '184000 psi', '']","['Tensile Strength, Yield', '1210 MPa', '175000 psi', '']","['Elongation at Break', '4.0 %', '4.0 %', '']"
Titanium Transage 134 Triplex Heat Treat 815/565/480°C,"['Tin, Sn', '2.0 %', '2.0 %', '']","['Tensile Strength, Ultimate', '1270 MPa', '184000 psi', '']","['Tensile Strength, Yield', '1210 MPa', '175000 psi', '']","['Elongation at Break', '4.0 %', '4.0 %', '']"
Titanium Transage 134 Triplex Heat Treat 815/565/480°C,"['Titanium, Ti', '77.5 %', '77.5 %', '']","['Tensile Strength, Ultimate', '1270 MPa', '184000 psi', '']","['Tensile Strength, Yield', '1210 MPa', '175000 psi', '']","['Elongation at Break', '4.0 %', '4.0 %', '']"
Titanium Transage 134 Triplex Heat Treat 815/565/480°C,"['Vanadium, V', '12 %', '12 %', '']","['Tensile Strength, Ultimate', '1270 MPa', '184000 psi', '']","['Tensile Strength, Yield', '1210 MPa', '175000 psi', '']","['Elongation at Break', '4.0 %', '4.0 %', '']"
Titanium Transage 134 Triplex Heat Treat 815/565/480°C,"['Yttrium, Y', '<= 0.0050 %', '<= 0.0050 %', '']","['Tensile Strength, Ultimate', '1270 MPa', '184000 psi', '']","['Tensile Strength, Yield', '1210 MPa', '175000 psi', '']","['Elongation at Break', '4.0 %', '4.0 %', '']"
Titanium Transage 134 Triplex Heat Treat 815/565/480°C,"['Zirconium, Zr', '6.0 %', '6.0 %', '']","['Tensile Strength, Ultimate', '1270 MPa', '184000 psi', '']","['Tensile Strength, Yield', '1210 MPa', '175000 psi', '']","['Elongation at Break', '4.0 %', '4.0 %', '']"
Titanium Transage 134 Triplex Heat Treat 870/565/480°C,"['Aluminum, Al', '2.5 %', '2.5 %', '']","['Tensile Strength, Ultimate', '1230 MPa', '178000 psi', '']","['Tensile Strength, Yield', '1170 MPa', '170000 psi', '']","['Elongation at Break', '7.0 %', '7.0 %', '']"
Titanium Transage 134 Triplex Heat Treat 870/565/480°C,"['Boron, B', '<= 0.030 %', '<= 0.030 %', '']","['Tensile Strength, Ultimate', '1230 MPa', '178000 psi', '']","['Tensile Strength, Yield', '1170 MPa', '170000 psi', '']","['Elongation at Break', '7.0 %', '7.0 %', '']"
Titanium Transage 134 Triplex Heat Treat 870/565/480°C,"['Carbon, C', '<= 0.080 %', '<= 0.080 %', '']","['Tensile Strength, Ultimate', '1230 MPa', '178000 psi', '']","['Tensile Strength, Yield', '1170 MPa', '170000 psi', '']","['Elongation at Break', '7.0 %', '7.0 %', '']"
Titanium Transage 134 Triplex Heat Treat 870/565/480°C,"['Hydrogen, H', '<= 0.015 %', '<= 0.015 %', '']","['Tensile Strength, Ultimate', '1230 MPa', '178000 psi', '']","['Tensile Strength, Yield', '1170 MPa', '170000 psi', '']","['Elongation at Break', '7.0 %', '7.0 %', '']"
Titanium Transage 134 Triplex Heat Treat 870/565/480°C,"['Iron, Fe', '<= 0.20 %', '<= 0.20 %', '']","['Tensile Strength, Ultimate', '1230 MPa', '178000 psi', '']","['Tensile Strength, Yield', '1170 MPa', '170000 psi', '']","['Elongation at Break', '7.0 %', '7.0 %', '']"
Titanium Transage 134 Triplex Heat Treat 870/565/480°C,"['Nitrogen, N', '<= 0.050 %', '<= 0.050 %', '']","['Tensile Strength, Ultimate', '1230 MPa', '178000 psi', '']","['Tensile Strength, Yield', '1170 MPa', '170000 psi', '']","['Elongation at Break', '7.0 %', '7.0 %', '']"
Titanium Transage 134 Triplex Heat Treat 870/565/480°C,"['Other, each', '<= 0.10 %', '<= 0.10 %', '']","['Tensile Strength, Ultimate', '1230 MPa', '178000 psi', '']","['Tensile Strength, Yield', '1170 MPa', '170000 psi', '']","['Elongation at Break', '7.0 %', '7.0 %', '']"
Titanium Transage 134 Triplex Heat Treat 870/565/480°C,"['Other, total', '<= 0.40 %', '<= 0.40 %', '']","['Tensile Strength, Ultimate', '1230 MPa', '178000 psi', '']","['Tensile Strength, Yield', '1170 MPa', '170000 psi', '']","['Elongation at Break', '7.0 %', '7.0 %', '']"
