Repository: josiahZXY/AI-assisted-Discovering-High-Strength-and-Ductility-Alloys-and-Database-Development

如果想看完整结果的话，请在这里下载论文观看: https://www.researchgate.net/publication/342881088_AI-assisted_Discovering_High_Strength_and_Ductility_Alloys_and_Database_Development.
喜欢的话请一键三连： star, watch,fork.

作者:张焇烊 2020/4/30

# AI-assisted-Discovering-High-Strength-and-Ductility-Alloys-and-Database-Development
    请将本文件解压放置在D盘下面,在使用user_interface之前，请先将AI-assisted-Discovering-High-Strength-and-Ductility-Alloys-and-Database-Development\Machine_learning\pipeline\p_files下的两个压缩文件解压至当前目录，否则user_interface功能不全。
    Please unzip this file and place it under the D drive.

File: database/Matweb_original_database/Mathweb/Nickel Alloy2.csv (part 1 of 4)
,,Carlson C 600 Nickel-Chromium-Iron Alloy,"['Carbon, C', '<= 0.15 %', '<= 0.15 %', '']","['Tensile Strength, Yield', '>= 241 MPa@Strain 0.200 %', '>= 35000 psi@Strain 0.200 %', '']","['Elongation at Break', '>= 30 %', '>= 30 %', '']","['Component Elements Properties', 'Metric', 'English', 'Comments']"
,,Carlson C 600 Nickel-Chromium-Iron Alloy,"['Chromium, Cr', '14 - 17 %', '14 - 17 %', '']","['Tensile Strength, Yield', '>= 241 MPa@Strain 0.200 %', '>= 35000 psi@Strain 0.200 %', '']","['Elongation at Break', '>= 30 %', '>= 30 %', '']","['Component Elements Properties', 'Metric', 'English', 'Comments']"
,,Carlson C 600 Nickel-Chromium-Iron Alloy,"['Copper, Cu', '<= 0.50 %', '<= 0.50 %', '']","['Tensile Strength, Yield', '>= 241 MPa@Strain 0.200 %', '>= 35000 psi@Strain 0.200 %', '']","['Elongation at Break', '>= 30 %', '>= 30 %', '']","['Component Elements Properties', 'Metric', 'English', 'Comments']"
,,Carlson C 600 Nickel-Chromium-Iron Alloy,"['Iron, Fe', '6.0 - 10 %', '6.0 - 10 %', '']","['Tensile Strength, Yield', '>= 241 MPa@Strain 0.200 %', '>= 35000 psi@Strain 0.200 %', '']","['Elongation at Break', '>= 30 %', '>= 30 %', '']","['Component Elements Properties', 'Metric', 'English', 'Comments']"
,,Carlson C 600 Nickel-Chromium-Iron Alloy,"['Manganese, Mn', '<= 1.0 %', '<= 1.0 %', '']","['Tensile Strength, Yield', '>= 241 MPa@Strain 0.200 %', '>= 35000 psi@Strain 0.200 %', '']","['Elongation at Break', '>= 30 %', '>= 30 %', '']","['Component Elements Properties', 'Metric', 'English', 'Comments']"
,,Carlson C 600 Nickel-Chromium-Iron Alloy,"['Nickel, Ni', '>= 72 %', '>= 72 %', '']","['Tensile Strength, Yield', '>= 241 MPa@Strain 0.200 %', '>= 35000 psi@Strain 0.200 %', '']","['Elongation at Break', '>= 30 %', '>= 30 %', '']","['Component Elements Properties', 'Metric', 'English', 'Comments']"
,,Carlson C 600 Nickel-Chromium-Iron Alloy,"['Silicon, Si', '<= 0.50 %', '<= 0.50 %', '']","['Tensile Strength, Yield', '>= 241 MPa@Strain 0.200 %', '>= 35000 psi@Strain 0.200 %', '']","['Elongation at Break', '>= 30 %', '>= 30 %', '']","['Component Elements Properties', 'Metric', 'English', 'Comments']"
,,Carlson C 600 Nickel-Chromium-Iron Alloy,"['Sulfur, S', '<= 0.015 %', '<= 0.015 %', '']","['Tensile Strength, Yield', '>= 241 MPa@Strain 0.200 %', '>= 35000 psi@Strain 0.200 %', '']","['Elongation at Break', '>= 30 %', '>= 30 %', '']","['Component Elements Properties', 'Metric', 'English', 'Comments']"
,,Carlson C 600ESR Nickel-Chromium-Iron Alloy,"['Carbon, C', '<= 0.15 %', '<= 0.15 %', '']","['Tensile Strength, Yield', '>= 241 MPa@Strain 0.200 %', '>= 35000 psi@Strain 0.200 %', '']","['Elongation at Break', '>= 30 %', '>= 30 %', '']","['Component Elements Properties', 'Metric', 'English', 'Comments']"
,,Carlson C 600ESR Nickel-Chromium-Iron Alloy,"['Chromium, Cr', '14 - 17 %', '14 - 17 %', '']","['Tensile Strength, Yield', '>= 241 MPa@Strain 0.200 %', '>= 35000 psi@Strain 0.200 %', '']","['Elongation at Break', '>= 30 %', '>= 30 %', '']","['Component Elements Properties', 'Metric', 'English', 'Comments']"
,,Carlson C 600ESR Nickel-Chromium-Iron Alloy,"['Copper, Cu', '<= 0.50 %', '<= 0.50 %', '']","['Tensile Strength, Yield', '>= 241 MPa@Strain 0.200 %', '>= 35000 psi@Strain 0.200 %', '']","['Elongation at Break', '>= 30 %', '>= 30 %', '']","['Component Elements Properties', 'Metric', 'English', 'Comments']"
,,Carlson C 600ESR Nickel-Chromium-Iron Alloy,"['Iron, Fe', '6.0 - 10 %', '6.0 - 10 %', '']","['Tensile Strength, Yield', '>= 241 MPa@Strain 0.200 %', '>= 35000 psi@Strain 0.200 %', '']","['Elongation at Break', '>= 30 %', '>= 30 %', '']","['Component Elements Properties', 'Metric', 'English', 'Comments']"
,,Carlson C 600ESR Nickel-Chromium-Iron Alloy,"['Manganese, Mn', '<= 1.0 %', '<= 1.0 %', '']","['Tensile Strength, Yield', '>= 241 MPa@Strain 0.200 %', '>= 35000 psi@Strain 0.200 %', '']","['Elongation at Break', '>= 30 %', '>= 30 %', '']","['Component Elements Properties', 'Metric', 'English', 'Comments']"
,,Carlson C 600ESR Nickel-Chromium-Iron Alloy,"['Nickel, Ni', '>= 72 %', '>= 72 %', '']","['Tensile Strength, Yield', '>= 241 MPa@Strain 0.200 %', '>= 35000 psi@Strain 0.200 %', '']","['Elongation at Break', '>= 30 %', '>= 30 %', '']","['Component Elements Properties', 'Metric', 'English', 'Comments']"
,,Carlson C 600ESR Nickel-Chromium-Iron Alloy,"['Silicon, Si', '<= 0.50 %', '<= 0.50 %', '']","['Tensile Strength, Yield', '>= 241 MPa@Strain 0.200 %', '>= 35000 psi@Strain 0.200 %', '']","['Elongation at Break', '>= 30 %', '>= 30 %', '']","['Component Elements Properties', 'Metric', 'English', 'Comments']"
,,Carlson C 600ESR Nickel-Chromium-Iron Alloy,"['Sulfur, S', '<= 0.015 %', '<= 0.015 %', '']","['Tensile Strength, Yield', '>= 241 MPa@Strain 0.200 %', '>= 35000 psi@Strain 0.200 %', '']","['Elongation at Break', '>= 30 %', '>= 30 %', '']","['Component Elements Properties', 'Metric', 'English', 'Comments']"
,,Carlson C 601 Nickel-Chromium-Iron Alloy,"['Aluminum, Al', '1.0 - 1.7 %', '1.0 - 1.7 %', '']","['Tensile Strength, Yield', '>= 207 MPa@Strain 0.200 %', '>= 30000 psi@Strain 0.200 %', '']","['Elongation at Break', '>= 35 %', '>= 35 %', '']","['Component Elements Properties', 'Metric', 'English', 'Comments']"
,,Carlson C 601 Nickel-Chromium-Iron Alloy,"['Boron, B', '<= 0.0060 %', '<= 0.0060 %', '']","['Tensile Strength, Yield', '>= 207 MPa@Strain 0.200 %', '>= 30000 psi@Strain 0.200 %', '']","['Elongation at Break', '>= 35 %', '>= 35 %', '']","['Component Elements Properties', 'Metric', 'English', 'Comments']"
,,Carlson C 601 Nickel-Chromium-Iron Alloy,"['Carbon, C', '<= 0.10 %', '<= 0.10 %', '']","['Tensile Strength, Yield', '>= 207 MPa@Strain 0.200 %', '>= 30000 psi@Strain 0.200 %', '']","['Elongation at Break', '>= 35 %', '>= 35 %', '']","['Component Elements Properties', 'Metric', 'English', 'Comments']"
,,Carlson C 601 Nickel-Chromium-Iron Alloy,"['Chromium, Cr', '21 - 25 %', '21 - 25 %', '']","['Tensile Strength, Yield', '>= 207 MPa@Strain 0.200 %', '>= 30000 psi@Strain 0.200 %', '']","['Elongation at Break', '>= 35 %', '>= 35 %', '']","['Component Elements Properties', 'Metric', 'English', 'Comments']"
,,Carlson C 601 Nickel-Chromium-Iron Alloy,"['Copper, Cu', '<= 1.0 %', '<= 1.0 %', '']","['Tensile Strength, Yield', '>= 207 MPa@Strain 0.200 %', '>= 30000 psi@Strain 0.200 %', '']","['Elongation at Break', '>= 35 %', '>= 35 %', '']","['Component Elements Properties', 'Metric', 'English', 'Comments']"
,,Carlson C 601 Nickel-Chromium-Iron Alloy,"['Iron, Fe', '7.079 - 19.9 %', '7.079 - 19.9 %', '']","['Tensile Strength, Yield', '>= 207 MPa@Strain 0.200 %', '>= 30000 psi@Strain 0.200 %', '']","['Elongation at Break', '>= 35 %', '>= 35 %', '']","['Component Elements Properties', 'Metric', 'English', 'Comments']"
,,Carlson C 601 Nickel-Chromium-Iron Alloy,"['Manganese, Mn', '<= 1.0 %', '<= 1.0 %', '']","['Tensile Strength, Yield', '>= 207 MPa@Strain 0.200 %', '>= 30000 psi@Strain 0.200 %', '']","['Elongation at Break', '>= 35 %', '>= 35 %', '']","['Component Elements Properties', 'Metric', 'English', 'Comments']"
,,Carlson C 601 Nickel-Chromium-Iron Alloy,"['Nickel, Ni', '58 - 63 %', '58 - 63 %', '']","['Tensile Strength, Yield', '>= 207 MPa@Strain 0.200 %', '>= 30000 psi@Strain 0.200 %', '']","['Elongation at Break', '>= 35 %', '>= 35 %', '']","['Component Elements Properties', 'Metric', 'English', 'Comments']"
,,Carlson C 601 Nickel-Chromium-Iron Alloy,"['Silicon, Si', '<= 0.50 %', '<= 0.50 %', '']","['Tensile Strength, Yield', '>= 207 MPa@Strain 0.200 %', '>= 30000 psi@Strain 0.200 %', '']","['Elongation at Break', '>= 35 %', '>= 35 %', '']","['Component Elements Properties', 'Metric', 'English', 'Comments']"
,,Carlson C 601 Nickel-Chromium-Iron Alloy,"['Sulfur, S', '<= 0.015 %', '<= 0.015 %', '']","['Tensile Strength, Yield', '>= 207 MPa@Strain 0.200 %', '>= 30000 psi@Strain 0.200 %', '']","['Elongation at Break', '>= 35 %', '>= 35 %', '']","['Component Elements Properties', 'Metric', 'English', 'Comments']"
,,Carlson C 601 Nickel-Chromium-Iron Alloy,"['Titanium, Ti', '0.10 - 0.60 %', '0.10 - 0.60 %', '']","['Tensile Strength, Yield', '>= 207 MPa@Strain 0.200 %', '>= 30000 psi@Strain 0.200 %', '']","['Elongation at Break', '>= 35 %', '>= 35 %', '']","['Component Elements Properties', 'Metric', 'English', 'Comments']"
,,Carlson C 625 Nickel-Chromium-Molybdenum Alloy,"['Aluminum, Al', '<= 0.40 %', '<= 0.40 %', '']","['Tensile Strength, Yield', '>= 379 MPa@Strain 0.200 %', '>= 55000 psi@Strain 0.200 %', '']","['Elongation at Break', '>= 30 %', '>= 30 %', '']","['Component Elements Properties', 'Metric', 'English', 'Comments']"
,,Carlson C 625 Nickel-Chromium-Molybdenum Alloy,"['Carbon, C', '<= 0.10 %', '<= 0.10 %', '']","['Tensile Strength, Yield', '>= 379 MPa@Strain 0.200 %', '>= 55000 psi@Strain 0.200 %', '']","['Elongation at Break', '>= 30 %', '>= 30 %', '']","['Component Elements Properties', 'Metric', 'English', 'Comments']"
,,Carlson C 625 Nickel-Chromium-Molybdenum Alloy,"['Chromium, Cr', '20 - 23 %', '20 - 23 %', '']","['Tensile Strength, Yield', '>= 379 MPa@Strain 0.200 %', '>= 55000 psi@Strain 0.200 %', '']","['Elongation at Break', '>= 30 %', '>= 30 %', '']","['Component Elements Properties', 'Metric', 'English', 'Comments']"
,,Carlson C 625 Nickel-Chromium-Molybdenum Alloy,"['Cobalt, Co', '<= 1.0 %', '<= 1.0 %', '']","['Tensile Strength, Yield', '>= 379 MPa@Strain 0.200 %', '>= 55000 psi@Strain 0.200 %', '']","['Elongation at Break', '>= 30 %', '>= 30 %', '']","['Component Elements Properties', 'Metric', 'English', 'Comments']"
,,Carlson C 625 Nickel-Chromium-Molybdenum Alloy,"['Iron, Fe', '<= 5.0 %', '<= 5.0 %', '']","['Tensile Strength, Yield', '>= 379 MPa@Strain 0.200 %', '>= 55000 psi@Strain 0.200 %', '']","['Elongation at Break', '>= 30 %', '>= 30 %', '']","['Component Elements Properties', 'Metric', 'English', 'Comments']"
,,Carlson C 625 Nickel-Chromium-Molybdenum Alloy,"['Manganese, Mn', '<= 0.50 %', '<= 0.50 %', '']","['Tensile Strength, Yield', '>= 379 MPa@Strain 0.200 %', '>= 55000 psi@Strain 0.200 %', '']","['Elongation at Break', '>= 30 %', '>= 30 %', '']","['Component Elements Properties', 'Metric', 'English', 'Comments']"
,,Carlson C 625 Nickel-Chromium-Molybdenum Alloy,"['Molybdenum, Mo', '8.0 - 10 %', '8.0 - 10 %', '']","['Tensile Strength, Yield', '>= 379 MPa@Strain 0.200 %', '>= 55000 psi@Strain 0.200 %', '']","['Elongation at Break', '>= 30 %', '>= 30 %', '']","['Component Elements Properties', 'Metric', 'English', 'Comments']"
,,Carlson C 625 Nickel-Chromium-Molybdenum Alloy,"['Nb + Ta', '3.15 - 4.15 %', '3.15 - 4.15 %', '']","['Tensile Strength, Yield', '>= 379 MPa@Strain 0.200 %', '>= 55000 psi@Strain 0.200 %', '']","['Elongation at Break', '>= 30 %', '>= 30 %', '']","['Component Elements Properties', 'Metric', 'English', 'Comments']"
,,Carlson C 625 Nickel-Chromium-Molybdenum Alloy,"['Nickel, Ni', '>= 58 %', '>= 58 %', '']","['Tensile Strength, Yield', '>= 379 MPa@Strain 0.200 %', '>= 55000 psi@Strain 0.200 %', '']","['Elongation at Break', '>= 30 %', '>= 30 %', '']","['Component Elements Properties', 'Metric', 'English', 'Comments']"
,,Carlson C 625 Nickel-Chromium-Molybdenum Alloy,"['Phosphorous, P', '<= 0.015 %', '<= 0.015 %', '']","['Tensile Strength, Yield', '>= 379 MPa@Strain 0.200 %', '>= 55000 psi@Strain 0.200 %', '']","['Elongation at Break', '>= 30 %', '>= 30 %', '']","['Component Elements Properties', 'Metric', 'English', 'Comments']"
,,Carlson C 625 Nickel-Chromium-Molybdenum Alloy,"['Silicon, Si', '<= 0.50 %', '<= 0.50 %', '']","['Tensile Strength, Yield', '>= 379 MPa@Strain 0.200 %', '>= 55000 psi@Strain 0.200 %', '']","['Elongation at Break', '>= 30 %', '>= 30 %', '']","['Component Elements Properties', 'Metric', 'English', 'Comments']"
,,Carlson C 625 Nickel-Chromium-Molybdenum Alloy,"['Sulfur, S', '<= 0.015 %', '<= 0.015 %', '']","['Tensile Strength, Yield', '>= 379 MPa@Strain 0.200 %', '>= 55000 psi@Strain 0.200 %', '']","['Elongation at Break', '>= 30 %', '>= 30 %', '']","['Component Elements Properties', 'Metric', 'English', 'Comments']"
,,Carlson C 625 Nickel-Chromium-Molybdenum Alloy,"['Titanium, Ti', '<= 0.40 %', '<= 0.40 %', '']","['Tensile Strength, Yield', '>= 379 MPa@Strain 0.200 %', '>= 55000 psi@Strain 0.200 %', '']","['Elongation at Break', '>= 30 %', '>= 30 %', '']","['Component Elements Properties', 'Metric', 'English', 'Comments']"
,,Carlson C 800 Nickel-Iron-Chromium Alloy,"['Aluminum, Al', '0.15 - 0.60 %', '0.15 - 0.60 %', '']","['Tensile Strength, Yield', '>= 207 MPa@Strain 0.200 %', '>= 30000 psi@Strain 0.200 %', '']","['Elongation at Break', '>= 30 %', '>= 30 %', '']","['Component Elements Properties', 'Metric', 'English', 'Comments']"
,,Carlson C 800 Nickel-Iron-Chromium Alloy,"['Carbon, C', '<= 0.010 %', '<= 0.010 %', '']","['Tensile Strength, Yield', '>= 207 MPa@Strain 0.200 %', '>= 30000 psi@Strain 0.200 %', '']","['Elongation at Break', '>= 30 %', '>= 30 %', '']","['Component Elements Properties', 'Metric', 'English', 'Comments']"
,,Carlson C 800 Nickel-Iron-Chromium Alloy,"['Chromium, Cr', '19 - 23 %', '19 - 23 %', '']","['Tensile Strength, Yield', '>= 207 MPa@Strain 0.200 %', '>= 30000 psi@Strain 0.200 %', '']","['Elongation at Break', '>= 30 %', '>= 30 %', '']","['Component Elements Properties', 'Metric', 'English', 'Comments']"
,,Carlson C 800 Nickel-Iron-Chromium Alloy,"['Copper, Cu', '<= 0.75 %', '<= 0.75 %', '']","['Tensile Strength, Yield', '>= 207 MPa@Strain 0.200 %', '>= 30000 psi@Strain 0.200 %', '']","['Elongation at Break', '>= 30 %', '>= 30 %', '']","['Component Elements Properties', 'Metric', 'English', 'Comments']"
,,Carlson C 800 Nickel-Iron-Chromium Alloy,"['Iron, Fe', '>= 39.5 %', '>= 39.5 %', '']","['Tensile Strength, Yield', '>= 207 MPa@Strain 0.200 %', '>= 30000 psi@Strain 0.200 %', '']","['Elongation at Break', '>= 30 %', '>= 30 %', '']","['Component Elements Properties', 'Metric', 'English', 'Comments']"
,,Carlson C 800 Nickel-Iron-Chromium Alloy,"['Manganese, Mn', '<= 1.5 %', '<= 1.5 %', '']","['Tensile Strength, Yield', '>= 207 MPa@Strain 0.200 %', '>= 30000 psi@Strain 0.200 %', '']","['Elongation at Break', '>= 30 %', '>= 30 %', '']","['Component Elements Properties', 'Metric', 'English', 'Comments']"
,,Carlson C 800 Nickel-Iron-Chromium Alloy,"['Nickel, Ni', '30 - 35 %', '30 - 35 %', '']","['Tensile Strength, Yield', '>= 207 MPa@Strain 0.200 %', '>= 30000 psi@Strain 0.200 %', '']","['Elongation at Break', '>= 30 %', '>= 30 %', '']","['Component Elements Properties', 'Metric', 'English', 'Comments']"
,,Carlson C 800 Nickel-Iron-Chromium Alloy,"['Silicon, Si', '<= 1.0 %', '<= 1.0 %', '']","['Tensile Strength, Yield', '>= 207 MPa@Strain 0.200 %', '>= 30000 psi@Strain 0.200 %', '']","['Elongation at Break', '>= 30 %', '>= 30 %', '']","['Component Elements Properties', 'Metric', 'English', 'Comments']"
,,Carlson C 800 Nickel-Iron-Chromium Alloy,"['Sulfur, S', '<= 0.015 %', '<= 0.015 %', '']","['Tensile Strength, Yield', '>= 207 MPa@Strain 0.200 %', '>= 30000 psi@Strain 0.200 %', '']","['Elongation at Break', '>= 30 %', '>= 30 %', '']","['Component Elements Properties', 'Metric', 'English', 'Comments']"
,,Carlson C 800 Nickel-Iron-Chromium Alloy,"['Titanium, Ti', '0.15 - 0.60 %', '0.15 - 0.60 %', '']","['Tensile Strength, Yield', '>= 207 MPa@Strain 0.200 %', '>= 30000 psi@Strain 0.200 %', '']","['Elongation at Break', '>= 30 %', '>= 30 %', '']","['Component Elements Properties', 'Metric', 'English', 'Comments']"
18.75,0.375,Carlson C 800H Nickel-Iron-Chromium Alloy,"['Aluminum, Al', '0.15 - 0.60 %', '0.15 - 0.60 %', '']","['Tensile Strength, Ultimate', '378 MPa@Temperature 649 °C', '54800 psi@Temperature 1200 °F', '']","['Tensile Strength, Yield', '93.1 MPa@Temperature 649 °C', '13500 psi@Temperature 1200 °F', '']","['Elongation at Break', '>= 30 %', '>= 30 %', '']"
3.75,0.075,Carlson C 800H Nickel-Iron-Chromium Alloy,"['Carbon, C', '0.050 - 0.10 %', '0.050 - 0.10 %', '']","['Tensile Strength, Ultimate', '378 MPa@Temperature 649 °C', '54800 psi@Temperature 1200 °F', '']","['Tensile Strength, Yield', '93.1 MPa@Temperature 649 °C', '13500 psi@Temperature 1200 °F', '']","['Elongation at Break', '>= 30 %', '>= 30 %', '']"
1050,21,Carlson C 800H Nickel-Iron-Chromium Alloy,"['Chromium, Cr', '19 - 23 %', '19 - 23 %', '']","['Tensile Strength, Ultimate', '378 MPa@Temperature 649 °C', '54800 psi@Temperature 1200 °F', '']","['Tensile Strength, Yield', '93.1 MPa@Temperature 649 °C', '13500 psi@Temperature 1200 °F', '']","['Elongation at Break', '>= 30 %', '>= 30 %', '']"
37.5,0.75,Carlson C 800H Nickel-Iron-Chromium Alloy,"['Copper, Cu', '<= 0.75 %', '<= 0.75 %', '']","['Tensile Strength, Ultimate', '378 MPa@Temperature 649 °C', '54800 psi@Temperature 1200 °F', '']","['Tensile Strength, Yield', '93.1 MPa@Temperature 649 °C', '13500 psi@Temperature 1200 °F', '']","['Elongation at Break', '>= 30 %', '>= 30 %', '']"
1975,39.5,Carlson C 800H Nickel-Iron-Chromium Alloy,"['Iron, Fe', '>= 39.5 %', '>= 39.5 %', '']","['Tensile Strength, Ultimate', '378 MPa@Temperature 649 °C', '54800 psi@Temperature 1200 °F', '']","['Tensile Strength, Yield', '93.1 MPa@Temperature 649 °C', '13500 psi@Temperature 1200 °F', '']","['Elongation at Break', '>= 30 %', '>= 30 %', '']"
75,1.5,Carlson C 800H Nickel-Iron-Chromium Alloy,"['Manganese, Mn', '<= 1.5 %', '<= 1.5 %', '']","['Tensile Strength, Ultimate', '378 MPa@Temperature 649 °C', '54800 psi@Temperature 1200 °F', '']","['Tensile Strength, Yield', '93.1 MPa@Temperature 649 °C', '13500 psi@Temperature 1200 °F', '']","['Elongation at Break', '>= 30 %', '>= 30 %', '']"
1625,32.5,Carlson C 800H Nickel-Iron-Chromium Alloy,"['Nickel, Ni', '30 - 35 %', '30 - 35 %', '']","['Tensile Strength, Ultimate', '378 MPa@Temperature 649 °C', '54800 psi@Temperature 1200 °F', '']","['Tensile Strength, Yield', '93.1 MPa@Temperature 649 °C', '13500 psi@Temperature 1200 °F', '']","['Elongation at Break', '>= 30 %', '>= 30 %', '']"
50,1,Carlson C 800H Nickel-Iron-Chromium Alloy,"['Silicon, Si', '<= 1.0 %', '<= 1.0 %', '']","['Tensile Strength, Ultimate', '378 MPa@Temperature 649 °C', '54800 psi@Temperature 1200 °F', '']","['Tensile Strength, Yield', '93.1 MPa@Temperature 649 °C', '13500 psi@Temperature 1200 °F', '']","['Elongation at Break', '>= 30 %', '>= 30 %', '']"
0.75,0.015,Carlson C 800H Nickel-Iron-Chromium Alloy,"['Sulfur, S', '<= 0.015 %', '<= 0.015 %', '']","['Tensile Strength, Ultimate', '378 MPa@Temperature 649 °C', '54800 psi@Temperature 1200 °F', '']","['Tensile Strength, Yield', '93.1 MPa@Temperature 649 °C', '13500 psi@Temperature 1200 °F', '']","['Elongation at Break', '>= 30 %', '>= 30 %', '']"
18.75,0.375,Carlson C 800H Nickel-Iron-Chromium Alloy,"['Titanium, Ti', '0.15 - 0.60 %', '0.15 - 0.60 %', '']","['Tensile Strength, Ultimate', '378 MPa@Temperature 649 °C', '54800 psi@Temperature 1200 °F', '']","['Tensile Strength, Yield', '93.1 MPa@Temperature 649 °C', '13500 psi@Temperature 1200 °F', '']","['Elongation at Break', '>= 30 %', '>= 30 %', '']"
0,,Carlson C 800AT Nickel-Iron-Chromium Alloy,"['Aluminum, Al', '0.15 - 0.60 %', '0.15 - 0.60 %', '']","['Tensile Strength, Yield', '>= 172 MPa@Strain 0.200 %', '>= 25000 psi@Strain 0.200 %', '']","['Elongation at Break', '>= 30 %', '>= 30 %', '']","['Component Elements Properties', 'Metric', 'English', 'Comments']"
0,,Carlson C 800AT Nickel-Iron-Chromium Alloy,"['Carbon, C', '0.060 - 0.10 %', '0.060 - 0.10 %', '']","['Tensile Strength, Yield', '>= 172 MPa@Strain 0.200 %', '>= 25000 psi@Strain 0.200 %', '']","['Elongation at Break', '>= 30 %', '>= 30 %', '']","['Component Elements Properties', 'Metric', 'English', 'Comments']"
0,,Carlson C 800AT Nickel-Iron-Chromium Alloy,"['Chromium, Cr', '19 - 23 %', '19 - 23 %', '']","['Tensile Strength, Yield', '>= 172 MPa@Strain 0.200 %', '>= 25000 psi@Strain 0.200 %', '']","['Elongation at Break', '>= 30 %', '>= 30 %', '']","['Component Elements Properties', 'Metric', 'English', 'Comments']"
0,,Carlson C 800AT Nickel-Iron-Chromium Alloy,"['Copper, Cu', '<= 0.75 %', '<= 0.75 %', '']","['Tensile Strength, Yield', '>= 172 MPa@Strain 0.200 %', '>= 25000 psi@Strain 0.200 %', '']","['Elongation at Break', '>= 30 %', '>= 30 %', '']","['Component Elements Properties', 'Metric', 'English', 'Comments']"
0,,Carlson C 800AT Nickel-Iron-Chromium Alloy,"['Iron, Fe', '>= 39.5 %', '>= 39.5 %', '']","['Tensile Strength, Yield', '>= 172 MPa@Strain 0.200 %', '>= 25000 psi@Strain 0.200 %', '']","['Elongation at Break', '>= 30 %', '>= 30 %', '']","['Component Elements Properties', 'Metric', 'English', 'Comments']"
0,,Carlson C 800AT Nickel-Iron-Chromium Alloy,"['Manganese, Mn', '<= 1.5 %', '<= 1.5 %', '']","['Tensile Strength, Yield', '>= 172 MPa@Strain 0.200 %', '>= 25000 psi@Strain 0.200 %', '']","['Elongation at Break', '>= 30 %', '>= 30 %', '']","['Component Elements Properties', 'Metric', 'English', 'Comments']"
0,,Carlson C 800AT Nickel-Iron-Chromium Alloy,"['Nickel, Ni', '30 - 35 %', '30 - 35 %', '']","['Tensile Strength, Yield', '>= 172 MPa@Strain 0.200 %', '>= 25000 psi@Strain 0.200 %', '']","['Elongation at Break', '>= 30 %', '>= 30 %', '']","['Component Elements Properties', 'Metric', 'English', 'Comments']"
0,,Carlson C 800AT Nickel-Iron-Chromium Alloy,"['Silicon, Si', '<= 1.0 %', '<= 1.0 %', '']","['Tensile Strength, Yield', '>= 172 MPa@Strain 0.200 %', '>= 25000 psi@Strain 0.200 %', '']","['Elongation at Break', '>= 30 %', '>= 30 %', '']","['Component Elements Properties', 'Metric', 'English', 'Comments']"
0,,Carlson C 800AT Nickel-Iron-Chromium Alloy,"['Sulfur, S', '<= 0.015 %', '<= 0.015 %', '']","['Tensile Strength, Yield', '>= 172 MPa@Strain 0.200 %', '>= 25000 psi@Strain 0.200 %', '']","['Elongation at Break', '>= 30 %', '>= 30 %', '']","['Component Elements Properties', 'Metric', 'English', 'Comments']"
0,,Carlson C 800AT Nickel-Iron-Chromium Alloy,"['Titanium, Ti', '0.15 - 0.60 %', '0.15 - 0.60 %', '']","['Tensile Strength, Yield', '>= 172 MPa@Strain 0.200 %', '>= 25000 psi@Strain 0.200 %', '']","['Elongation at Break', '>= 30 %', '>= 30 %', '']","['Component Elements Properties', 'Metric', 'English', 'Comments']"
10,0.2,Carlson C 825 Nickel-Iron-Chromium Alloy,"['Aluminum, Al', '<= 0.20 %', '<= 0.20 %', '']","['Tensile Strength, Yield', '>= 241 MPa@Strain 0.200 %', '>= 35000 psi@Strain 0.200 %', '']","['Elongation at Break', '>= 30 %', '>= 30 %', '']","['Component Elements Properties', 'Metric', 'English', 'Comments']"
2.5,0.05,Carlson C 825 Nickel-Iron-Chromium Alloy,"['Carbon, C', '<= 0.050 %', '<= 0.050 %', '']","['Tensile Strength, Yield', '>= 241 MPa@Strain 0.200 %', '>= 35000 psi@Strain 0.200 %', '']","['Elongation at Break', '>= 30 %', '>= 30 %', '']","['Component Elements Properties', 'Metric', 'English', 'Comments']"
1075,21.5,Carlson C 825 Nickel-Iron-Chromium Alloy,"['Chromium, Cr', '19.5 - 23.5 %', '19.5 - 23.5 %', '']","['Tensile Strength, Yield', '>= 241 MPa@Strain 0.200 %', '>= 35000 psi@Strain 0.200 %', '']","['Elongation at Break', '>= 30 %', '>= 30 %', '']","['Component Elements Properties', 'Metric', 'English', 'Comments']"
112.5,2.25,Carlson C 825 Nickel-Iron-Chromium Alloy,"['Copper, Cu', '1.5 - 3.0 %', '1.5 - 3.0 %', '']","['Tensile Strength, Yield', '>= 241 MPa@Strain 0.200 %', '>= 35000 psi@Strain 0.200 %', '']","['Elongation at Break', '>= 30 %', '>= 30 %', '']","['Component Elements Properties', 'Metric', 'English', 'Comments']"
1100,22,Carlson C 825 Nickel-Iron-Chromium Alloy,"['Iron, Fe', '>= 22 %', '>= 22 %', '']","['Tensile Strength, Yield', '>= 241 MPa@Strain 0.200 %', '>= 35000 psi@Strain 0.200 %', '']","['Elongation at Break', '>= 30 %', '>= 30 %', '']","['Component Elements Properties', 'Metric', 'English', 'Comments']"
50,1,Carlson C 825 Nickel-Iron-Chromium Alloy,"['Manganese, Mn', '<= 1.0 %', '<= 1.0 %', '']","['Tensile Strength, Yield', '>= 241 MPa@Strain 0.200 %', '>= 35000 psi@Strain 0.200 %', '']","['Elongation at Break', '>= 30 %', '>= 30 %', '']","['Component Elements Properties', 'Metric', 'English', 'Comments']"
150,3,Carlson C 825 Nickel-Iron-Chromium Alloy,"['Molybdenum, Mo', '2.5 - 3.5 %', '2.5 - 3.5 %', '']","['Tensile Strength, Yield', '>= 241 MPa@Strain 0.200 %', '>= 35000 psi@Strain 0.200 %', '']","['Elongation at Break', '>= 30 %', '>= 30 %', '']","['Component Elements Properties', 'Metric', 'English', 'Comments']"
2100,42,Carlson C 825 Nickel-Iron-Chromium Alloy,"['Nickel, Ni', '38 - 46 %', '38 - 46 %', '']","['Tensile Strength, Yield', '>= 241 MPa@Strain 0.200 %', '>= 35000 psi@Strain 0.200 %', '']","['Elongation at Break', '>= 30 %', '>= 30 %', '']","['Component Elements Properties', 'Metric', 'English', 'Comments']"
25,0.5,Carlson C 825 Nickel-Iron-Chromium Alloy,"['Silicon, Si', '<= 0.50 %', '<= 0.50 %', '']","['Tensile Strength, Yield', '>= 241 MPa@Strain 0.200 %', '>= 35000 psi@Strain 0.200 %', '']","['Elongation at Break', '>= 30 %', '>= 30 %', '']","['Component Elements Properties', 'Metric', 'English', 'Comments']"
1.5,0.03,Carlson C 825 Nickel-Iron-Chromium Alloy,"['Sulfur, S', '<= 0.030 %', '<= 0.030 %', '']","['Tensile Strength, Yield', '>= 241 MPa@Strain 0.200 %', '>= 35000 psi@Strain 0.200 %', '']","['Elongation at Break', '>= 30 %', '>= 30 %', '']","['Component Elements Properties', 'Metric', 'English', 'Comments']"
45,0.9,Carlson C 825 Nickel-Iron-Chromium Alloy,"['Titanium, Ti', '0.60 - 1.2 %', '0.60 - 1.2 %', '']","['Tensile Strength, Yield', '>= 241 MPa@Strain 0.200 %', '>= 35000 psi@Strain 0.200 %', '']","['Elongation at Break', '>= 30 %', '>= 30 %', '']","['Component Elements Properties', 'Metric', 'English', 'Comments']"
0.5,0.01,Carlson GOC 276 Nickel-Molybdenum-Chromium,"['Carbon, C', '<= 0.010 %', '<= 0.010 %', '']","['Tensile Strength, Yield', '>= 283 MPa@Strain 0.200 %', '>= 41000 psi@Strain 0.200 %', '']","['Elongation at Break', '>= 40 %', '>= 40 %', '']","['Component Elements Properties', 'Metric', 'English', 'Comments']"
775,15.5,Carlson GOC 276 Nickel-Molybdenum-Chromium,"['Chromium, Cr', '14.5 - 16.5 %', '14.5 - 16.5 %', '']","['Tensile Strength, Yield', '>= 283 MPa@Strain 0.200 %', '>= 41000 psi@Strain 0.200 %', '']","['Elongation at Break', '>= 40 %', '>= 40 %', '']","['Component Elements Properties', 'Metric', 'English', 'Comments']"
125,2.5,Carlson GOC 276 Nickel-Molybdenum-Chromium,"['Cobalt, Co', '<= 2.5 %', '<= 2.5 %', '']","['Tensile Strength, Yield', '>= 283 MPa@Strain 0.200 %', '>= 41000 psi@Strain 0.200 %', '']","['Elongation at Break', '>= 40 %', '>= 40 %', '']","['Component Elements Properties', 'Metric', 'English', 'Comments']"
275,5.5,Carlson GOC 276 Nickel-Molybdenum-Chromium,"['Iron, Fe', '4.0 - 7.0 %', '4.0 - 7.0 %', '']","['Tensile Strength, Yield', '>= 283 MPa@Strain 0.200 %', '>= 41000 psi@Strain 0.200 %', '']","['Elongation at Break', '>= 40 %', '>= 40 %', '']","['Component Elements Properties', 'Metric', 'English', 'Comments']"
50,1,Carlson GOC 276 Nickel-Molybdenum-Chromium,"['Manganese, Mn', '<= 1.0 %', '<= 1.0 %', '']","['Tensile Strength, Yield', '>= 283 MPa@Strain 0.200 %', '>= 41000 psi@Strain 0.200 %', '']","['Elongation at Break', '>= 40 %', '>= 40 %', '']","['Component Elements Properties', 'Metric', 'English', 'Comments']"
800,16,Carlson GOC 276 Nickel-Molybdenum-Chromium,"['Molybdenum, Mo', '15 - 17 %', '15 - 17 %', '']","['Tensile Strength, Yield', '>= 283 MPa@Strain 0.200 %', '>= 41000 psi@Strain 0.200 %', '']","['Elongation at Break', '>= 40 %', '>= 40 %', '']","['Component Elements Properties', 'Metric', 'English', 'Comments']"
2862.25,57.245,Carlson GOC 276 Nickel-Molybdenum-Chromium,"['Nickel, Ni', '50.99 - 63.5 %', '50.99 - 63.5 %', '']","['Tensile Strength, Yield', '>= 283 MPa@Strain 0.200 %', '>= 41000 psi@Strain 0.200 %', '']","['Elongation at Break', '>= 40 %', '>= 40 %', '']","['Component Elements Properties', 'Metric', 'English', 'Comments']"
2,0.04,Carlson GOC 276 Nickel-Molybdenum-Chromium,"['Phosphorous, P', '<= 0.040 %', '<= 0.040 %', '']","['Tensile Strength, Yield', '>= 283 MPa@Strain 0.200 %', '>= 41000 psi@Strain 0.200 %', '']","['Elongation at Break', '>= 40 %', '>= 40 %', '']","['Component Elements Properties', 'Metric', 'English', 'Comments']"
4,0.08,Carlson GOC 276 Nickel-Molybdenum-Chromium,"['Silicon, Si', '<= 0.080 %', '<= 0.080 %', '']","['Tensile Strength, Yield', '>= 283 MPa@Strain 0.200 %', '>= 41000 psi@Strain 0.200 %', '']","['Elongation at Break', '>= 40 %', '>= 40 %', '']","['Component Elements Properties', 'Metric', 'English', 'Comments']"
1.5,0.03,Carlson GOC 276 Nickel-Molybdenum-Chromium,"['Sulfur, S', '<= 0.030 %', '<= 0.030 %', '']","['Tensile Strength, Yield', '>= 283 MPa@Strain 0.200 %', '>= 41000 psi@Strain 0.200 %', '']","['Elongation at Break', '>= 40 %', '>= 40 %', '']","['Component Elements Properties', 'Metric', 'English', 'Comments']"
187.5,3.75,Carlson GOC 276 Nickel-Molybdenum-Chromium,"['Tungsten, W', '3.0 - 4.5 %', '3.0 - 4.5 %', '']","['Tensile Strength, Yield', '>= 283 MPa@Strain 0.200 %', '>= 41000 psi@Strain 0.200 %', '']","['Elongation at Break', '>= 40 %', '>= 40 %', '']","['Component Elements Properties', 'Metric', 'English', 'Comments']"
17.5,0.35,Carlson GOC 276 Nickel-Molybdenum-Chromium,"['Vanadium, V', '<= 0.35 %', '<= 0.35 %', '']","['Tensile Strength, Yield', '>= 283 MPa@Strain 0.200 %', '>= 41000 psi@Strain 0.200 %', '']","['Elongation at Break', '>= 40 %', '>= 40 %', '']","['Component Elements Properties', 'Metric', 'English', 'Comments']"
2.5,0.05,Carlson 70 30 Cu Ni Copper-Nickel Alloy,"['Carbon, C', '<= 0.050 %', '<= 0.050 %', '']","['Tensile Strength, Yield', '124 MPa@Strain 0.200 %, Thickness >=63.5 mm', '18000 psi@Strain 0.200 %, Thickness >=2.50 in', '']","['Elongation at Break', '>= 35 %', '>= 35 %', '']","['Component Elements Properties', 'Metric', 'English', 'Comments']"
3374.75,67.495,Carlson 70 30 Cu Ni Copper-Nickel Alloy,"['Copper, Cu', '64.39 - 70.6 %', '64.39 - 70.6 %', '']","['Tensile Strength, Yield', '124 MPa@Strain 0.200 %, Thickness >=63.5 mm', '18000 psi@Strain 0.200 %, Thickness >=2.50 in', '']","['Elongation at Break', '>= 35 %', '>= 35 %', '']","['Component Elements Properties', 'Metric', 'English', 'Comments']"
35,0.7,Carlson 70 30 Cu Ni Copper-Nickel Alloy,"['Iron, Fe', '0.40 - 1.0 %', '0.40 - 1.0 %', '']","['Tensile Strength, Yield', '124 MPa@Strain 0.200 %, Thickness >=63.5 mm', '18000 psi@Strain 0.200 %, Thickness >=2.50 in', '']","['Elongation at Break', '>= 35 %', '>= 35 %', '']","['Component Elements Properties', 'Metric', 'English', 'Comments']"
1,0.02,Carlson 70 30 Cu Ni Copper-Nickel Alloy,"['Lead, Pb', '<= 0.020 %', '<= 0.020 %', '']","['Tensile Strength, Yield', '124 MPa@Strain 0.200 %, Thickness >=63.5 mm', '18000 psi@Strain 0.200 %, Thickness >=2.50 in', '']","['Elongation at Break', '>= 35 %', '>= 35 %', '']","['Component Elements Properties', 'Metric', 'English', 'Comments']"
50,1,Carlson 70 30 Cu Ni Copper-Nickel Alloy,"['Manganese, Mn', '<= 1.0 %', '<= 1.0 %', '']","['Tensile Strength, Yield', '124 MPa@Strain 0.200 %, Thickness >=63.5 mm', '18000 psi@Strain 0.200 %, Thickness >=2.50 in', '']","['Elongation at Break', '>= 35 %', '>= 35 %', '']","['Component Elements Properties', 'Metric', 'English', 'Comments']"
1550,31,Carlson 70 30 Cu Ni Copper-Nickel Alloy,"['Nickel, Ni', '29 - 33 %', '29 - 33 %', '']","['Tensile Strength, Yield', '124 MPa@Strain 0.200 %, Thickness >=63.5 mm', '18000 psi@Strain 0.200 %, Thickness >=2.50 in', '']","['Elongation at Break', '>= 35 %', '>= 35 %', '']","['Component Elements Properties', 'Metric', 'English', 'Comments']"
1,0.02,Carlson 70 30 Cu Ni Copper-Nickel Alloy,"['Phosphorous, P', '<= 0.020 %', '<= 0.020 %', '']","['Tensile Strength, Yield', '124 MPa@Strain 0.200 %, Thickness >=63.5 mm', '18000 psi@Strain 0.200 %, Thickness >=2.50 in', '']","['Elongation at Break', '>= 35 %', '>= 35 %', '']","['Component Elements Properties', 'Metric', 'English', 'Comments']"
1,0.02,Carlson 70 30 Cu Ni Copper-Nickel Alloy,"['Sulfur, S', '<= 0.020 %', '<= 0.020 %', '']","['Tensile Strength, Yield', '124 MPa@Strain 0.200 %, Thickness >=63.5 mm', '18000 psi@Strain 0.200 %, Thickness >=2.50 in', '']","['Elongation at Break', '>= 35 %', '>= 35 %', '']","['Component Elements Properties', 'Metric', 'English', 'Comments']"
25,0.5,Carlson 70 30 Cu Ni Copper-Nickel Alloy,"['Zinc, Zn', '<= 0.50 %', '<= 0.50 %', '']","['Tensile Strength, Yield', '124 MPa@Strain 0.200 %, Thickness >=63.5 mm', '18000 psi@Strain 0.200 %, Thickness >=2.50 in', '']","['Elongation at Break', '>= 35 %', '>= 35 %', '']","['Component Elements Properties', 'Metric', 'English', 'Comments']"
#VALUE!, ,AFE Technologies Cronite 37Ni/18Cr No. HR5,"['Carbon, C', '0.40 %', '0.40 %', '']","['Tensile Strength, Ultimate', '460 MPa', '66700 psi', 'As Cast']","['Tensile Strength, Yield', '240 MPa', '34800 psi', 'As Cast']","['Elongation at Break', '6.0 %', '6.0 %', 'As Cast; 5.65 A0.5']"
#VALUE!, ,AFE Technologies Cronite 37Ni/18Cr No. HR5,"['Chromium, Cr', '18 %', '18 %', '']","['Tensile Strength, Ultimate', '460 MPa', '66700 psi', 'As Cast']","['Tensile Strength, Yield', '240 MPa', '34800 psi', 'As Cast']","['Elongation at Break', '6.0 %', '6.0 %', 'As Cast; 5.65 A0.5']"
0,,AFE Technologies Cronite 37Ni/18Cr No. HR5,"['Iron, Fe', '41.8 %', '41.8 %', 'As Remainder']","['Tensile Strength, Ultimate', '460 MPa', '66700 psi', 'As Cast']","['Tensile Strength, Yield', '240 MPa', '34800 psi', 'As Cast']","['Elongation at Break', '6.0 %', '6.0 %', 'As Cast; 5.65 A0.5']"
0,,AFE Technologies Cronite 37Ni/18Cr No. HR5,"['Manganese, Mn', '1.0 %', '1.0 %', '']","['Tensile Strength, Ultimate', '460 MPa', '66700 psi', 'As Cast']","['Tensile Strength, Yield', '240 MPa', '34800 psi', 'As Cast']","['Elongation at Break', '6.0 %', '6.0 %', 'As Cast; 5.65 A0.5']"
0,,AFE Technologies Cronite 37Ni/18Cr No. HR5,"['Nickel, Ni', '37 %', '37 %', '']","['Tensile Strength, Ultimate', '460 MPa', '66700 psi', 'As Cast']","['Tensile Strength, Yield', '240 MPa', '34800 psi', 'As Cast']","['Elongation at Break', '6.0 %', '6.0 %', 'As Cast; 5.65 A0.5']"
0,,AFE Technologies Cronite 37Ni/18Cr No. HR5,"['Silicon, Si', '1.8 %', '1.8 %', '']","['Tensile Strength, Ultimate', '460 MPa', '66700 psi', 'As Cast']","['Tensile Strength, Yield', '240 MPa', '34800 psi', 'As Cast']","['Elongation at Break', '6.0 %', '6.0 %', 'As Cast; 5.65 A0.5']"
25,0.5,"AFE Technologies Cronite Standard Nickel Alloy Castings, No. HR4","['Carbon, C', '0.50 %', '0.50 %', '']","['Tensile Strength, Ultimate', '500 MPa', '72500 psi', 'As Cast']","['Tensile Strength, Yield', '260 MPa', '37700 psi', 'As Cast']","['Elongation at Break', '8.0 %', '8.0 %', 'As Cast; 5.65 A0.5']"
900,18,"AFE Technologies Cronite Standard Nickel Alloy Castings, No. HR4","['Chromium, Cr', '18 %', '18 %', '']","['Tensile Strength, Ultimate', '500 MPa', '72500 psi', 'As Cast']","['Tensile Strength, Yield', '260 MPa', '37700 psi', 'As Cast']","['Elongation at Break', '8.0 %', '8.0 %', 'As Cast; 5.65 A0.5']"
1350,27,"AFE Technologies Cronite Standard Nickel Alloy Castings, No. HR4","['Iron, Fe', '27 %', '27 %', 'As Remainder']","['Tensile Strength, Ultimate', '500 MPa', '72500 psi', 'As Cast']","['Tensile Strength, Yield', '260 MPa', '37700 psi', 'As Cast']","['Elongation at Break', '8.0 %', '8.0 %', 'As Cast; 5.65 A0.5']"
50,1,"AFE Technologies Cronite Standard Nickel Alloy Castings, No. HR4","['Manganese, Mn', '1.0 %', '1.0 %', '']","['Tensile Strength, Ultimate', '500 MPa', '72500 psi', 'As Cast']","['Tensile Strength, Yield', '260 MPa', '37700 psi', 'As Cast']","['Elongation at Break', '8.0 %', '8.0 %', 'As Cast; 5.65 A0.5']"
2600,52,"AFE Technologies Cronite Standard Nickel Alloy Castings, No. HR4","['Nickel, Ni', '52 %', '52 %', '']","['Tensile Strength, Ultimate', '500 MPa', '72500 psi', 'As Cast']","['Tensile Strength, Yield', '260 MPa', '37700 psi', 'As Cast']","['Elongation at Break', '8.0 %', '8.0 %', 'As Cast; 5.65 A0.5']"
75,1.5,"AFE Technologies Cronite Standard Nickel Alloy Castings, No. HR4","['Silicon, Si', '1.5 %', '1.5 %', '']","['Tensile Strength, Ultimate', '500 MPa', '72500 psi', 'As Cast']","['Tensile Strength, Yield', '260 MPa', '37700 psi', 'As Cast']","['Elongation at Break', '8.0 %', '8.0 %', 'As Cast; 5.65 A0.5']"
0,,AFE Technologies Cronite 657 Nickel Alloy Castings,"['Rupture Strength', '8.80 MPa@Temperature 1000 °C, Time 3.60e+7 sec', '1280 psi@Temperature 1830 °F, Time 10000 hour', 'Stress Rupture']","['Tensile Strength, Ultimate', '450 MPa', '65300 psi', 'As Cast']","['Tensile Strength, Yield', '230 MPa', '33400 psi', 'As Cast']","['Elongation at Break', '10 %', '10 %', 'As Cast; 5.65 A0.5']"
0,,AFE Technologies Cronite 657 Nickel Alloy Castings,"['', '15.0 MPa@Temperature 950 °C, Time 3.60e+7 sec', '2180 psi@Temperature 1740 °F, Time 10000 hour', 'Stress Rupture']","['Tensile Strength, Ultimate', '450 MPa', '65300 psi', 'As Cast']","['Tensile Strength, Yield', '230 MPa', '33400 psi', 'As Cast']","['Elongation at Break', '10 %', '10 %', 'As Cast; 5.65 A0.5']"
0,,AFE Technologies Cronite 657 Nickel Alloy Castings,"['', '23.0 MPa@Temperature 900 °C, Time 3.60e+7 sec', '3340 psi@Temperature 1650 °F, Time 10000 hour', 'Stress Rupture']","['Tensile Strength, Ultimate', '450 MPa', '65300 psi', 'As Cast']","['Tensile Strength, Yield', '230 MPa', '33400 psi', 'As Cast']","['Elongation at Break', '10 %', '10 %', 'As Cast; 5.65 A0.5']"
0,,AFE Technologies Cronite 657 Nickel Alloy Castings,"['', '34.0 MPa@Temperature 850 °C, Time 3.60e+7 sec', '4930 psi@Temperature 1560 °F, Time 10000 hour', 'Stress Rupture']","['Tensile Strength, Ultimate', '450 MPa', '65300 psi', 'As Cast']","['Tensile Strength, Yield', '230 MPa', '33400 psi', 'As Cast']","['Elongation at Break', '10 %', '10 %', 'As Cast; 5.65 A0.5']"
0,,AFE Technologies Cronite 657 Nickel Alloy Castings,"['', '48.0 MPa@Temperature 800 °C, Time 3.60e+7 sec', '6960 psi@Temperature 1470 °F, Time 10000 hour', 'Stress Rupture']","['Tensile Strength, Ultimate', '450 MPa', '65300 psi', 'As Cast']","['Tensile Strength, Yield', '230 MPa', '33400 psi', 'As Cast']","['Elongation at Break', '10 %', '10 %', 'As Cast; 5.65 A0.5']"
0,,AFE Technologies Cronite 657 Nickel Alloy Castings,"['', '64.0 MPa@Temperature 750 °C, Time 3.60e+7 sec', '9280 psi@Temperature 1380 °F, Time 10000 hour', 'Stress Rupture']","['Tensile Strength, Ultimate', '450 MPa', '65300 psi', 'As Cast']","['Tensile Strength, Yield', '230 MPa', '33400 psi', 'As Cast']","['Elongation at Break', '10 %', '10 %', 'As Cast; 5.65 A0.5']"
0,,AFE Technologies Cronite 657 Nickel Alloy Castings,"['', '100 MPa@Temperature 700 °C, Time 3.60e+7 sec', '14500 psi@Temperature 1290 °F, Time 10000 hour', 'Stress Rupture']","['Tensile Strength, Ultimate', '450 MPa', '65300 psi', 'As Cast']","['Tensile Strength, Yield', '230 MPa', '33400 psi', 'As Cast']","['Elongation at Break', '10 %', '10 %', 'As Cast; 5.65 A0.5']"
0,,Crucible Compaction Metals Rene 95 Nickel Based Superalloy,"['Aluminum, Al', '3.3 - 3.7 %', '3.3 - 3.7 %', '']","['Tensile Strength, Ultimate', '210 MPa@Temperature 650 °C', '30500 psi@Temperature 1200 °F', '']","['Tensile Strength, Yield', '160 MPa@Temperature 650 °C', '23200 psi@Temperature 1200 °F', '']","['Elongation at Break', '10 %@Temperature 650 °C', '10 %@Temperature 1200 °F', '']"
0,,Crucible Compaction Metals Rene 95 Nickel Based Superalloy,"['Boron, B', '0.0060 - 0.015 %', '0.0060 - 0.015 %', '']","['Tensile Strength, Ultimate', '210 MPa@Temperature 650 °C', '30500 psi@Temperature 1200 °F', '']","['Tensile Strength, Yield', '160 MPa@Temperature 650 °C', '23200 psi@Temperature 1200 °F', '']","['Elongation at Break', '10 %@Temperature 650 °C', '10 %@Temperature 1200 °F', '']"
0,,Crucible Compaction Metals Rene 95 Nickel Based Superalloy,"['Carbon, C', '0.040 - 0.090 %', '0.040 - 0.090 %', '']","['Tensile Strength, Ultimate', '210 MPa@Temperature 650 °C', '30500 psi@Temperature 1200 °F', '']","['Tensile Strength, Yield', '160 MPa@Temperature 650 °C', '23200 psi@Temperature 1200 °F', '']","['Elongation at Break', '10 %@Temperature 650 °C', '10 %@Temperature 1200 °F', '']"
