Repository: josiahZXY/AI-assisted-Discovering-High-Strength-and-Ductility-Alloys-and-Database-Development

如果想看完整结果的话，请在这里下载论文观看: https://www.researchgate.net/publication/342881088_AI-assisted_Discovering_High_Strength_and_Ductility_Alloys_and_Database_Development.
喜欢的话请一键三连： star, watch,fork.

作者:张焇烊 2020/4/30

# AI-assisted-Discovering-High-Strength-and-Ductility-Alloys-and-Database-Development
    请将本文件解压放置在D盘下面,在使用user_interface之前，请先将AI-assisted-Discovering-High-Strength-and-Ductility-Alloys-and-Database-Development\Machine_learning\pipeline\p_files下的两个压缩文件解压至当前目录，否则user_interface功能不全。
    Please unzip this file and place it under the D drive.

File: database/Matweb_original_database/Mathweb/Nickel Alloy3.csv (part 1 of 3)
"Eagle Brass 770 Nickel Silver 18%, Spring","['Copper, Cu', '55 %', '55 %', '']","['Tensile Strength, Ultimate', '745 - 827 MPa', '108000 - 120000 psi', '']","['Tensile Strength, Yield', '738 - 814 MPa', '107000 - 118000 psi', '0.2% offset']","['Elongation at Break', '<= 1.0 %', '<= 1.0 %', 'in 2 in.']"
"Eagle Brass 770 Nickel Silver 18%, Spring","['Nickel, Ni', '18 %', '18 %', '']","['Tensile Strength, Ultimate', '745 - 827 MPa', '108000 - 120000 psi', '']","['Tensile Strength, Yield', '738 - 814 MPa', '107000 - 118000 psi', '0.2% offset']","['Elongation at Break', '<= 1.0 %', '<= 1.0 %', 'in 2 in.']"
"Eagle Brass 770 Nickel Silver 18%, Spring","['Zinc, Zn', '27 %', '27 %', '']","['Tensile Strength, Ultimate', '745 - 827 MPa', '108000 - 120000 psi', '']","['Tensile Strength, Yield', '738 - 814 MPa', '107000 - 118000 psi', '0.2% offset']","['Elongation at Break', '<= 1.0 %', '<= 1.0 %', 'in 2 in.']"
"Eagle Brass 770 Nickel Silver 18%, Extra Spring","['Copper, Cu', '55 %', '55 %', '']","['Tensile Strength, Ultimate', '>= 800 MPa', '>= 116000 psi', '']","['Tensile Strength, Yield', '>= 793 MPa', '>= 115000 psi', '0.2% offset']","['Elongation at Break', '<= 1.0 %', '<= 1.0 %', 'in 2 in.']"
"Eagle Brass 770 Nickel Silver 18%, Extra Spring","['Nickel, Ni', '18 %', '18 %', '']","['Tensile Strength, Ultimate', '>= 800 MPa', '>= 116000 psi', '']","['Tensile Strength, Yield', '>= 793 MPa', '>= 115000 psi', '0.2% offset']","['Elongation at Break', '<= 1.0 %', '<= 1.0 %', 'in 2 in.']"
"Eagle Brass 770 Nickel Silver 18%, Extra Spring","['Zinc, Zn', '27 %', '27 %', '']","['Tensile Strength, Ultimate', '>= 800 MPa', '>= 116000 psi', '']","['Tensile Strength, Yield', '>= 793 MPa', '>= 115000 psi', '0.2% offset']","['Elongation at Break', '<= 1.0 %', '<= 1.0 %', 'in 2 in.']"
Ed Fagan EFI Alloy 79 Soft Magnetic Alloy,"['Carbon, C', '<= 0.03 %', '<= 0.03 %', '']","['Tensile Strength, Ultimate', '676 MPa', '98000 psi', '']","['Tensile Strength, Yield', '262 MPa', '38000 psi', '']","['Elongation at Break', '40 %', '40 %', 'in 2""']"
Ed Fagan EFI Alloy 79 Soft Magnetic Alloy,"['Iron, Fe', '15 %', '15 %', 'as Balance']","['Tensile Strength, Ultimate', '676 MPa', '98000 psi', '']","['Tensile Strength, Yield', '262 MPa', '38000 psi', '']","['Elongation at Break', '40 %', '40 %', 'in 2""']"
Ed Fagan EFI Alloy 79 Soft Magnetic Alloy,"['Manganese, Mn', '<= 0.95 %', '<= 0.95 %', '']","['Tensile Strength, Ultimate', '676 MPa', '98000 psi', '']","['Tensile Strength, Yield', '262 MPa', '38000 psi', '']","['Elongation at Break', '40 %', '40 %', 'in 2""']"
Ed Fagan EFI Alloy 79 Soft Magnetic Alloy,"['Molybdenum, Mo', '<= 5.0 %', '<= 5.0 %', '']","['Tensile Strength, Ultimate', '676 MPa', '98000 psi', '']","['Tensile Strength, Yield', '262 MPa', '38000 psi', '']","['Elongation at Break', '40 %', '40 %', 'in 2""']"
Ed Fagan EFI Alloy 79 Soft Magnetic Alloy,"['Nickel, Ni', '80 %', '80 %', 'Nominal']","['Tensile Strength, Ultimate', '676 MPa', '98000 psi', '']","['Tensile Strength, Yield', '262 MPa', '38000 psi', '']","['Elongation at Break', '40 %', '40 %', 'in 2""']"
Ed Fagan EFI Alloy 79 Soft Magnetic Alloy,"['Phosphorous, P', '<= 0.02 %', '<= 0.02 %', '']","['Tensile Strength, Ultimate', '676 MPa', '98000 psi', '']","['Tensile Strength, Yield', '262 MPa', '38000 psi', '']","['Elongation at Break', '40 %', '40 %', 'in 2""']"
Ed Fagan EFI Alloy 79 Soft Magnetic Alloy,"['Silicon, Si', '<= 0.42 %', '<= 0.42 %', '']","['Tensile Strength, Ultimate', '676 MPa', '98000 psi', '']","['Tensile Strength, Yield', '262 MPa', '38000 psi', '']","['Elongation at Break', '40 %', '40 %', 'in 2""']"
Ed Fagan EFI Alloy 79 Soft Magnetic Alloy,"['Sulfur, S', '<= 0.008 %', '<= 0.008 %', '']","['Tensile Strength, Ultimate', '676 MPa', '98000 psi', '']","['Tensile Strength, Yield', '262 MPa', '38000 psi', '']","['Elongation at Break', '40 %', '40 %', 'in 2""']"
"Haynes HR-160® alloy, hot rolled and solution annealed plate","['Carbon, C', '0.050 %', '0.050 %', '']","['Tensile Strength, Ultimate', '767 MPa', '111000 psi', '']","['Tensile Strength, Yield', '314 MPa@Strain 0.200 %', '45500 psi@Strain 0.200 %', '']","['Elongation at Break', '68 %', '68 %', 'in 34.0 mm']"
"Haynes HR-160® alloy, hot rolled and solution annealed plate","['Chromium, Cr', '28 %', '28 %', '']","['Tensile Strength, Ultimate', '767 MPa', '111000 psi', '']","['Tensile Strength, Yield', '314 MPa@Strain 0.200 %', '45500 psi@Strain 0.200 %', '']","['Elongation at Break', '68 %', '68 %', 'in 34.0 mm']"
"Haynes HR-160® alloy, hot rolled and solution annealed plate","['Cobalt, Co', '30 %', '30 %', '']","['Tensile Strength, Ultimate', '767 MPa', '111000 psi', '']","['Tensile Strength, Yield', '314 MPa@Strain 0.200 %', '45500 psi@Strain 0.200 %', '']","['Elongation at Break', '68 %', '68 %', 'in 34.0 mm']"
"Haynes HR-160® alloy, hot rolled and solution annealed plate","['Iron, Fe', '<= 3.5 %', '<= 3.5 %', '']","['Tensile Strength, Ultimate', '767 MPa', '111000 psi', '']","['Tensile Strength, Yield', '314 MPa@Strain 0.200 %', '45500 psi@Strain 0.200 %', '']","['Elongation at Break', '68 %', '68 %', 'in 34.0 mm']"
"Haynes HR-160® alloy, hot rolled and solution annealed plate","['Manganese, Mn', '0.50 %', '0.50 %', '']","['Tensile Strength, Ultimate', '767 MPa', '111000 psi', '']","['Tensile Strength, Yield', '314 MPa@Strain 0.200 %', '45500 psi@Strain 0.200 %', '']","['Elongation at Break', '68 %', '68 %', 'in 34.0 mm']"
"Haynes HR-160® alloy, hot rolled and solution annealed plate","['Molybdenum, Mo', '<= 1.0 %', '<= 1.0 %', '']","['Tensile Strength, Ultimate', '767 MPa', '111000 psi', '']","['Tensile Strength, Yield', '314 MPa@Strain 0.200 %', '45500 psi@Strain 0.200 %', '']","['Elongation at Break', '68 %', '68 %', 'in 34.0 mm']"
"Haynes HR-160® alloy, hot rolled and solution annealed plate","['Nickel, Ni', '37 %', '37 %', '']","['Tensile Strength, Ultimate', '767 MPa', '111000 psi', '']","['Tensile Strength, Yield', '314 MPa@Strain 0.200 %', '45500 psi@Strain 0.200 %', '']","['Elongation at Break', '68 %', '68 %', 'in 34.0 mm']"
"Haynes HR-160® alloy, hot rolled and solution annealed plate","['Niobium, Nb (Columbium, Cb)', '<= 1.0 %', '<= 1.0 %', '']","['Tensile Strength, Ultimate', '767 MPa', '111000 psi', '']","['Tensile Strength, Yield', '314 MPa@Strain 0.200 %', '45500 psi@Strain 0.200 %', '']","['Elongation at Break', '68 %', '68 %', 'in 34.0 mm']"
"Haynes HR-160® alloy, hot rolled and solution annealed plate","['Silicon, Si', '2.75 %', '2.75 %', '']","['Tensile Strength, Ultimate', '767 MPa', '111000 psi', '']","['Tensile Strength, Yield', '314 MPa@Strain 0.200 %', '45500 psi@Strain 0.200 %', '']","['Elongation at Break', '68 %', '68 %', 'in 34.0 mm']"
"Haynes HR-160® alloy, hot rolled and solution annealed plate","['Titanium, Ti', '0.50 %', '0.50 %', '']","['Tensile Strength, Ultimate', '767 MPa', '111000 psi', '']","['Tensile Strength, Yield', '314 MPa@Strain 0.200 %', '45500 psi@Strain 0.200 %', '']","['Elongation at Break', '68 %', '68 %', 'in 34.0 mm']"
"Haynes HR-160® alloy, hot rolled and solution annealed plate","['Tungsten, W', '<= 1.0 %', '<= 1.0 %', '']","['Tensile Strength, Ultimate', '767 MPa', '111000 psi', '']","['Tensile Strength, Yield', '314 MPa@Strain 0.200 %', '45500 psi@Strain 0.200 %', '']","['Elongation at Break', '68 %', '68 %', 'in 34.0 mm']"
"Haynes HR-160® alloy, solution annealed sheet","['Carbon, C', '0.050 %', '0.050 %', '']","['Tensile Strength, Ultimate', '758 MPa', '110000 psi', '']","['Tensile Strength, Yield', '353 MPa@Strain 0.200 %', '51200 psi@Strain 0.200 %', '']","['Elongation at Break', '63 %', '63 %', 'in 50.8 mm']"
"Haynes HR-160® alloy, solution annealed sheet","['Chromium, Cr', '28 %', '28 %', '']","['Tensile Strength, Ultimate', '758 MPa', '110000 psi', '']","['Tensile Strength, Yield', '353 MPa@Strain 0.200 %', '51200 psi@Strain 0.200 %', '']","['Elongation at Break', '63 %', '63 %', 'in 50.8 mm']"
"Haynes HR-160® alloy, solution annealed sheet","['Cobalt, Co', '30 %', '30 %', '']","['Tensile Strength, Ultimate', '758 MPa', '110000 psi', '']","['Tensile Strength, Yield', '353 MPa@Strain 0.200 %', '51200 psi@Strain 0.200 %', '']","['Elongation at Break', '63 %', '63 %', 'in 50.8 mm']"
"Haynes HR-160® alloy, solution annealed sheet","['Iron, Fe', '<= 3.5 %', '<= 3.5 %', '']","['Tensile Strength, Ultimate', '758 MPa', '110000 psi', '']","['Tensile Strength, Yield', '353 MPa@Strain 0.200 %', '51200 psi@Strain 0.200 %', '']","['Elongation at Break', '63 %', '63 %', 'in 50.8 mm']"
"Haynes HR-160® alloy, solution annealed sheet","['Manganese, Mn', '0.50 %', '0.50 %', '']","['Tensile Strength, Ultimate', '758 MPa', '110000 psi', '']","['Tensile Strength, Yield', '353 MPa@Strain 0.200 %', '51200 psi@Strain 0.200 %', '']","['Elongation at Break', '63 %', '63 %', 'in 50.8 mm']"
"Haynes HR-160® alloy, solution annealed sheet","['Molybdenum, Mo', '<= 1.0 %', '<= 1.0 %', '']","['Tensile Strength, Ultimate', '758 MPa', '110000 psi', '']","['Tensile Strength, Yield', '353 MPa@Strain 0.200 %', '51200 psi@Strain 0.200 %', '']","['Elongation at Break', '63 %', '63 %', 'in 50.8 mm']"
"Haynes HR-160® alloy, solution annealed sheet","['Nickel, Ni', '37 %', '37 %', '']","['Tensile Strength, Ultimate', '758 MPa', '110000 psi', '']","['Tensile Strength, Yield', '353 MPa@Strain 0.200 %', '51200 psi@Strain 0.200 %', '']","['Elongation at Break', '63 %', '63 %', 'in 50.8 mm']"
"Haynes HR-160® alloy, solution annealed sheet","['Niobium, Nb (Columbium, Cb)', '<= 1.0 %', '<= 1.0 %', '']","['Tensile Strength, Ultimate', '758 MPa', '110000 psi', '']","['Tensile Strength, Yield', '353 MPa@Strain 0.200 %', '51200 psi@Strain 0.200 %', '']","['Elongation at Break', '63 %', '63 %', 'in 50.8 mm']"
"Haynes HR-160® alloy, solution annealed sheet","['Silicon, Si', '2.75 %', '2.75 %', '']","['Tensile Strength, Ultimate', '758 MPa', '110000 psi', '']","['Tensile Strength, Yield', '353 MPa@Strain 0.200 %', '51200 psi@Strain 0.200 %', '']","['Elongation at Break', '63 %', '63 %', 'in 50.8 mm']"
"Haynes HR-160® alloy, solution annealed sheet","['Titanium, Ti', '0.50 %', '0.50 %', '']","['Tensile Strength, Ultimate', '758 MPa', '110000 psi', '']","['Tensile Strength, Yield', '353 MPa@Strain 0.200 %', '51200 psi@Strain 0.200 %', '']","['Elongation at Break', '63 %', '63 %', 'in 50.8 mm']"
"Haynes HR-160® alloy, solution annealed sheet","['Tungsten, W', '<= 1.0 %', '<= 1.0 %', '']","['Tensile Strength, Ultimate', '758 MPa', '110000 psi', '']","['Tensile Strength, Yield', '353 MPa@Strain 0.200 %', '51200 psi@Strain 0.200 %', '']","['Elongation at Break', '63 %', '63 %', 'in 50.8 mm']"
"Haynes HR-160® alloy, annealed plate","['Carbon, C', '0.050 %', '0.050 %', '']","['Tensile Strength, Ultimate', '774 MPa', '112000 psi', '']","['Tensile Strength, Yield', '321 MPa@Strain 0.200 %', '46600 psi@Strain 0.200 %', '']","['Elongation at Break', '66 %', '66 %', 'in 50.8 mm']"
"Haynes HR-160® alloy, annealed plate","['Chromium, Cr', '28 %', '28 %', '']","['Tensile Strength, Ultimate', '774 MPa', '112000 psi', '']","['Tensile Strength, Yield', '321 MPa@Strain 0.200 %', '46600 psi@Strain 0.200 %', '']","['Elongation at Break', '66 %', '66 %', 'in 50.8 mm']"
"Haynes HR-160® alloy, annealed plate","['Cobalt, Co', '30 %', '30 %', '']","['Tensile Strength, Ultimate', '774 MPa', '112000 psi', '']","['Tensile Strength, Yield', '321 MPa@Strain 0.200 %', '46600 psi@Strain 0.200 %', '']","['Elongation at Break', '66 %', '66 %', 'in 50.8 mm']"
"Haynes HR-160® alloy, annealed plate","['Iron, Fe', '<= 3.5 %', '<= 3.5 %', '']","['Tensile Strength, Ultimate', '774 MPa', '112000 psi', '']","['Tensile Strength, Yield', '321 MPa@Strain 0.200 %', '46600 psi@Strain 0.200 %', '']","['Elongation at Break', '66 %', '66 %', 'in 50.8 mm']"
"Haynes HR-160® alloy, annealed plate","['Manganese, Mn', '0.50 %', '0.50 %', '']","['Tensile Strength, Ultimate', '774 MPa', '112000 psi', '']","['Tensile Strength, Yield', '321 MPa@Strain 0.200 %', '46600 psi@Strain 0.200 %', '']","['Elongation at Break', '66 %', '66 %', 'in 50.8 mm']"
"Haynes HR-160® alloy, annealed plate","['Molybdenum, Mo', '<= 1.0 %', '<= 1.0 %', '']","['Tensile Strength, Ultimate', '774 MPa', '112000 psi', '']","['Tensile Strength, Yield', '321 MPa@Strain 0.200 %', '46600 psi@Strain 0.200 %', '']","['Elongation at Break', '66 %', '66 %', 'in 50.8 mm']"
"Haynes HR-160® alloy, annealed plate","['Nickel, Ni', '37 %', '37 %', '']","['Tensile Strength, Ultimate', '774 MPa', '112000 psi', '']","['Tensile Strength, Yield', '321 MPa@Strain 0.200 %', '46600 psi@Strain 0.200 %', '']","['Elongation at Break', '66 %', '66 %', 'in 50.8 mm']"
"Haynes HR-160® alloy, annealed plate","['Niobium, Nb (Columbium, Cb)', '<= 1.0 %', '<= 1.0 %', '']","['Tensile Strength, Ultimate', '774 MPa', '112000 psi', '']","['Tensile Strength, Yield', '321 MPa@Strain 0.200 %', '46600 psi@Strain 0.200 %', '']","['Elongation at Break', '66 %', '66 %', 'in 50.8 mm']"
"Haynes HR-160® alloy, annealed plate","['Silicon, Si', '2.75 %', '2.75 %', '']","['Tensile Strength, Ultimate', '774 MPa', '112000 psi', '']","['Tensile Strength, Yield', '321 MPa@Strain 0.200 %', '46600 psi@Strain 0.200 %', '']","['Elongation at Break', '66 %', '66 %', 'in 50.8 mm']"
"Haynes HR-160® alloy, annealed plate","['Titanium, Ti', '0.50 %', '0.50 %', '']","['Tensile Strength, Ultimate', '774 MPa', '112000 psi', '']","['Tensile Strength, Yield', '321 MPa@Strain 0.200 %', '46600 psi@Strain 0.200 %', '']","['Elongation at Break', '66 %', '66 %', 'in 50.8 mm']"
"Haynes HR-160® alloy, annealed plate","['Tungsten, W', '<= 1.0 %', '<= 1.0 %', '']","['Tensile Strength, Ultimate', '774 MPa', '112000 psi', '']","['Tensile Strength, Yield', '321 MPa@Strain 0.200 %', '46600 psi@Strain 0.200 %', '']","['Elongation at Break', '66 %', '66 %', 'in 50.8 mm']"
"Haynes HR-160® alloy plate, aged 1000 hours at 649°C (1200°F)","['Carbon, C', '0.050 %', '0.050 %', '']","['Tensile Strength, Ultimate', '812 MPa', '118000 psi', '']","['Tensile Strength, Yield', '341 MPa@Strain 0.200 %', '49500 psi@Strain 0.200 %', '']","['Elongation at Break', '40 %', '40 %', 'in 50.8 mm']"
"Haynes HR-160® alloy plate, aged 1000 hours at 649°C (1200°F)","['Chromium, Cr', '28 %', '28 %', '']","['Tensile Strength, Ultimate', '812 MPa', '118000 psi', '']","['Tensile Strength, Yield', '341 MPa@Strain 0.200 %', '49500 psi@Strain 0.200 %', '']","['Elongation at Break', '40 %', '40 %', 'in 50.8 mm']"
"Haynes HR-160® alloy plate, aged 1000 hours at 649°C (1200°F)","['Cobalt, Co', '30 %', '30 %', '']","['Tensile Strength, Ultimate', '812 MPa', '118000 psi', '']","['Tensile Strength, Yield', '341 MPa@Strain 0.200 %', '49500 psi@Strain 0.200 %', '']","['Elongation at Break', '40 %', '40 %', 'in 50.8 mm']"
"Haynes HR-160® alloy plate, aged 1000 hours at 649°C (1200°F)","['Iron, Fe', '<= 3.5 %', '<= 3.5 %', '']","['Tensile Strength, Ultimate', '812 MPa', '118000 psi', '']","['Tensile Strength, Yield', '341 MPa@Strain 0.200 %', '49500 psi@Strain 0.200 %', '']","['Elongation at Break', '40 %', '40 %', 'in 50.8 mm']"
"Haynes HR-160® alloy plate, aged 1000 hours at 649°C (1200°F)","['Manganese, Mn', '0.50 %', '0.50 %', '']","['Tensile Strength, Ultimate', '812 MPa', '118000 psi', '']","['Tensile Strength, Yield', '341 MPa@Strain 0.200 %', '49500 psi@Strain 0.200 %', '']","['Elongation at Break', '40 %', '40 %', 'in 50.8 mm']"
"Haynes HR-160® alloy plate, aged 1000 hours at 649°C (1200°F)","['Molybdenum, Mo', '<= 1.0 %', '<= 1.0 %', '']","['Tensile Strength, Ultimate', '812 MPa', '118000 psi', '']","['Tensile Strength, Yield', '341 MPa@Strain 0.200 %', '49500 psi@Strain 0.200 %', '']","['Elongation at Break', '40 %', '40 %', 'in 50.8 mm']"
"Haynes HR-160® alloy plate, aged 1000 hours at 649°C (1200°F)","['Nickel, Ni', '37 %', '37 %', '']","['Tensile Strength, Ultimate', '812 MPa', '118000 psi', '']","['Tensile Strength, Yield', '341 MPa@Strain 0.200 %', '49500 psi@Strain 0.200 %', '']","['Elongation at Break', '40 %', '40 %', 'in 50.8 mm']"
"Haynes HR-160® alloy plate, aged 1000 hours at 649°C (1200°F)","['Niobium, Nb (Columbium, Cb)', '<= 1.0 %', '<= 1.0 %', '']","['Tensile Strength, Ultimate', '812 MPa', '118000 psi', '']","['Tensile Strength, Yield', '341 MPa@Strain 0.200 %', '49500 psi@Strain 0.200 %', '']","['Elongation at Break', '40 %', '40 %', 'in 50.8 mm']"
"Haynes HR-160® alloy plate, aged 1000 hours at 649°C (1200°F)","['Silicon, Si', '2.75 %', '2.75 %', '']","['Tensile Strength, Ultimate', '812 MPa', '118000 psi', '']","['Tensile Strength, Yield', '341 MPa@Strain 0.200 %', '49500 psi@Strain 0.200 %', '']","['Elongation at Break', '40 %', '40 %', 'in 50.8 mm']"
"Haynes HR-160® alloy plate, aged 1000 hours at 649°C (1200°F)","['Titanium, Ti', '0.50 %', '0.50 %', '']","['Tensile Strength, Ultimate', '812 MPa', '118000 psi', '']","['Tensile Strength, Yield', '341 MPa@Strain 0.200 %', '49500 psi@Strain 0.200 %', '']","['Elongation at Break', '40 %', '40 %', 'in 50.8 mm']"
"Haynes HR-160® alloy plate, aged 1000 hours at 649°C (1200°F)","['Tungsten, W', '<= 1.0 %', '<= 1.0 %', '']","['Tensile Strength, Ultimate', '812 MPa', '118000 psi', '']","['Tensile Strength, Yield', '341 MPa@Strain 0.200 %', '49500 psi@Strain 0.200 %', '']","['Elongation at Break', '40 %', '40 %', 'in 50.8 mm']"
"Haynes HR-160® alloy plate, aged 4000 hours at 649°C (1200°F)","['Carbon, C', '0.050 %', '0.050 %', '']","['Tensile Strength, Ultimate', '838 MPa', '122000 psi', '']","['Tensile Strength, Yield', '354 MPa@Strain 0.200 %', '51300 psi@Strain 0.200 %', '']","['Elongation at Break', '38 %', '38 %', 'in 50.8 mm']"
"Haynes HR-160® alloy plate, aged 4000 hours at 649°C (1200°F)","['Chromium, Cr', '28 %', '28 %', '']","['Tensile Strength, Ultimate', '838 MPa', '122000 psi', '']","['Tensile Strength, Yield', '354 MPa@Strain 0.200 %', '51300 psi@Strain 0.200 %', '']","['Elongation at Break', '38 %', '38 %', 'in 50.8 mm']"
"Haynes HR-160® alloy plate, aged 4000 hours at 649°C (1200°F)","['Cobalt, Co', '30 %', '30 %', '']","['Tensile Strength, Ultimate', '838 MPa', '122000 psi', '']","['Tensile Strength, Yield', '354 MPa@Strain 0.200 %', '51300 psi@Strain 0.200 %', '']","['Elongation at Break', '38 %', '38 %', 'in 50.8 mm']"
"Haynes HR-160® alloy plate, aged 4000 hours at 649°C (1200°F)","['Iron, Fe', '<= 3.5 %', '<= 3.5 %', '']","['Tensile Strength, Ultimate', '838 MPa', '122000 psi', '']","['Tensile Strength, Yield', '354 MPa@Strain 0.200 %', '51300 psi@Strain 0.200 %', '']","['Elongation at Break', '38 %', '38 %', 'in 50.8 mm']"
"Haynes HR-160® alloy plate, aged 4000 hours at 649°C (1200°F)","['Manganese, Mn', '0.50 %', '0.50 %', '']","['Tensile Strength, Ultimate', '838 MPa', '122000 psi', '']","['Tensile Strength, Yield', '354 MPa@Strain 0.200 %', '51300 psi@Strain 0.200 %', '']","['Elongation at Break', '38 %', '38 %', 'in 50.8 mm']"
"Haynes HR-160® alloy plate, aged 4000 hours at 649°C (1200°F)","['Molybdenum, Mo', '<= 1.0 %', '<= 1.0 %', '']","['Tensile Strength, Ultimate', '838 MPa', '122000 psi', '']","['Tensile Strength, Yield', '354 MPa@Strain 0.200 %', '51300 psi@Strain 0.200 %', '']","['Elongation at Break', '38 %', '38 %', 'in 50.8 mm']"
"Haynes HR-160® alloy plate, aged 4000 hours at 649°C (1200°F)","['Nickel, Ni', '37 %', '37 %', '']","['Tensile Strength, Ultimate', '838 MPa', '122000 psi', '']","['Tensile Strength, Yield', '354 MPa@Strain 0.200 %', '51300 psi@Strain 0.200 %', '']","['Elongation at Break', '38 %', '38 %', 'in 50.8 mm']"
"Haynes HR-160® alloy plate, aged 4000 hours at 649°C (1200°F)","['Niobium, Nb (Columbium, Cb)', '<= 1.0 %', '<= 1.0 %', '']","['Tensile Strength, Ultimate', '838 MPa', '122000 psi', '']","['Tensile Strength, Yield', '354 MPa@Strain 0.200 %', '51300 psi@Strain 0.200 %', '']","['Elongation at Break', '38 %', '38 %', 'in 50.8 mm']"
"Haynes HR-160® alloy plate, aged 4000 hours at 649°C (1200°F)","['Silicon, Si', '2.75 %', '2.75 %', '']","['Tensile Strength, Ultimate', '838 MPa', '122000 psi', '']","['Tensile Strength, Yield', '354 MPa@Strain 0.200 %', '51300 psi@Strain 0.200 %', '']","['Elongation at Break', '38 %', '38 %', 'in 50.8 mm']"
"Haynes HR-160® alloy plate, aged 4000 hours at 649°C (1200°F)","['Titanium, Ti', '0.50 %', '0.50 %', '']","['Tensile Strength, Ultimate', '838 MPa', '122000 psi', '']","['Tensile Strength, Yield', '354 MPa@Strain 0.200 %', '51300 psi@Strain 0.200 %', '']","['Elongation at Break', '38 %', '38 %', 'in 50.8 mm']"
"Haynes HR-160® alloy plate, aged 4000 hours at 649°C (1200°F)","['Tungsten, W', '<= 1.0 %', '<= 1.0 %', '']","['Tensile Strength, Ultimate', '838 MPa', '122000 psi', '']","['Tensile Strength, Yield', '354 MPa@Strain 0.200 %', '51300 psi@Strain 0.200 %', '']","['Elongation at Break', '38 %', '38 %', 'in 50.8 mm']"
"Haynes HR-160® alloy plate, aged 8000 hours at 649°C (1200°F)","['Carbon, C', '0.050 %', '0.050 %', '']","['Tensile Strength, Ultimate', '843 MPa', '122000 psi', '']","['Tensile Strength, Yield', '353 MPa@Strain 0.200 %', '51200 psi@Strain 0.200 %', '']","['Elongation at Break', '34 %', '34 %', 'in 50.8 mm']"
"Haynes HR-160® alloy plate, aged 8000 hours at 649°C (1200°F)","['Chromium, Cr', '28 %', '28 %', '']","['Tensile Strength, Ultimate', '843 MPa', '122000 psi', '']","['Tensile Strength, Yield', '353 MPa@Strain 0.200 %', '51200 psi@Strain 0.200 %', '']","['Elongation at Break', '34 %', '34 %', 'in 50.8 mm']"
"Haynes HR-160® alloy plate, aged 8000 hours at 649°C (1200°F)","['Cobalt, Co', '30 %', '30 %', '']","['Tensile Strength, Ultimate', '843 MPa', '122000 psi', '']","['Tensile Strength, Yield', '353 MPa@Strain 0.200 %', '51200 psi@Strain 0.200 %', '']","['Elongation at Break', '34 %', '34 %', 'in 50.8 mm']"
"Haynes HR-160® alloy plate, aged 8000 hours at 649°C (1200°F)","['Iron, Fe', '<= 3.5 %', '<= 3.5 %', '']","['Tensile Strength, Ultimate', '843 MPa', '122000 psi', '']","['Tensile Strength, Yield', '353 MPa@Strain 0.200 %', '51200 psi@Strain 0.200 %', '']","['Elongation at Break', '34 %', '34 %', 'in 50.8 mm']"
"Haynes HR-160® alloy plate, aged 8000 hours at 649°C (1200°F)","['Manganese, Mn', '0.50 %', '0.50 %', '']","['Tensile Strength, Ultimate', '843 MPa', '122000 psi', '']","['Tensile Strength, Yield', '353 MPa@Strain 0.200 %', '51200 psi@Strain 0.200 %', '']","['Elongation at Break', '34 %', '34 %', 'in 50.8 mm']"
"Haynes HR-160® alloy plate, aged 8000 hours at 649°C (1200°F)","['Molybdenum, Mo', '<= 1.0 %', '<= 1.0 %', '']","['Tensile Strength, Ultimate', '843 MPa', '122000 psi', '']","['Tensile Strength, Yield', '353 MPa@Strain 0.200 %', '51200 psi@Strain 0.200 %', '']","['Elongation at Break', '34 %', '34 %', 'in 50.8 mm']"
"Haynes HR-160® alloy plate, aged 8000 hours at 649°C (1200°F)","['Nickel, Ni', '37 %', '37 %', '']","['Tensile Strength, Ultimate', '843 MPa', '122000 psi', '']","['Tensile Strength, Yield', '353 MPa@Strain 0.200 %', '51200 psi@Strain 0.200 %', '']","['Elongation at Break', '34 %', '34 %', 'in 50.8 mm']"
"Haynes HR-160® alloy plate, aged 8000 hours at 649°C (1200°F)","['Niobium, Nb (Columbium, Cb)', '<= 1.0 %', '<= 1.0 %', '']","['Tensile Strength, Ultimate', '843 MPa', '122000 psi', '']","['Tensile Strength, Yield', '353 MPa@Strain 0.200 %', '51200 psi@Strain 0.200 %', '']","['Elongation at Break', '34 %', '34 %', 'in 50.8 mm']"
"Haynes HR-160® alloy plate, aged 8000 hours at 649°C (1200°F)","['Silicon, Si', '2.75 %', '2.75 %', '']","['Tensile Strength, Ultimate', '843 MPa', '122000 psi', '']","['Tensile Strength, Yield', '353 MPa@Strain 0.200 %', '51200 psi@Strain 0.200 %', '']","['Elongation at Break', '34 %', '34 %', 'in 50.8 mm']"
"Haynes HR-160® alloy plate, aged 8000 hours at 649°C (1200°F)","['Titanium, Ti', '0.50 %', '0.50 %', '']","['Tensile Strength, Ultimate', '843 MPa', '122000 psi', '']","['Tensile Strength, Yield', '353 MPa@Strain 0.200 %', '51200 psi@Strain 0.200 %', '']","['Elongation at Break', '34 %', '34 %', 'in 50.8 mm']"
"Haynes HR-160® alloy plate, aged 8000 hours at 649°C (1200°F)","['Tungsten, W', '<= 1.0 %', '<= 1.0 %', '']","['Tensile Strength, Ultimate', '843 MPa', '122000 psi', '']","['Tensile Strength, Yield', '353 MPa@Strain 0.200 %', '51200 psi@Strain 0.200 %', '']","['Elongation at Break', '34 %', '34 %', 'in 50.8 mm']"
"Haynes HR-160® alloy, plate, aged 1000 hours at 760°C (1400°F)","['Carbon, C', '0.050 %', '0.050 %', '']","['Tensile Strength, Ultimate', '793 MPa', '115000 psi', '']","['Tensile Strength, Yield', '320 MPa@Strain 0.200 %', '46400 psi@Strain 0.200 %', '']","['Elongation at Break', '36 %', '36 %', 'in 50.8 mm']"
"Haynes HR-160® alloy, plate, aged 1000 hours at 760°C (1400°F)","['Chromium, Cr', '28 %', '28 %', '']","['Tensile Strength, Ultimate', '793 MPa', '115000 psi', '']","['Tensile Strength, Yield', '320 MPa@Strain 0.200 %', '46400 psi@Strain 0.200 %', '']","['Elongation at Break', '36 %', '36 %', 'in 50.8 mm']"
"Haynes HR-160® alloy, plate, aged 1000 hours at 760°C (1400°F)","['Cobalt, Co', '30 %', '30 %', '']","['Tensile Strength, Ultimate', '793 MPa', '115000 psi', '']","['Tensile Strength, Yield', '320 MPa@Strain 0.200 %', '46400 psi@Strain 0.200 %', '']","['Elongation at Break', '36 %', '36 %', 'in 50.8 mm']"
"Haynes HR-160® alloy, plate, aged 1000 hours at 760°C (1400°F)","['Iron, Fe', '<= 3.5 %', '<= 3.5 %', '']","['Tensile Strength, Ultimate', '793 MPa', '115000 psi', '']","['Tensile Strength, Yield', '320 MPa@Strain 0.200 %', '46400 psi@Strain 0.200 %', '']","['Elongation at Break', '36 %', '36 %', 'in 50.8 mm']"
"Haynes HR-160® alloy, plate, aged 1000 hours at 760°C (1400°F)","['Manganese, Mn', '0.50 %', '0.50 %', '']","['Tensile Strength, Ultimate', '793 MPa', '115000 psi', '']","['Tensile Strength, Yield', '320 MPa@Strain 0.200 %', '46400 psi@Strain 0.200 %', '']","['Elongation at Break', '36 %', '36 %', 'in 50.8 mm']"
"Haynes HR-160® alloy, plate, aged 1000 hours at 760°C (1400°F)","['Molybdenum, Mo', '<= 1.0 %', '<= 1.0 %', '']","['Tensile Strength, Ultimate', '793 MPa', '115000 psi', '']","['Tensile Strength, Yield', '320 MPa@Strain 0.200 %', '46400 psi@Strain 0.200 %', '']","['Elongation at Break', '36 %', '36 %', 'in 50.8 mm']"
"Haynes HR-160® alloy, plate, aged 1000 hours at 760°C (1400°F)","['Nickel, Ni', '37 %', '37 %', '']","['Tensile Strength, Ultimate', '793 MPa', '115000 psi', '']","['Tensile Strength, Yield', '320 MPa@Strain 0.200 %', '46400 psi@Strain 0.200 %', '']","['Elongation at Break', '36 %', '36 %', 'in 50.8 mm']"
"Haynes HR-160® alloy, plate, aged 1000 hours at 760°C (1400°F)","['Niobium, Nb (Columbium, Cb)', '<= 1.0 %', '<= 1.0 %', '']","['Tensile Strength, Ultimate', '793 MPa', '115000 psi', '']","['Tensile Strength, Yield', '320 MPa@Strain 0.200 %', '46400 psi@Strain 0.200 %', '']","['Elongation at Break', '36 %', '36 %', 'in 50.8 mm']"
"Haynes HR-160® alloy, plate, aged 1000 hours at 760°C (1400°F)","['Silicon, Si', '2.75 %', '2.75 %', '']","['Tensile Strength, Ultimate', '793 MPa', '115000 psi', '']","['Tensile Strength, Yield', '320 MPa@Strain 0.200 %', '46400 psi@Strain 0.200 %', '']","['Elongation at Break', '36 %', '36 %', 'in 50.8 mm']"
"Haynes HR-160® alloy, plate, aged 1000 hours at 760°C (1400°F)","['Titanium, Ti', '0.50 %', '0.50 %', '']","['Tensile Strength, Ultimate', '793 MPa', '115000 psi', '']","['Tensile Strength, Yield', '320 MPa@Strain 0.200 %', '46400 psi@Strain 0.200 %', '']","['Elongation at Break', '36 %', '36 %', 'in 50.8 mm']"
"Haynes HR-160® alloy, plate, aged 1000 hours at 760°C (1400°F)","['Tungsten, W', '<= 1.0 %', '<= 1.0 %', '']","['Tensile Strength, Ultimate', '793 MPa', '115000 psi', '']","['Tensile Strength, Yield', '320 MPa@Strain 0.200 %', '46400 psi@Strain 0.200 %', '']","['Elongation at Break', '36 %', '36 %', 'in 50.8 mm']"
"Haynes HR-160® alloy, plate, aged 4000 hours at 760°C (1400°F)","['Carbon, C', '0.050 %', '0.050 %', '']","['Tensile Strength, Ultimate', '809 MPa', '117000 psi', '']","['Tensile Strength, Yield', '321 MPa@Strain 0.200 %', '46600 psi@Strain 0.200 %', '']","['Elongation at Break', '26 %', '26 %', 'in 50.8 mm']"
"Haynes HR-160® alloy, plate, aged 4000 hours at 760°C (1400°F)","['Chromium, Cr', '28 %', '28 %', '']","['Tensile Strength, Ultimate', '809 MPa', '117000 psi', '']","['Tensile Strength, Yield', '321 MPa@Strain 0.200 %', '46600 psi@Strain 0.200 %', '']","['Elongation at Break', '26 %', '26 %', 'in 50.8 mm']"
"Haynes HR-160® alloy, plate, aged 4000 hours at 760°C (1400°F)","['Cobalt, Co', '30 %', '30 %', '']","['Tensile Strength, Ultimate', '809 MPa', '117000 psi', '']","['Tensile Strength, Yield', '321 MPa@Strain 0.200 %', '46600 psi@Strain 0.200 %', '']","['Elongation at Break', '26 %', '26 %', 'in 50.8 mm']"
"Haynes HR-160® alloy, plate, aged 4000 hours at 760°C (1400°F)","['Iron, Fe', '<= 3.5 %', '<= 3.5 %', '']","['Tensile Strength, Ultimate', '809 MPa', '117000 psi', '']","['Tensile Strength, Yield', '321 MPa@Strain 0.200 %', '46600 psi@Strain 0.200 %', '']","['Elongation at Break', '26 %', '26 %', 'in 50.8 mm']"
"Haynes HR-160® alloy, plate, aged 4000 hours at 760°C (1400°F)","['Manganese, Mn', '0.50 %', '0.50 %', '']","['Tensile Strength, Ultimate', '809 MPa', '117000 psi', '']","['Tensile Strength, Yield', '321 MPa@Strain 0.200 %', '46600 psi@Strain 0.200 %', '']","['Elongation at Break', '26 %', '26 %', 'in 50.8 mm']"
"Haynes HR-160® alloy, plate, aged 4000 hours at 760°C (1400°F)","['Molybdenum, Mo', '<= 1.0 %', '<= 1.0 %', '']","['Tensile Strength, Ultimate', '809 MPa', '117000 psi', '']","['Tensile Strength, Yield', '321 MPa@Strain 0.200 %', '46600 psi@Strain 0.200 %', '']","['Elongation at Break', '26 %', '26 %', 'in 50.8 mm']"
"Haynes HR-160® alloy, plate, aged 4000 hours at 760°C (1400°F)","['Nickel, Ni', '37 %', '37 %', '']","['Tensile Strength, Ultimate', '809 MPa', '117000 psi', '']","['Tensile Strength, Yield', '321 MPa@Strain 0.200 %', '46600 psi@Strain 0.200 %', '']","['Elongation at Break', '26 %', '26 %', 'in 50.8 mm']"
"Haynes HR-160® alloy, plate, aged 4000 hours at 760°C (1400°F)","['Niobium, Nb (Columbium, Cb)', '<= 1.0 %', '<= 1.0 %', '']","['Tensile Strength, Ultimate', '809 MPa', '117000 psi', '']","['Tensile Strength, Yield', '321 MPa@Strain 0.200 %', '46600 psi@Strain 0.200 %', '']","['Elongation at Break', '26 %', '26 %', 'in 50.8 mm']"
"Haynes HR-160® alloy, plate, aged 4000 hours at 760°C (1400°F)","['Silicon, Si', '2.75 %', '2.75 %', '']","['Tensile Strength, Ultimate', '809 MPa', '117000 psi', '']","['Tensile Strength, Yield', '321 MPa@Strain 0.200 %', '46600 psi@Strain 0.200 %', '']","['Elongation at Break', '26 %', '26 %', 'in 50.8 mm']"
"Haynes HR-160® alloy, plate, aged 4000 hours at 760°C (1400°F)","['Titanium, Ti', '0.50 %', '0.50 %', '']","['Tensile Strength, Ultimate', '809 MPa', '117000 psi', '']","['Tensile Strength, Yield', '321 MPa@Strain 0.200 %', '46600 psi@Strain 0.200 %', '']","['Elongation at Break', '26 %', '26 %', 'in 50.8 mm']"
"Haynes HR-160® alloy, plate, aged 4000 hours at 760°C (1400°F)","['Tungsten, W', '<= 1.0 %', '<= 1.0 %', '']","['Tensile Strength, Ultimate', '809 MPa', '117000 psi', '']","['Tensile Strength, Yield', '321 MPa@Strain 0.200 %', '46600 psi@Strain 0.200 %', '']","['Elongation at Break', '26 %', '26 %', 'in 50.8 mm']"
"Haynes HR-160® alloy, plate, aged 8000 hours at 760°C (1400°F)","['Carbon, C', '0.050 %', '0.050 %', '']","['Tensile Strength, Ultimate', '800 MPa', '116000 psi', '']","['Tensile Strength, Yield', '319 MPa@Strain 0.200 %', '46300 psi@Strain 0.200 %', '']","['Elongation at Break', '26 %', '26 %', 'in 50.8 mm']"
"Haynes HR-160® alloy, plate, aged 8000 hours at 760°C (1400°F)","['Chromium, Cr', '28 %', '28 %', '']","['Tensile Strength, Ultimate', '800 MPa', '116000 psi', '']","['Tensile Strength, Yield', '319 MPa@Strain 0.200 %', '46300 psi@Strain 0.200 %', '']","['Elongation at Break', '26 %', '26 %', 'in 50.8 mm']"
"Haynes HR-160® alloy, plate, aged 8000 hours at 760°C (1400°F)","['Cobalt, Co', '30 %', '30 %', '']","['Tensile Strength, Ultimate', '800 MPa', '116000 psi', '']","['Tensile Strength, Yield', '319 MPa@Strain 0.200 %', '46300 psi@Strain 0.200 %', '']","['Elongation at Break', '26 %', '26 %', 'in 50.8 mm']"
"Haynes HR-160® alloy, plate, aged 8000 hours at 760°C (1400°F)","['Iron, Fe', '<= 3.5 %', '<= 3.5 %', '']","['Tensile Strength, Ultimate', '800 MPa', '116000 psi', '']","['Tensile Strength, Yield', '319 MPa@Strain 0.200 %', '46300 psi@Strain 0.200 %', '']","['Elongation at Break', '26 %', '26 %', 'in 50.8 mm']"
"Haynes HR-160® alloy, plate, aged 8000 hours at 760°C (1400°F)","['Manganese, Mn', '0.50 %', '0.50 %', '']","['Tensile Strength, Ultimate', '800 MPa', '116000 psi', '']","['Tensile Strength, Yield', '319 MPa@Strain 0.200 %', '46300 psi@Strain 0.200 %', '']","['Elongation at Break', '26 %', '26 %', 'in 50.8 mm']"
"Haynes HR-160® alloy, plate, aged 8000 hours at 760°C (1400°F)","['Molybdenum, Mo', '<= 1.0 %', '<= 1.0 %', '']","['Tensile Strength, Ultimate', '800 MPa', '116000 psi', '']","['Tensile Strength, Yield', '319 MPa@Strain 0.200 %', '46300 psi@Strain 0.200 %', '']","['Elongation at Break', '26 %', '26 %', 'in 50.8 mm']"
"Haynes HR-160® alloy, plate, aged 8000 hours at 760°C (1400°F)","['Nickel, Ni', '37 %', '37 %', '']","['Tensile Strength, Ultimate', '800 MPa', '116000 psi', '']","['Tensile Strength, Yield', '319 MPa@Strain 0.200 %', '46300 psi@Strain 0.200 %', '']","['Elongation at Break', '26 %', '26 %', 'in 50.8 mm']"
"Haynes HR-160® alloy, plate, aged 8000 hours at 760°C (1400°F)","['Niobium, Nb (Columbium, Cb)', '<= 1.0 %', '<= 1.0 %', '']","['Tensile Strength, Ultimate', '800 MPa', '116000 psi', '']","['Tensile Strength, Yield', '319 MPa@Strain 0.200 %', '46300 psi@Strain 0.200 %', '']","['Elongation at Break', '26 %', '26 %', 'in 50.8 mm']"
"Haynes HR-160® alloy, plate, aged 8000 hours at 760°C (1400°F)","['Silicon, Si', '2.75 %', '2.75 %', '']","['Tensile Strength, Ultimate', '800 MPa', '116000 psi', '']","['Tensile Strength, Yield', '319 MPa@Strain 0.200 %', '46300 psi@Strain 0.200 %', '']","['Elongation at Break', '26 %', '26 %', 'in 50.8 mm']"
"Haynes HR-160® alloy, plate, aged 8000 hours at 760°C (1400°F)","['Titanium, Ti', '0.50 %', '0.50 %', '']","['Tensile Strength, Ultimate', '800 MPa', '116000 psi', '']","['Tensile Strength, Yield', '319 MPa@Strain 0.200 %', '46300 psi@Strain 0.200 %', '']","['Elongation at Break', '26 %', '26 %', 'in 50.8 mm']"
"Haynes HR-160® alloy, plate, aged 8000 hours at 760°C (1400°F)","['Tungsten, W', '<= 1.0 %', '<= 1.0 %', '']","['Tensile Strength, Ultimate', '800 MPa', '116000 psi', '']","['Tensile Strength, Yield', '319 MPa@Strain 0.200 %', '46300 psi@Strain 0.200 %', '']","['Elongation at Break', '26 %', '26 %', 'in 50.8 mm']"
"Haynes HR-160® alloy, plate, aged 1000 hours at 871°C (1600°F)","['Carbon, C', '0.050 %', '0.050 %', '']","['Tensile Strength, Ultimate', '701 MPa', '102000 psi', '']","['Tensile Strength, Yield', '295 MPa@Strain 0.200 %', '42800 psi@Strain 0.200 %', '']","['Elongation at Break', '28 %', '28 %', 'in 50.8 mm']"
"Haynes HR-160® alloy, plate, aged 1000 hours at 871°C (1600°F)","['Chromium, Cr', '28 %', '28 %', '']","['Tensile Strength, Ultimate', '701 MPa', '102000 psi', '']","['Tensile Strength, Yield', '295 MPa@Strain 0.200 %', '42800 psi@Strain 0.200 %', '']","['Elongation at Break', '28 %', '28 %', 'in 50.8 mm']"
"Haynes HR-160® alloy, plate, aged 1000 hours at 871°C (1600°F)","['Cobalt, Co', '30 %', '30 %', '']","['Tensile Strength, Ultimate', '701 MPa', '102000 psi', '']","['Tensile Strength, Yield', '295 MPa@Strain 0.200 %', '42800 psi@Strain 0.200 %', '']","['Elongation at Break', '28 %', '28 %', 'in 50.8 mm']"
"Haynes HR-160® alloy, plate, aged 1000 hours at 871°C (1600°F)","['Iron, Fe', '<= 3.5 %', '<= 3.5 %', '']","['Tensile Strength, Ultimate', '701 MPa', '102000 psi', '']","['Tensile Strength, Yield', '295 MPa@Strain 0.200 %', '42800 psi@Strain 0.200 %', '']","['Elongation at Break', '28 %', '28 %', 'in 50.8 mm']"
"Haynes HR-160® alloy, plate, aged 1000 hours at 871°C (1600°F)","['Manganese, Mn', '0.50 %', '0.50 %', '']","['Tensile Strength, Ultimate', '701 MPa', '102000 psi', '']","['Tensile Strength, Yield', '295 MPa@Strain 0.200 %', '42800 psi@Strain 0.200 %', '']","['Elongation at Break', '28 %', '28 %', 'in 50.8 mm']"
"Haynes HR-160® alloy, plate, aged 1000 hours at 871°C (1600°F)","['Molybdenum, Mo', '<= 1.0 %', '<= 1.0 %', '']","['Tensile Strength, Ultimate', '701 MPa', '102000 psi', '']","['Tensile Strength, Yield', '295 MPa@Strain 0.200 %', '42800 psi@Strain 0.200 %', '']","['Elongation at Break', '28 %', '28 %', 'in 50.8 mm']"
"Haynes HR-160® alloy, plate, aged 1000 hours at 871°C (1600°F)","['Nickel, Ni', '37 %', '37 %', '']","['Tensile Strength, Ultimate', '701 MPa', '102000 psi', '']","['Tensile Strength, Yield', '295 MPa@Strain 0.200 %', '42800 psi@Strain 0.200 %', '']","['Elongation at Break', '28 %', '28 %', 'in 50.8 mm']"
"Haynes HR-160® alloy, plate, aged 1000 hours at 871°C (1600°F)","['Niobium, Nb (Columbium, Cb)', '<= 1.0 %', '<= 1.0 %', '']","['Tensile Strength, Ultimate', '701 MPa', '102000 psi', '']","['Tensile Strength, Yield', '295 MPa@Strain 0.200 %', '42800 psi@Strain 0.200 %', '']","['Elongation at Break', '28 %', '28 %', 'in 50.8 mm']"
"Haynes HR-160® alloy, plate, aged 1000 hours at 871°C (1600°F)","['Silicon, Si', '2.75 %', '2.75 %', '']","['Tensile Strength, Ultimate', '701 MPa', '102000 psi', '']","['Tensile Strength, Yield', '295 MPa@Strain 0.200 %', '42800 psi@Strain 0.200 %', '']","['Elongation at Break', '28 %', '28 %', 'in 50.8 mm']"
"Haynes HR-160® alloy, plate, aged 1000 hours at 871°C (1600°F)","['Titanium, Ti', '0.50 %', '0.50 %', '']","['Tensile Strength, Ultimate', '701 MPa', '102000 psi', '']","['Tensile Strength, Yield', '295 MPa@Strain 0.200 %', '42800 psi@Strain 0.200 %', '']","['Elongation at Break', '28 %', '28 %', 'in 50.8 mm']"
"Haynes HR-160® alloy, plate, aged 1000 hours at 871°C (1600°F)","['Tungsten, W', '<= 1.0 %', '<= 1.0 %', '']","['Tensile Strength, Ultimate', '701 MPa', '102000 psi', '']","['Tensile Strength, Yield', '295 MPa@Strain 0.200 %', '42800 psi@Strain 0.200 %', '']","['Elongation at Break', '28 %', '28 %', 'in 50.8 mm']"
"Haynes HR-160® alloy, plate, aged 4000 hours at 871°C (1600°F)","['Carbon, C', '0.050 %', '0.050 %', '']","['Tensile Strength, Ultimate', '676 MPa', '98000 psi', '']","['Tensile Strength, Yield', '297 MPa@Strain 0.200 %', '43100 psi@Strain 0.200 %', '']","['Elongation at Break', '24 %', '24 %', 'in 50.8 mm']"
"Haynes HR-160® alloy, plate, aged 4000 hours at 871°C (1600°F)","['Chromium, Cr', '28 %', '28 %', '']","['Tensile Strength, Ultimate', '676 MPa', '98000 psi', '']","['Tensile Strength, Yield', '297 MPa@Strain 0.200 %', '43100 psi@Strain 0.200 %', '']","['Elongation at Break', '24 %', '24 %', 'in 50.8 mm']"
"Haynes HR-160® alloy, plate, aged 4000 hours at 871°C (1600°F)","['Cobalt, Co', '30 %', '30 %', '']","['Tensile Strength, Ultimate', '676 MPa', '98000 psi', '']","['Tensile Strength, Yield', '297 MPa@Strain 0.200 %', '43100 psi@Strain 0.200 %', '']","['Elongation at Break', '24 %', '24 %', 'in 50.8 mm']"
"Haynes HR-160® alloy, plate, aged 4000 hours at 871°C (1600°F)","['Iron, Fe', '<= 3.5 %', '<= 3.5 %', '']","['Tensile Strength, Ultimate', '676 MPa', '98000 psi', '']","['Tensile Strength, Yield', '297 MPa@Strain 0.200 %', '43100 psi@Strain 0.200 %', '']","['Elongation at Break', '24 %', '24 %', 'in 50.8 mm']"
"Haynes HR-160® alloy, plate, aged 4000 hours at 871°C (1600°F)","['Manganese, Mn', '0.50 %', '0.50 %', '']","['Tensile Strength, Ultimate', '676 MPa', '98000 psi', '']","['Tensile Strength, Yield', '297 MPa@Strain 0.200 %', '43100 psi@Strain 0.200 %', '']","['Elongation at Break', '24 %', '24 %', 'in 50.8 mm']"
"Haynes HR-160® alloy, plate, aged 4000 hours at 871°C (1600°F)","['Molybdenum, Mo', '<= 1.0 %', '<= 1.0 %', '']","['Tensile Strength, Ultimate', '676 MPa', '98000 psi', '']","['Tensile Strength, Yield', '297 MPa@Strain 0.200 %', '43100 psi@Strain 0.200 %', '']","['Elongation at Break', '24 %', '24 %', 'in 50.8 mm']"
