Repository: josiahZXY/AI-assisted-Discovering-High-Strength-and-Ductility-Alloys-and-Database-Development

如果想看完整结果的话，请在这里下载论文观看: https://www.researchgate.net/publication/342881088_AI-assisted_Discovering_High_Strength_and_Ductility_Alloys_and_Database_Development.
喜欢的话请一键三连： star, watch,fork.

作者:张焇烊 2020/4/30

# AI-assisted-Discovering-High-Strength-and-Ductility-Alloys-and-Database-Development
    请将本文件解压放置在D盘下面,在使用user_interface之前，请先将AI-assisted-Discovering-High-Strength-and-Ductility-Alloys-and-Database-Development\Machine_learning\pipeline\p_files下的两个压缩文件解压至当前目录，否则user_interface功能不全。
    Please unzip this file and place it under the D drive.

File: database/Matweb_original_database/Mathweb/Titanium Alloy0.csv (part 1 of 3)
"Titanium, Ti","['Titanium, Ti', '100 %', '100 %', '']","['Tensile Strength, Ultimate', '220 MPa', '31900 psi', '']","['Tensile Strength, Yield', '140 MPa', '20300 psi', '']","['Elongation at Break', '54 %', '54 %', '']"
"Titanium, Ti",['Descriptive Properties'],"['Tensile Strength, Ultimate', '220 MPa', '31900 psi', '']","['Tensile Strength, Yield', '140 MPa', '20300 psi', '']","['Elongation at Break', '54 %', '54 %', '']"
"Titanium, Ti","['Titanium, Ti', '100 %', '100 %', '']","['Tensile Strength, Ultimate', '220 MPa', '31900 psi', '']","['Tensile Strength, Yield', '140 MPa', '20300 psi', '']","['Elongation at Break', '54 %', '54 %', '']"
"Titanium, Ti",['Descriptive Properties'],"['Tensile Strength, Ultimate', '220 MPa', '31900 psi', '']","['Tensile Strength, Yield', '140 MPa', '20300 psi', '']","['Elongation at Break', '54 %', '54 %', '']"
Overview of materials for Alpha/Beta Titanium Alloy,"['Aluminum, Al', '2.00 - 7.30 %', '2.00 - 7.30 %', 'Average value: 5.71 % Grade Count:82']","['Tensile Strength, Ultimate', '825 - 1580 MPa', '120000 - 229000 psi', 'Average value: 1060 MPa Grade Count:81']","['Tensile Strength, Yield', '759 - 1410 MPa', '110000 - 205000 psi', 'Average value: 973 MPa Grade Count:81']","['Elongation at Break', '3.00 - 20.0 %', '3.00 - 20.0 %', 'Average value: 11.1 % Grade Count:78']"
Overview of materials for Alpha/Beta Titanium Alloy,"['Carbon, C', '0.0100 - 0.800 %', '0.0100 - 0.800 %', 'Average value: 0.0783 % Grade Count:70']","['Tensile Strength, Ultimate', '825 - 1580 MPa', '120000 - 229000 psi', 'Average value: 1060 MPa Grade Count:81']","['Tensile Strength, Yield', '759 - 1410 MPa', '110000 - 205000 psi', 'Average value: 973 MPa Grade Count:81']","['Elongation at Break', '3.00 - 20.0 %', '3.00 - 20.0 %', 'Average value: 11.1 % Grade Count:78']"
Overview of materials for Alpha/Beta Titanium Alloy,"['Chromium, Cr', '1.50 - 4.00 %', '1.50 - 4.00 %', 'Average value: 2.83 % Grade Count:9']","['Tensile Strength, Ultimate', '825 - 1580 MPa', '120000 - 229000 psi', 'Average value: 1060 MPa Grade Count:81']","['Tensile Strength, Yield', '759 - 1410 MPa', '110000 - 205000 psi', 'Average value: 973 MPa Grade Count:81']","['Elongation at Break', '3.00 - 20.0 %', '3.00 - 20.0 %', 'Average value: 11.1 % Grade Count:78']"
Overview of materials for Alpha/Beta Titanium Alloy,"['Copper, Cu', '0.0500 - 1.00 %', '0.0500 - 1.00 %', 'Average value: 0.511 % Grade Count:7']","['Tensile Strength, Ultimate', '825 - 1580 MPa', '120000 - 229000 psi', 'Average value: 1060 MPa Grade Count:81']","['Tensile Strength, Yield', '759 - 1410 MPa', '110000 - 205000 psi', 'Average value: 973 MPa Grade Count:81']","['Elongation at Break', '3.00 - 20.0 %', '3.00 - 20.0 %', 'Average value: 11.1 % Grade Count:78']"
Overview of materials for Alpha/Beta Titanium Alloy,"['Hydrogen, H', '0.00500 - 0.125 %', '0.00500 - 0.125 %', 'Average value: 0.0305 % Grade Count:66']","['Tensile Strength, Ultimate', '825 - 1580 MPa', '120000 - 229000 psi', 'Average value: 1060 MPa Grade Count:81']","['Tensile Strength, Yield', '759 - 1410 MPa', '110000 - 205000 psi', 'Average value: 973 MPa Grade Count:81']","['Elongation at Break', '3.00 - 20.0 %', '3.00 - 20.0 %', 'Average value: 11.1 % Grade Count:78']"
Overview of materials for Alpha/Beta Titanium Alloy,"['Iron, Fe', '0.100 - 3.00 %', '0.100 - 3.00 %', 'Average value: 0.336 % Grade Count:78']","['Tensile Strength, Ultimate', '825 - 1580 MPa', '120000 - 229000 psi', 'Average value: 1060 MPa Grade Count:81']","['Tensile Strength, Yield', '759 - 1410 MPa', '110000 - 205000 psi', 'Average value: 973 MPa Grade Count:81']","['Elongation at Break', '3.00 - 20.0 %', '3.00 - 20.0 %', 'Average value: 11.1 % Grade Count:78']"
Overview of materials for Alpha/Beta Titanium Alloy,"['Manganese, Mn', '0.0500 - 8.00 %', '0.0500 - 8.00 %', 'Average value: 2.72 % Grade Count:3']","['Tensile Strength, Ultimate', '825 - 1580 MPa', '120000 - 229000 psi', 'Average value: 1060 MPa Grade Count:81']","['Tensile Strength, Yield', '759 - 1410 MPa', '110000 - 205000 psi', 'Average value: 973 MPa Grade Count:81']","['Elongation at Break', '3.00 - 20.0 %', '3.00 - 20.0 %', 'Average value: 11.1 % Grade Count:78']"
Overview of materials for Alpha/Beta Titanium Alloy,"['Molybdenum, Mo', '0.500 - 6.50 %', '0.500 - 6.50 %', 'Average value: 4.28 % Grade Count:39']","['Tensile Strength, Ultimate', '825 - 1580 MPa', '120000 - 229000 psi', 'Average value: 1060 MPa Grade Count:81']","['Tensile Strength, Yield', '759 - 1410 MPa', '110000 - 205000 psi', 'Average value: 973 MPa Grade Count:81']","['Elongation at Break', '3.00 - 20.0 %', '3.00 - 20.0 %', 'Average value: 11.1 % Grade Count:78']"
Overview of materials for Alpha/Beta Titanium Alloy,"['Niobium, Nb (Columbium, Cb)', '6.50 - 7.50 %', '6.50 - 7.50 %', 'Average value: 7.00 % Grade Count:3']","['Tensile Strength, Ultimate', '825 - 1580 MPa', '120000 - 229000 psi', 'Average value: 1060 MPa Grade Count:81']","['Tensile Strength, Yield', '759 - 1410 MPa', '110000 - 205000 psi', 'Average value: 973 MPa Grade Count:81']","['Elongation at Break', '3.00 - 20.0 %', '3.00 - 20.0 %', 'Average value: 11.1 % Grade Count:78']"
Overview of materials for Alpha/Beta Titanium Alloy,"['Nitrogen, N', '0.0120 - 0.0700 %', '0.0120 - 0.0700 %', 'Average value: 0.0396 % Grade Count:72']","['Tensile Strength, Ultimate', '825 - 1580 MPa', '120000 - 229000 psi', 'Average value: 1060 MPa Grade Count:81']","['Tensile Strength, Yield', '759 - 1410 MPa', '110000 - 205000 psi', 'Average value: 973 MPa Grade Count:81']","['Elongation at Break', '3.00 - 20.0 %', '3.00 - 20.0 %', 'Average value: 11.1 % Grade Count:78']"
Overview of materials for Alpha/Beta Titanium Alloy,"['O + 2N', '0.270 %', '0.270 %', 'Average value: 0.270 % Grade Count:3']","['Tensile Strength, Ultimate', '825 - 1580 MPa', '120000 - 229000 psi', 'Average value: 1060 MPa Grade Count:81']","['Tensile Strength, Yield', '759 - 1410 MPa', '110000 - 205000 psi', 'Average value: 973 MPa Grade Count:81']","['Elongation at Break', '3.00 - 20.0 %', '3.00 - 20.0 %', 'Average value: 11.1 % Grade Count:78']"
Overview of materials for Alpha/Beta Titanium Alloy,"['Oxygen, O', '0.0800 - 0.250 %', '0.0800 - 0.250 %', 'Average value: 0.167 % Grade Count:74']","['Tensile Strength, Ultimate', '825 - 1580 MPa', '120000 - 229000 psi', 'Average value: 1060 MPa Grade Count:81']","['Tensile Strength, Yield', '759 - 1410 MPa', '110000 - 205000 psi', 'Average value: 973 MPa Grade Count:81']","['Elongation at Break', '3.00 - 20.0 %', '3.00 - 20.0 %', 'Average value: 11.1 % Grade Count:78']"
Overview of materials for Alpha/Beta Titanium Alloy,"['Silicon, Si', '0.100 - 0.700 %', '0.100 - 0.700 %', 'Average value: 0.354 % Grade Count:13']","['Tensile Strength, Ultimate', '825 - 1580 MPa', '120000 - 229000 psi', 'Average value: 1060 MPa Grade Count:81']","['Tensile Strength, Yield', '759 - 1410 MPa', '110000 - 205000 psi', 'Average value: 973 MPa Grade Count:81']","['Elongation at Break', '3.00 - 20.0 %', '3.00 - 20.0 %', 'Average value: 11.1 % Grade Count:78']"
Overview of materials for Alpha/Beta Titanium Alloy,"['Tantalum, Ta', '0.500 %', '0.500 %', 'Average value: 0.500 % Grade Count:3']","['Tensile Strength, Ultimate', '825 - 1580 MPa', '120000 - 229000 psi', 'Average value: 1060 MPa Grade Count:81']","['Tensile Strength, Yield', '759 - 1410 MPa', '110000 - 205000 psi', 'Average value: 973 MPa Grade Count:81']","['Elongation at Break', '3.00 - 20.0 %', '3.00 - 20.0 %', 'Average value: 11.1 % Grade Count:78']"
Overview of materials for Alpha/Beta Titanium Alloy,"['Tin, Sn', '1.50 - 11.5 %', '1.50 - 11.5 %', 'Average value: 2.74 % Grade Count:39']","['Tensile Strength, Ultimate', '825 - 1580 MPa', '120000 - 229000 psi', 'Average value: 1060 MPa Grade Count:81']","['Tensile Strength, Yield', '759 - 1410 MPa', '110000 - 205000 psi', 'Average value: 973 MPa Grade Count:81']","['Elongation at Break', '3.00 - 20.0 %', '3.00 - 20.0 %', 'Average value: 11.1 % Grade Count:78']"
Overview of materials for Alpha/Beta Titanium Alloy,"['Titanium, Ti', '77.9 - 92.5 %', '77.9 - 92.5 %', 'Average value: 86.7 % Grade Count:83']","['Tensile Strength, Ultimate', '825 - 1580 MPa', '120000 - 229000 psi', 'Average value: 1060 MPa Grade Count:81']","['Tensile Strength, Yield', '759 - 1410 MPa', '110000 - 205000 psi', 'Average value: 973 MPa Grade Count:81']","['Elongation at Break', '3.00 - 20.0 %', '3.00 - 20.0 %', 'Average value: 11.1 % Grade Count:78']"
Overview of materials for Alpha/Beta Titanium Alloy,"['Vanadium, V', '1.00 - 6.00 %', '1.00 - 6.00 %', 'Average value: 4.17 % Grade Count:41']","['Tensile Strength, Ultimate', '825 - 1580 MPa', '120000 - 229000 psi', 'Average value: 1060 MPa Grade Count:81']","['Tensile Strength, Yield', '759 - 1410 MPa', '110000 - 205000 psi', 'Average value: 973 MPa Grade Count:81']","['Elongation at Break', '3.00 - 20.0 %', '3.00 - 20.0 %', 'Average value: 11.1 % Grade Count:78']"
Overview of materials for Alpha/Beta Titanium Alloy,"['Zirconium, Zr', '1.50 - 6.00 %', '1.50 - 6.00 %', 'Average value: 3.36 % Grade Count:28']","['Tensile Strength, Ultimate', '825 - 1580 MPa', '120000 - 229000 psi', 'Average value: 1060 MPa Grade Count:81']","['Tensile Strength, Yield', '759 - 1410 MPa', '110000 - 205000 psi', 'Average value: 973 MPa Grade Count:81']","['Elongation at Break', '3.00 - 20.0 %', '3.00 - 20.0 %', 'Average value: 11.1 % Grade Count:78']"
Overview of materials for Alpha/Near Alpha Titanium Alloy,"['Aluminum, Al', '2.25 - 8.35 %', '2.25 - 8.35 %', 'Average value: 5.23 % Grade Count:53']","['Tensile Strength, Ultimate', '620 - 1180 MPa', '89900 - 171000 psi', 'Average value: 883 MPa Grade Count:54']","['Tensile Strength, Yield', '480 - 1070 MPa', '69600 - 155000 psi', 'Average value: 778 MPa Grade Count:55']","['Elongation at Break', '3.00 - 25.0 %', '3.00 - 25.0 %', 'Average value: 13.4 % Grade Count:54']"
Overview of materials for Alpha/Near Alpha Titanium Alloy,"['Carbon, C', '0.0300 - 0.400 %', '0.0300 - 0.400 %', 'Average value: 0.0730 % Grade Count:46']","['Tensile Strength, Ultimate', '620 - 1180 MPa', '89900 - 171000 psi', 'Average value: 883 MPa Grade Count:54']","['Tensile Strength, Yield', '480 - 1070 MPa', '69600 - 155000 psi', 'Average value: 778 MPa Grade Count:55']","['Elongation at Break', '3.00 - 25.0 %', '3.00 - 25.0 %', 'Average value: 13.4 % Grade Count:54']"
Overview of materials for Alpha/Near Alpha Titanium Alloy,"['Copper, Cu', '2.00 - 3.00 %', '2.00 - 3.00 %', 'Average value: 2.50 % Grade Count:4']","['Tensile Strength, Ultimate', '620 - 1180 MPa', '89900 - 171000 psi', 'Average value: 883 MPa Grade Count:54']","['Tensile Strength, Yield', '480 - 1070 MPa', '69600 - 155000 psi', 'Average value: 778 MPa Grade Count:55']","['Elongation at Break', '3.00 - 25.0 %', '3.00 - 25.0 %', 'Average value: 13.4 % Grade Count:54']"
Overview of materials for Alpha/Near Alpha Titanium Alloy,"['Hydrogen, H', '0.00600 - 0.100 %', '0.00600 - 0.100 %', 'Average value: 0.0212 % Grade Count:43']","['Tensile Strength, Ultimate', '620 - 1180 MPa', '89900 - 171000 psi', 'Average value: 883 MPa Grade Count:54']","['Tensile Strength, Yield', '480 - 1070 MPa', '69600 - 155000 psi', 'Average value: 778 MPa Grade Count:55']","['Elongation at Break', '3.00 - 25.0 %', '3.00 - 25.0 %', 'Average value: 13.4 % Grade Count:54']"
Overview of materials for Alpha/Near Alpha Titanium Alloy,"['Iron, Fe', '0.0300 - 0.500 %', '0.0300 - 0.500 %', 'Average value: 0.208 % Grade Count:46']","['Tensile Strength, Ultimate', '620 - 1180 MPa', '89900 - 171000 psi', 'Average value: 883 MPa Grade Count:54']","['Tensile Strength, Yield', '480 - 1070 MPa', '69600 - 155000 psi', 'Average value: 778 MPa Grade Count:55']","['Elongation at Break', '3.00 - 25.0 %', '3.00 - 25.0 %', 'Average value: 13.4 % Grade Count:54']"
Overview of materials for Alpha/Near Alpha Titanium Alloy,"['Molybdenum, Mo', '0.200 - 2.20 %', '0.200 - 2.20 %', 'Average value: 0.996 % Grade Count:35']","['Tensile Strength, Ultimate', '620 - 1180 MPa', '89900 - 171000 psi', 'Average value: 883 MPa Grade Count:54']","['Tensile Strength, Yield', '480 - 1070 MPa', '69600 - 155000 psi', 'Average value: 778 MPa Grade Count:55']","['Elongation at Break', '3.00 - 25.0 %', '3.00 - 25.0 %', 'Average value: 13.4 % Grade Count:54']"
Overview of materials for Alpha/Near Alpha Titanium Alloy,"['Niobium, Nb (Columbium, Cb)', '0.500 - 2.00 %', '0.500 - 2.00 %', 'Average value: 1.54 % Grade Count:10']","['Tensile Strength, Ultimate', '620 - 1180 MPa', '89900 - 171000 psi', 'Average value: 883 MPa Grade Count:54']","['Tensile Strength, Yield', '480 - 1070 MPa', '69600 - 155000 psi', 'Average value: 778 MPa Grade Count:55']","['Elongation at Break', '3.00 - 25.0 %', '3.00 - 25.0 %', 'Average value: 13.4 % Grade Count:54']"
Overview of materials for Alpha/Near Alpha Titanium Alloy,"['Nitrogen, N', '0.0100 - 0.400 %', '0.0100 - 0.400 %', 'Average value: 0.0413 % Grade Count:47']","['Tensile Strength, Ultimate', '620 - 1180 MPa', '89900 - 171000 psi', 'Average value: 883 MPa Grade Count:54']","['Tensile Strength, Yield', '480 - 1070 MPa', '69600 - 155000 psi', 'Average value: 778 MPa Grade Count:55']","['Elongation at Break', '3.00 - 25.0 %', '3.00 - 25.0 %', 'Average value: 13.4 % Grade Count:54']"
Overview of materials for Alpha/Near Alpha Titanium Alloy,"['Oxygen, O', '0.0200 - 0.200 %', '0.0200 - 0.200 %', 'Average value: 0.135 % Grade Count:47']","['Tensile Strength, Ultimate', '620 - 1180 MPa', '89900 - 171000 psi', 'Average value: 883 MPa Grade Count:54']","['Tensile Strength, Yield', '480 - 1070 MPa', '69600 - 155000 psi', 'Average value: 778 MPa Grade Count:55']","['Elongation at Break', '3.00 - 25.0 %', '3.00 - 25.0 %', 'Average value: 13.4 % Grade Count:54']"
Overview of materials for Alpha/Near Alpha Titanium Alloy,"['Palladium, Pd', '0.0400 - 0.0800 %', '0.0400 - 0.0800 %', 'Average value: 0.0567 % Grade Count:3']","['Tensile Strength, Ultimate', '620 - 1180 MPa', '89900 - 171000 psi', 'Average value: 883 MPa Grade Count:54']","['Tensile Strength, Yield', '480 - 1070 MPa', '69600 - 155000 psi', 'Average value: 778 MPa Grade Count:55']","['Elongation at Break', '3.00 - 25.0 %', '3.00 - 25.0 %', 'Average value: 13.4 % Grade Count:54']"
Overview of materials for Alpha/Near Alpha Titanium Alloy,"['Silicon, Si', '0.0150 - 0.600 %', '0.0150 - 0.600 %', 'Average value: 0.253 % Grade Count:17']","['Tensile Strength, Ultimate', '620 - 1180 MPa', '89900 - 171000 psi', 'Average value: 883 MPa Grade Count:54']","['Tensile Strength, Yield', '480 - 1070 MPa', '69600 - 155000 psi', 'Average value: 778 MPa Grade Count:55']","['Elongation at Break', '3.00 - 25.0 %', '3.00 - 25.0 %', 'Average value: 13.4 % Grade Count:54']"
Overview of materials for Alpha/Near Alpha Titanium Alloy,"['Tantalum, Ta', '1.00 %', '1.00 %', 'Average value: 1.00 % Grade Count:6']","['Tensile Strength, Ultimate', '620 - 1180 MPa', '89900 - 171000 psi', 'Average value: 883 MPa Grade Count:54']","['Tensile Strength, Yield', '480 - 1070 MPa', '69600 - 155000 psi', 'Average value: 778 MPa Grade Count:55']","['Elongation at Break', '3.00 - 25.0 %', '3.00 - 25.0 %', 'Average value: 13.4 % Grade Count:54']"
Overview of materials for Alpha/Near Alpha Titanium Alloy,"['Tin, Sn', '0.600 - 11.0 %', '0.600 - 11.0 %', 'Average value: 3.51 % Grade Count:19']","['Tensile Strength, Ultimate', '620 - 1180 MPa', '89900 - 171000 psi', 'Average value: 883 MPa Grade Count:54']","['Tensile Strength, Yield', '480 - 1070 MPa', '69600 - 155000 psi', 'Average value: 778 MPa Grade Count:55']","['Elongation at Break', '3.00 - 25.0 %', '3.00 - 25.0 %', 'Average value: 13.4 % Grade Count:54']"
Overview of materials for Alpha/Near Alpha Titanium Alloy,"['Titanium, Ti', '81.0 - 98.0 %', '81.0 - 98.0 %', 'Average value: 90.4 % Grade Count:57']","['Tensile Strength, Ultimate', '620 - 1180 MPa', '89900 - 171000 psi', 'Average value: 883 MPa Grade Count:54']","['Tensile Strength, Yield', '480 - 1070 MPa', '69600 - 155000 psi', 'Average value: 778 MPa Grade Count:55']","['Elongation at Break', '3.00 - 25.0 %', '3.00 - 25.0 %', 'Average value: 13.4 % Grade Count:54']"
Overview of materials for Alpha/Near Alpha Titanium Alloy,"['Vanadium, V', '0.600 - 3.00 %', '0.600 - 3.00 %', 'Average value: 1.91 % Grade Count:25']","['Tensile Strength, Ultimate', '620 - 1180 MPa', '89900 - 171000 psi', 'Average value: 883 MPa Grade Count:54']","['Tensile Strength, Yield', '480 - 1070 MPa', '69600 - 155000 psi', 'Average value: 778 MPa Grade Count:55']","['Elongation at Break', '3.00 - 25.0 %', '3.00 - 25.0 %', 'Average value: 13.4 % Grade Count:54']"
Overview of materials for Alpha/Near Alpha Titanium Alloy,"['Zirconium, Zr', '0.600 - 6.00 %', '0.600 - 6.00 %', 'Average value: 3.59 % Grade Count:20']","['Tensile Strength, Ultimate', '620 - 1180 MPa', '89900 - 171000 psi', 'Average value: 883 MPa Grade Count:54']","['Tensile Strength, Yield', '480 - 1070 MPa', '69600 - 155000 psi', 'Average value: 778 MPa Grade Count:55']","['Elongation at Break', '3.00 - 25.0 %', '3.00 - 25.0 %', 'Average value: 13.4 % Grade Count:54']"
Overview of materials for Beta Titanium Alloy,"['Aluminum, Al', '0.800 - 6.50 %', '0.800 - 6.50 %', 'Average value: 3.06 % Grade Count:96']","['Tensile Strength, Ultimate', '700 - 1730 MPa', '102000 - 251000 psi', 'Average value: 1190 MPa Grade Count:110']","['Tensile Strength, Yield', '290 - 1520 MPa', '42100 - 220000 psi', 'Average value: 1070 MPa Grade Count:95']","['Elongation at Break', '0.000 - 29.0 %', '0.000 - 29.0 %', 'Average value: 10.8 % Grade Count:106']"
Overview of materials for Beta Titanium Alloy,"['Boron, B', '0.0300 %', '0.0300 %', 'Average value: 0.0300 % Grade Count:20']","['Tensile Strength, Ultimate', '700 - 1730 MPa', '102000 - 251000 psi', 'Average value: 1190 MPa Grade Count:110']","['Tensile Strength, Yield', '290 - 1520 MPa', '42100 - 220000 psi', 'Average value: 1070 MPa Grade Count:95']","['Elongation at Break', '0.000 - 29.0 %', '0.000 - 29.0 %', 'Average value: 10.8 % Grade Count:106']"
Overview of materials for Beta Titanium Alloy,"['Carbon, C', '0.0200 - 0.100 %', '0.0200 - 0.100 %', 'Average value: 0.0661 % Grade Count:81']","['Tensile Strength, Ultimate', '700 - 1730 MPa', '102000 - 251000 psi', 'Average value: 1190 MPa Grade Count:110']","['Tensile Strength, Yield', '290 - 1520 MPa', '42100 - 220000 psi', 'Average value: 1070 MPa Grade Count:95']","['Elongation at Break', '0.000 - 29.0 %', '0.000 - 29.0 %', 'Average value: 10.8 % Grade Count:106']"
Overview of materials for Beta Titanium Alloy,"['Chromium, Cr', '2.00 - 11.0 %', '2.00 - 11.0 %', 'Average value: 5.17 % Grade Count:29']","['Tensile Strength, Ultimate', '700 - 1730 MPa', '102000 - 251000 psi', 'Average value: 1190 MPa Grade Count:110']","['Tensile Strength, Yield', '290 - 1520 MPa', '42100 - 220000 psi', 'Average value: 1070 MPa Grade Count:95']","['Elongation at Break', '0.000 - 29.0 %', '0.000 - 29.0 %', 'Average value: 10.8 % Grade Count:106']"
Overview of materials for Beta Titanium Alloy,"['Hydrogen, H', '0.0125 - 0.0200 %', '0.0125 - 0.0200 %', 'Average value: 0.0156 % Grade Count:80']","['Tensile Strength, Ultimate', '700 - 1730 MPa', '102000 - 251000 psi', 'Average value: 1190 MPa Grade Count:110']","['Tensile Strength, Yield', '290 - 1520 MPa', '42100 - 220000 psi', 'Average value: 1070 MPa Grade Count:95']","['Elongation at Break', '0.000 - 29.0 %', '0.000 - 29.0 %', 'Average value: 10.8 % Grade Count:106']"
Overview of materials for Beta Titanium Alloy,"['Iron, Fe', '0.120 - 6.00 %', '0.120 - 6.00 %', 'Average value: 0.803 % Grade Count:91']","['Tensile Strength, Ultimate', '700 - 1730 MPa', '102000 - 251000 psi', 'Average value: 1190 MPa Grade Count:110']","['Tensile Strength, Yield', '290 - 1520 MPa', '42100 - 220000 psi', 'Average value: 1070 MPa Grade Count:95']","['Elongation at Break', '0.000 - 29.0 %', '0.000 - 29.0 %', 'Average value: 10.8 % Grade Count:106']"
Overview of materials for Beta Titanium Alloy,"['Molybdenum, Mo', '4.00 - 16.0 %', '4.00 - 16.0 %', 'Average value: 11.1 % Grade Count:54']","['Tensile Strength, Ultimate', '700 - 1730 MPa', '102000 - 251000 psi', 'Average value: 1190 MPa Grade Count:110']","['Tensile Strength, Yield', '290 - 1520 MPa', '42100 - 220000 psi', 'Average value: 1070 MPa Grade Count:95']","['Elongation at Break', '0.000 - 29.0 %', '0.000 - 29.0 %', 'Average value: 10.8 % Grade Count:106']"
Overview of materials for Beta Titanium Alloy,"['Nickel, Ni', '0.0500 %', '0.0500 %', 'Average value: 0.0500 % Grade Count:7']","['Tensile Strength, Ultimate', '700 - 1730 MPa', '102000 - 251000 psi', 'Average value: 1190 MPa Grade Count:110']","['Tensile Strength, Yield', '290 - 1520 MPa', '42100 - 220000 psi', 'Average value: 1070 MPa Grade Count:95']","['Elongation at Break', '0.000 - 29.0 %', '0.000 - 29.0 %', 'Average value: 10.8 % Grade Count:106']"
Overview of materials for Beta Titanium Alloy,"['Niobium, Nb (Columbium, Cb)', '2.20 - 30.0 %', '2.20 - 30.0 %', 'Average value: 4.39 % Grade Count:17']","['Tensile Strength, Ultimate', '700 - 1730 MPa', '102000 - 251000 psi', 'Average value: 1190 MPa Grade Count:110']","['Tensile Strength, Yield', '290 - 1520 MPa', '42100 - 220000 psi', 'Average value: 1070 MPa Grade Count:95']","['Elongation at Break', '0.000 - 29.0 %', '0.000 - 29.0 %', 'Average value: 10.8 % Grade Count:106']"
Overview of materials for Beta Titanium Alloy,"['Nitrogen, N', '0.0300 - 0.0800 %', '0.0300 - 0.0800 %', 'Average value: 0.0510 % Grade Count:78']","['Tensile Strength, Ultimate', '700 - 1730 MPa', '102000 - 251000 psi', 'Average value: 1190 MPa Grade Count:110']","['Tensile Strength, Yield', '290 - 1520 MPa', '42100 - 220000 psi', 'Average value: 1070 MPa Grade Count:95']","['Elongation at Break', '0.000 - 29.0 %', '0.000 - 29.0 %', 'Average value: 10.8 % Grade Count:106']"
Overview of materials for Beta Titanium Alloy,"['Oxygen, O', '0.100 - 0.500 %', '0.100 - 0.500 %', 'Average value: 0.158 % Grade Count:86']","['Tensile Strength, Ultimate', '700 - 1730 MPa', '102000 - 251000 psi', 'Average value: 1190 MPa Grade Count:110']","['Tensile Strength, Yield', '290 - 1520 MPa', '42100 - 220000 psi', 'Average value: 1070 MPa Grade Count:95']","['Elongation at Break', '0.000 - 29.0 %', '0.000 - 29.0 %', 'Average value: 10.8 % Grade Count:106']"
Overview of materials for Beta Titanium Alloy,"['Silicon, Si', '0.0700 - 0.250 %', '0.0700 - 0.250 %', 'Average value: 0.180 % Grade Count:20']","['Tensile Strength, Ultimate', '700 - 1730 MPa', '102000 - 251000 psi', 'Average value: 1190 MPa Grade Count:110']","['Tensile Strength, Yield', '290 - 1520 MPa', '42100 - 220000 psi', 'Average value: 1070 MPa Grade Count:95']","['Elongation at Break', '0.000 - 29.0 %', '0.000 - 29.0 %', 'Average value: 10.8 % Grade Count:106']"
Overview of materials for Beta Titanium Alloy,"['Sulfur, S', '0.0100 %', '0.0100 %', 'Average value: 0.0100 % Grade Count:7']","['Tensile Strength, Ultimate', '700 - 1730 MPa', '102000 - 251000 psi', 'Average value: 1190 MPa Grade Count:110']","['Tensile Strength, Yield', '290 - 1520 MPa', '42100 - 220000 psi', 'Average value: 1070 MPa Grade Count:95']","['Elongation at Break', '0.000 - 29.0 %', '0.000 - 29.0 %', 'Average value: 10.8 % Grade Count:106']"
Overview of materials for Beta Titanium Alloy,"['Tin, Sn', '2.00 - 7.00 %', '2.00 - 7.00 %', 'Average value: 3.37 % Grade Count:42']","['Tensile Strength, Ultimate', '700 - 1730 MPa', '102000 - 251000 psi', 'Average value: 1190 MPa Grade Count:110']","['Tensile Strength, Yield', '290 - 1520 MPa', '42100 - 220000 psi', 'Average value: 1070 MPa Grade Count:95']","['Elongation at Break', '0.000 - 29.0 %', '0.000 - 29.0 %', 'Average value: 10.8 % Grade Count:106']"
Overview of materials for Beta Titanium Alloy,"['Titanium, Ti', '70.0 - 93.0 %', '70.0 - 93.0 %', 'Average value: 78.6 % Grade Count:110']","['Tensile Strength, Ultimate', '700 - 1730 MPa', '102000 - 251000 psi', 'Average value: 1190 MPa Grade Count:110']","['Tensile Strength, Yield', '290 - 1520 MPa', '42100 - 220000 psi', 'Average value: 1070 MPa Grade Count:95']","['Elongation at Break', '0.000 - 29.0 %', '0.000 - 29.0 %', 'Average value: 10.8 % Grade Count:106']"
Overview of materials for Beta Titanium Alloy,"['Vanadium, V', '5.00 - 16.0 %', '5.00 - 16.0 %', 'Average value: 11.1 % Grade Count:64']","['Tensile Strength, Ultimate', '700 - 1730 MPa', '102000 - 251000 psi', 'Average value: 1190 MPa Grade Count:110']","['Tensile Strength, Yield', '290 - 1520 MPa', '42100 - 220000 psi', 'Average value: 1070 MPa Grade Count:95']","['Elongation at Break', '0.000 - 29.0 %', '0.000 - 29.0 %', 'Average value: 10.8 % Grade Count:106']"
Overview of materials for Beta Titanium Alloy,"['Yttrium, Y', '0.00200 - 0.00500 %', '0.00200 - 0.00500 %', 'Average value: 0.00485 % Grade Count:20']","['Tensile Strength, Ultimate', '700 - 1730 MPa', '102000 - 251000 psi', 'Average value: 1190 MPa Grade Count:110']","['Tensile Strength, Yield', '290 - 1520 MPa', '42100 - 220000 psi', 'Average value: 1070 MPa Grade Count:95']","['Elongation at Break', '0.000 - 29.0 %', '0.000 - 29.0 %', 'Average value: 10.8 % Grade Count:106']"
Overview of materials for Beta Titanium Alloy,"['Zirconium, Zr', '2.00 - 11.0 %', '2.00 - 11.0 %', 'Average value: 5.69 % Grade Count:48']","['Tensile Strength, Ultimate', '700 - 1730 MPa', '102000 - 251000 psi', 'Average value: 1190 MPa Grade Count:110']","['Tensile Strength, Yield', '290 - 1520 MPa', '42100 - 220000 psi', 'Average value: 1070 MPa Grade Count:95']","['Elongation at Break', '0.000 - 29.0 %', '0.000 - 29.0 %', 'Average value: 10.8 % Grade Count:106']"
Overview of materials for Unalloyed/Modified Titanium,"['Carbon, C', '0.0800 - 0.100 %', '0.0800 - 0.100 %', 'Average value: 0.0945 % Grade Count:40']","['Tensile Strength, Ultimate', '240 - 1170 MPa', '34800 - 170000 psi', 'Average value: 487 MPa Grade Count:37']","['Tensile Strength, Yield', '170 - 1100 MPa', '24700 - 160000 psi', 'Average value: 395 MPa Grade Count:37']","['Elongation at Break', '8.00 - 37.0 %', '8.00 - 37.0 %', 'Average value: 24.0 % Grade Count:37']"
Overview of materials for Unalloyed/Modified Titanium,"['Hydrogen, H', '0.00500 - 0.0150 %', '0.00500 - 0.0150 %', 'Average value: 0.0143 % Grade Count:40']","['Tensile Strength, Ultimate', '240 - 1170 MPa', '34800 - 170000 psi', 'Average value: 487 MPa Grade Count:37']","['Tensile Strength, Yield', '170 - 1100 MPa', '24700 - 160000 psi', 'Average value: 395 MPa Grade Count:37']","['Elongation at Break', '8.00 - 37.0 %', '8.00 - 37.0 %', 'Average value: 24.0 % Grade Count:37']"
Overview of materials for Unalloyed/Modified Titanium,"['Iron, Fe', '0.150 - 0.600 %', '0.150 - 0.600 %', 'Average value: 0.308 % Grade Count:40']","['Tensile Strength, Ultimate', '240 - 1170 MPa', '34800 - 170000 psi', 'Average value: 487 MPa Grade Count:37']","['Tensile Strength, Yield', '170 - 1100 MPa', '24700 - 160000 psi', 'Average value: 395 MPa Grade Count:37']","['Elongation at Break', '8.00 - 37.0 %', '8.00 - 37.0 %', 'Average value: 24.0 % Grade Count:37']"
Overview of materials for Unalloyed/Modified Titanium,"['Molybdenum, Mo', '0.200 - 0.400 %', '0.200 - 0.400 %', 'Average value: 0.300 % Grade Count:5']","['Tensile Strength, Ultimate', '240 - 1170 MPa', '34800 - 170000 psi', 'Average value: 487 MPa Grade Count:37']","['Tensile Strength, Yield', '170 - 1100 MPa', '24700 - 160000 psi', 'Average value: 395 MPa Grade Count:37']","['Elongation at Break', '8.00 - 37.0 %', '8.00 - 37.0 %', 'Average value: 24.0 % Grade Count:37']"
Overview of materials for Unalloyed/Modified Titanium,"['Nickel, Ni', '0.600 - 0.900 %', '0.600 - 0.900 %', 'Average value: 0.770 % Grade Count:5']","['Tensile Strength, Ultimate', '240 - 1170 MPa', '34800 - 170000 psi', 'Average value: 487 MPa Grade Count:37']","['Tensile Strength, Yield', '170 - 1100 MPa', '24700 - 160000 psi', 'Average value: 395 MPa Grade Count:37']","['Elongation at Break', '8.00 - 37.0 %', '8.00 - 37.0 %', 'Average value: 24.0 % Grade Count:37']"
Overview of materials for Unalloyed/Modified Titanium,"['Nitrogen, N', '0.0300 - 0.0500 %', '0.0300 - 0.0500 %', 'Average value: 0.0370 % Grade Count:40']","['Tensile Strength, Ultimate', '240 - 1170 MPa', '34800 - 170000 psi', 'Average value: 487 MPa Grade Count:37']","['Tensile Strength, Yield', '170 - 1100 MPa', '24700 - 160000 psi', 'Average value: 395 MPa Grade Count:37']","['Elongation at Break', '8.00 - 37.0 %', '8.00 - 37.0 %', 'Average value: 24.0 % Grade Count:37']"
Overview of materials for Unalloyed/Modified Titanium,"['Oxygen, O', '0.120 - 0.400 %', '0.120 - 0.400 %', 'Average value: 0.270 % Grade Count:40']","['Tensile Strength, Ultimate', '240 - 1170 MPa', '34800 - 170000 psi', 'Average value: 487 MPa Grade Count:37']","['Tensile Strength, Yield', '170 - 1100 MPa', '24700 - 160000 psi', 'Average value: 395 MPa Grade Count:37']","['Elongation at Break', '8.00 - 37.0 %', '8.00 - 37.0 %', 'Average value: 24.0 % Grade Count:37']"
Overview of materials for Unalloyed/Modified Titanium,"['Palladium, Pd', '0.0500 - 0.250 %', '0.0500 - 0.250 %', 'Average value: 0.149 % Grade Count:14']","['Tensile Strength, Ultimate', '240 - 1170 MPa', '34800 - 170000 psi', 'Average value: 487 MPa Grade Count:37']","['Tensile Strength, Yield', '170 - 1100 MPa', '24700 - 160000 psi', 'Average value: 395 MPa Grade Count:37']","['Elongation at Break', '8.00 - 37.0 %', '8.00 - 37.0 %', 'Average value: 24.0 % Grade Count:37']"
Overview of materials for Unalloyed/Modified Titanium,"['Titanium, Ti', '97.7 - 100 %', '97.7 - 100 %', 'Average value: 99.1 % Grade Count:43']","['Tensile Strength, Ultimate', '240 - 1170 MPa', '34800 - 170000 psi', 'Average value: 487 MPa Grade Count:37']","['Tensile Strength, Yield', '170 - 1100 MPa', '24700 - 160000 psi', 'Average value: 395 MPa Grade Count:37']","['Elongation at Break', '8.00 - 37.0 %', '8.00 - 37.0 %', 'Average value: 24.0 % Grade Count:37']"
Ti-24Al-14Nb Titanium Aluminide,"['Aluminum, Al', '13.2 %', '13.2 %', 'by weight']","['Tensile Strength, Ultimate', '977 MPa', '142000 psi', 'Widmanstätten microstructure']","['Tensile Strength, Yield', '831 MPa', '121000 psi', 'Widmanstätten microstructure']","['Elongation at Break', '2.1 %', '2.1 %', 'Widmanstätten microstructure']"
Ti-24Al-14Nb Titanium Aluminide,"['Niobium, Nb (Columbium, Cb)', '26.5 %', '26.5 %', 'by weight']","['Tensile Strength, Ultimate', '977 MPa', '142000 psi', 'Widmanstätten microstructure']","['Tensile Strength, Yield', '831 MPa', '121000 psi', 'Widmanstätten microstructure']","['Elongation at Break', '2.1 %', '2.1 %', 'Widmanstätten microstructure']"
Ti-24Al-14Nb Titanium Aluminide,"['Titanium, Ti', '60.4 %', '60.4 %', 'by weight']","['Tensile Strength, Ultimate', '977 MPa', '142000 psi', 'Widmanstätten microstructure']","['Tensile Strength, Yield', '831 MPa', '121000 psi', 'Widmanstätten microstructure']","['Elongation at Break', '2.1 %', '2.1 %', 'Widmanstätten microstructure']"
Ti-25Al-10Nb-3V-1Mo Titanium Aluminide,"['Aluminum, Al', '14.1 %', '14.1 %', 'by weight']","['Tensile Strength, Ultimate', '907 MPa', '132000 psi', 'Colony structure, primary alpha-2 grains']","['Tensile Strength, Yield', '745 MPa', '108000 psi', 'Colony structure, primary alpha-2 grains']","['Elongation at Break', '0.8 %', '0.8 %', 'Fine Widmanstätten microstructure']"
Ti-25Al-10Nb-3V-1Mo Titanium Aluminide,"['Molybdenum, Mo', '2.0 %', '2.0 %', 'by weight']","['Tensile Strength, Ultimate', '907 MPa', '132000 psi', 'Colony structure, primary alpha-2 grains']","['Tensile Strength, Yield', '745 MPa', '108000 psi', 'Colony structure, primary alpha-2 grains']","['Elongation at Break', '0.8 %', '0.8 %', 'Fine Widmanstätten microstructure']"
Ti-25Al-10Nb-3V-1Mo Titanium Aluminide,"['Niobium, Nb (Columbium, Cb)', '19.5 %', '19.5 %', 'by weight']","['Tensile Strength, Ultimate', '907 MPa', '132000 psi', 'Colony structure, primary alpha-2 grains']","['Tensile Strength, Yield', '745 MPa', '108000 psi', 'Colony structure, primary alpha-2 grains']","['Elongation at Break', '0.8 %', '0.8 %', 'Fine Widmanstätten microstructure']"
Ti-25Al-10Nb-3V-1Mo Titanium Aluminide,"['Titanium, Ti', '61.2 %', '61.2 %', 'by weight']","['Tensile Strength, Ultimate', '907 MPa', '132000 psi', 'Colony structure, primary alpha-2 grains']","['Tensile Strength, Yield', '745 MPa', '108000 psi', 'Colony structure, primary alpha-2 grains']","['Elongation at Break', '0.8 %', '0.8 %', 'Fine Widmanstätten microstructure']"
Ti-25Al-10Nb-3V-1Mo Titanium Aluminide,"['Vanadium, V', '3.2 %', '3.2 %', 'by weight']","['Tensile Strength, Ultimate', '907 MPa', '132000 psi', 'Colony structure, primary alpha-2 grains']","['Tensile Strength, Yield', '745 MPa', '108000 psi', 'Colony structure, primary alpha-2 grains']","['Elongation at Break', '0.8 %', '0.8 %', 'Fine Widmanstätten microstructure']"
Ti-24.5Al-17Nb Titanium Aluminide,"['Aluminum, Al', '13.1 %', '13.1 %', 'by weight']","['Tensile Strength, Ultimate', '940 MPa', '136000 psi', 'Widmanstätten microstructure, primary alpha-2 grains']","['Tensile Strength, Yield', '705 MPa', '102000 psi', 'Widmanstätten microstructure, primary alpha-2 grains']","['Elongation at Break', '5.8 %', '5.8 %', 'Widmanstätten microstructure']"
Ti-24.5Al-17Nb Titanium Aluminide,"['Niobium, Nb (Columbium, Cb)', '31.3 %', '31.3 %', 'by weight']","['Tensile Strength, Ultimate', '940 MPa', '136000 psi', 'Widmanstätten microstructure, primary alpha-2 grains']","['Tensile Strength, Yield', '705 MPa', '102000 psi', 'Widmanstätten microstructure, primary alpha-2 grains']","['Elongation at Break', '5.8 %', '5.8 %', 'Widmanstätten microstructure']"
Ti-24.5Al-17Nb Titanium Aluminide,"['Titanium, Ti', '55.6 %', '55.6 %', 'by weight']","['Tensile Strength, Ultimate', '940 MPa', '136000 psi', 'Widmanstätten microstructure, primary alpha-2 grains']","['Tensile Strength, Yield', '705 MPa', '102000 psi', 'Widmanstätten microstructure, primary alpha-2 grains']","['Elongation at Break', '5.8 %', '5.8 %', 'Widmanstätten microstructure']"
Ti-25Al-17Nb-1Mo Titanium Aluminide,"['Aluminum, Al', '13.3 %', '13.3 %', 'by weight']","['Tensile Strength, Ultimate', '1133 MPa', '164300 psi', 'Fine Widmanstätten microstructure']","['Tensile Strength, Yield', '989 MPa', '143000 psi', 'Fine Widmanstätten microstructure']","['Elongation at Break', '3.4 %', '3.4 %', 'Fine Widmanstätten microstructure']"
Ti-25Al-17Nb-1Mo Titanium Aluminide,"['Molybdenum, Mo', '1.9 %', '1.9 %', 'by weight']","['Tensile Strength, Ultimate', '1133 MPa', '164300 psi', 'Fine Widmanstätten microstructure']","['Tensile Strength, Yield', '989 MPa', '143000 psi', 'Fine Widmanstätten microstructure']","['Elongation at Break', '3.4 %', '3.4 %', 'Fine Widmanstätten microstructure']"
Ti-25Al-17Nb-1Mo Titanium Aluminide,"['Niobium, Nb (Columbium, Cb)', '31.1 %', '31.1 %', 'by weight']","['Tensile Strength, Ultimate', '1133 MPa', '164300 psi', 'Fine Widmanstätten microstructure']","['Tensile Strength, Yield', '989 MPa', '143000 psi', 'Fine Widmanstätten microstructure']","['Elongation at Break', '3.4 %', '3.4 %', 'Fine Widmanstätten microstructure']"
Ti-25Al-17Nb-1Mo Titanium Aluminide,"['Titanium, Ti', '53.7 %', '53.7 %', 'by weight']","['Tensile Strength, Ultimate', '1133 MPa', '164300 psi', 'Fine Widmanstätten microstructure']","['Tensile Strength, Yield', '989 MPa', '143000 psi', 'Fine Widmanstätten microstructure']","['Elongation at Break', '3.4 %', '3.4 %', 'Fine Widmanstätten microstructure']"
Ti15Mo5Zr3Al ß titanium alloy,"['Aluminum, Al', '3.8 %', '3.8 %', '']","['Tensile Strength, Ultimate', '882 MPa', '128000 psi', 'solution heat treatment at 840°C']","['Tensile Strength, Yield', '870 MPa', '126000 psi', '0.2%, solution heat treatment at 840°C']","['Elongation at Break', '15.3 %', '15.3 %', 'solution heat treatment at 740°C + aged at 600°C']"
Ti15Mo5Zr3Al ß titanium alloy,"['Molybdenum, Mo', '15 %', '15 %', '']","['Tensile Strength, Ultimate', '882 MPa', '128000 psi', 'solution heat treatment at 840°C']","['Tensile Strength, Yield', '870 MPa', '126000 psi', '0.2%, solution heat treatment at 840°C']","['Elongation at Break', '15.3 %', '15.3 %', 'solution heat treatment at 740°C + aged at 600°C']"
Ti15Mo5Zr3Al ß titanium alloy,"['Titanium, Ti', '76.2 %', '76.2 %', '']","['Tensile Strength, Ultimate', '882 MPa', '128000 psi', 'solution heat treatment at 840°C']","['Tensile Strength, Yield', '870 MPa', '126000 psi', '0.2%, solution heat treatment at 840°C']","['Elongation at Break', '15.3 %', '15.3 %', 'solution heat treatment at 740°C + aged at 600°C']"
Ti15Mo5Zr3Al ß titanium alloy,"['Zirconium, Zr', '5.0 %', '5.0 %', '']","['Tensile Strength, Ultimate', '882 MPa', '128000 psi', 'solution heat treatment at 840°C']","['Tensile Strength, Yield', '870 MPa', '126000 psi', '0.2%, solution heat treatment at 840°C']","['Elongation at Break', '15.3 %', '15.3 %', 'solution heat treatment at 740°C + aged at 600°C']"
Ti12Mo5Zr5Sn ß titanium alloy,"['Molybdenum, Mo', '11.5 %', '11.5 %', '']","['Tensile Strength, Ultimate', '1010 MPa', '146000 psi', 'as forged and aged (600°C)']","['Tensile Strength, Yield', '1002 MPa', '145300 psi', 'as forged and aged (600°C)']","['Elongation at Break', '17.8 %', '17.8 %', 'as forged and aged (600°C)']"
Ti12Mo5Zr5Sn ß titanium alloy,"['Tin, Sn', '4.5 %', '4.5 %', '']","['Tensile Strength, Ultimate', '1010 MPa', '146000 psi', 'as forged and aged (600°C)']","['Tensile Strength, Yield', '1002 MPa', '145300 psi', 'as forged and aged (600°C)']","['Elongation at Break', '17.8 %', '17.8 %', 'as forged and aged (600°C)']"
Ti12Mo5Zr5Sn ß titanium alloy,"['Titanium, Ti', '79 %', '79 %', '']","['Tensile Strength, Ultimate', '1010 MPa', '146000 psi', 'as forged and aged (600°C)']","['Tensile Strength, Yield', '1002 MPa', '145300 psi', 'as forged and aged (600°C)']","['Elongation at Break', '17.8 %', '17.8 %', 'as forged and aged (600°C)']"
Ti12Mo5Zr5Sn ß titanium alloy,"['Zirconium, Zr', '5.0 %', '5.0 %', '']","['Tensile Strength, Ultimate', '1010 MPa', '146000 psi', 'as forged and aged (600°C)']","['Tensile Strength, Yield', '1002 MPa', '145300 psi', 'as forged and aged (600°C)']","['Elongation at Break', '17.8 %', '17.8 %', 'as forged and aged (600°C)']"
Ti30Nb ß titanium alloy,"['Niobium, Nb (Columbium, Cb)', '30 %', '30 %', '']","['Tensile Strength, Ultimate', '700 MPa', '102000 psi', 'as rolled']","['Tensile Strength, Yield', '500 MPa', '72500 psi', 'as rolled']","['Elongation at Break', '20 %', '20 %', 'as rolled']"
Ti30Nb ß titanium alloy,"['Titanium, Ti', '70 %', '70 %', '']","['Tensile Strength, Ultimate', '700 MPa', '102000 psi', 'as rolled']","['Tensile Strength, Yield', '500 MPa', '72500 psi', 'as rolled']","['Elongation at Break', '20 %', '20 %', 'as rolled']"
Ti30Ta ß titanium alloy,"['Tantalum, Ta', '30 %', '30 %', '']","['Tensile Strength, Ultimate', '740 MPa', '107000 psi', 'as rolled']","['Tensile Strength, Yield', '590 MPa', '85600 psi', 'as rolled']","['Elongation at Break', '6.0 %', '6.0 %', 'annealed at 1400°C']"
Ti30Ta ß titanium alloy,"['Titanium, Ti', '70 %', '70 %', '']","['Tensile Strength, Ultimate', '740 MPa', '107000 psi', 'as rolled']","['Tensile Strength, Yield', '590 MPa', '85600 psi', 'as rolled']","['Elongation at Break', '6.0 %', '6.0 %', 'annealed at 1400°C']"
Titanium Ti-6Al-2Sn-4Zr-2Mo-0.1Si; Duplex Annealed,"['Aluminum, Al', '5.5 - 6.5 %', '5.5 - 6.5 %', '']","['Tensile Strength, Ultimate', '1110 MPa', '161000 psi', '']","['Tensile Strength, Yield', '1050 MPa', '152000 psi', '']","['Elongation at Break', '13 %', '13 %', '']"
Titanium Ti-6Al-2Sn-4Zr-2Mo-0.1Si; Duplex Annealed,"['Carbon, C', '<= 0.050 %', '<= 0.050 %', '']","['Tensile Strength, Ultimate', '1110 MPa', '161000 psi', '']","['Tensile Strength, Yield', '1050 MPa', '152000 psi', '']","['Elongation at Break', '13 %', '13 %', '']"
Titanium Ti-6Al-2Sn-4Zr-2Mo-0.1Si; Duplex Annealed,"['Hydrogen, H', '<= 0.015 %', '<= 0.015 %', '']","['Tensile Strength, Ultimate', '1110 MPa', '161000 psi', '']","['Tensile Strength, Yield', '1050 MPa', '152000 psi', '']","['Elongation at Break', '13 %', '13 %', '']"
