Repository: josiahZXY/AI-assisted-Discovering-High-Strength-and-Ductility-Alloys-and-Database-Development

如果想看完整结果的话，请在这里下载论文观看: https://www.researchgate.net/publication/342881088_AI-assisted_Discovering_High_Strength_and_Ductility_Alloys_and_Database_Development.
喜欢的话请一键三连： star, watch,fork.

作者:张焇烊 2020/4/30

# AI-assisted-Discovering-High-Strength-and-Ductility-Alloys-and-Database-Development
    请将本文件解压放置在D盘下面,在使用user_interface之前，请先将AI-assisted-Discovering-High-Strength-and-Ductility-Alloys-and-Database-Development\Machine_learning\pipeline\p_files下的两个压缩文件解压至当前目录，否则user_interface功能不全。
    Please unzip this file and place it under the D drive. Please unzip the two compressed files under AI-assisted-discovering-high-strength-and-ductility-alloys-and-database-development \ Machine_learning \ pipeline \ p_files to the current directory, otherwise the user_interface function will be incomplete.

    本文件一共分为4个part，database，deep_learning,machine_learning,user_interface.在使用之前可以先阅读根目录下的论文，以便于获得对该数据集更加清晰的认识。
    This document is divided into 4 parts, database, deep_learning, machine_learning, user_interface. Before using, you can read the papers in the root directory to get a clearer understanding of the data set.

    在使用user_interface之前，请先确保安装了numpy,scipty,scikit_learn,matplotlib,matminer,pymatgen,pandas,pilow,request,beautifulsoup等python第三方库。
    Before using user_interface, please make sure to install numpy, scipty, scikit_learn, matplotlib, matminer, pymatgen, pandas, pilow, request, beautifulsoup and other python third-party libraries.

    database中包含有从materialsproject下获得的带有弹性性质的材料数据，分为给linear regression、random forest的数据以及给automatminer使用的数据，都已做好标记。以及从Matweb上通过爬虫爬取的数据集，共有大概61个各种合金的csv文件，同时AMbasicdata中提供了作者已经处理好的，可供Automatminer使用的总体数据集(因为时间关系并没有全部处理完)。同时database中还有爬取matweb网站的爬虫代码web_crawler_code，其中version2.0中的爬虫代码只需要简单修改便可以爬取matweb最新数据。同时我们还在pictures文件夹中提供了项目中所有路径实现后的图像。
    The database contains material data with elastic properties obtained from materialsproject, which is divided into data for linear regression, random forest, and data for automatminer,  and the data set crawled through the crawler from Matweb. There are about 61 csv files of various alloys, at the same time, AMbasicdata provides the overall data set that the author has processed and can be used by Automatminer. Meanwhile, there is a crawler code web_crawler_code that crawls the matweb website in the database. The crawler code in version2.0 only needs to be modified to crawl the latest data of matweb. We also provide images of all paths in the project in the pictures folder.


    deep_learning中包含有建立需要的整体数据文件的代码以及结果绘图代码，并且我们提供了CGCNN和mt_cgcnn两种预测模型搭建文件。在其中的data文件夹下有供cgcnn和mt-cgcnn使用的5种属性数据集。
    'deep_learning' contains the code for building the overall data file needed and the result drawing code, and we provide two prediction model building files, CGCNN and mt_cgcnn. There are 5 kinds of attribute data sets for cgcnn and mt-cgcnn under the data folder.

    machine_learning中包含有构建linear regression和random forest预测模型的基础代码以及构建automatminer预测模型的基础代码。
    'machine_learning' contains the basic code for building linear regression and random forest prediction models and the basic code for building automatminer prediction models.

    User_interface整合了完整的机器学习和深度学习预测路径，应力应变曲线绘制以及数据库搜索。每一项功能模块都有相关的user guidebook提供，只需要在成功运行程序之后点击"help"，即可一步步实现预测模型搭建以及应力应变曲线预测。
    User_interface integrates complete machine learning and deep learning prediction paths, stress-strain curve drawing and database search. Each functional module is provided by the relevant user guidebook. You only need to click "help" after successfully running the program to realize the step-by-step prediction model construction and stress-strain curve prediction.

    祝各位使用愉快！如果使用过程中有问题欢迎加我的微信询问:13568930634.
    I wish you all a happy use! If you have any questions during use, please add my WeChat : 13568930634.

    2020/5/3

File: database/Matweb_original_database/Mathweb/Aluminum Alloy2.csv (part 1 of 3)
Aluminum 2218-T71,"['Aluminum, Al', '88.8 - 93.6 %', '88.8 - 93.6 %', 'As remainder']","['Tensile Strength, Ultimate', '345 MPa', '50000 psi', '']","['Tensile Strength, Yield', '280 MPa', '40600 psi', '']","['Elongation at Break', '11 %', '11 %', 'In 5 cm; Sample 1.6 mm thick']"
Aluminum 2218-T71,"['Chromium, Cr', '<= 0.10 %', '<= 0.10 %', '']","['Tensile Strength, Ultimate', '345 MPa', '50000 psi', '']","['Tensile Strength, Yield', '280 MPa', '40600 psi', '']","['Elongation at Break', '11 %', '11 %', 'In 5 cm; Sample 1.6 mm thick']"
Aluminum 2218-T71,"['Copper, Cu', '3.5 - 4.5 %', '3.5 - 4.5 %', '']","['Tensile Strength, Ultimate', '345 MPa', '50000 psi', '']","['Tensile Strength, Yield', '280 MPa', '40600 psi', '']","['Elongation at Break', '11 %', '11 %', 'In 5 cm; Sample 1.6 mm thick']"
Aluminum 2218-T71,"['Iron, Fe', '<= 1.0 %', '<= 1.0 %', '']","['Tensile Strength, Ultimate', '345 MPa', '50000 psi', '']","['Tensile Strength, Yield', '280 MPa', '40600 psi', '']","['Elongation at Break', '11 %', '11 %', 'In 5 cm; Sample 1.6 mm thick']"
Aluminum 2218-T71,"['Magnesium, Mg', '1.2 - 1.8 %', '1.2 - 1.8 %', '']","['Tensile Strength, Ultimate', '345 MPa', '50000 psi', '']","['Tensile Strength, Yield', '280 MPa', '40600 psi', '']","['Elongation at Break', '11 %', '11 %', 'In 5 cm; Sample 1.6 mm thick']"
Aluminum 2218-T71,"['Manganese, Mn', '<= 0.20 %', '<= 0.20 %', '']","['Tensile Strength, Ultimate', '345 MPa', '50000 psi', '']","['Tensile Strength, Yield', '280 MPa', '40600 psi', '']","['Elongation at Break', '11 %', '11 %', 'In 5 cm; Sample 1.6 mm thick']"
Aluminum 2218-T71,"['Nickel, Ni', '1.7 - 2.3 %', '1.7 - 2.3 %', '']","['Tensile Strength, Ultimate', '345 MPa', '50000 psi', '']","['Tensile Strength, Yield', '280 MPa', '40600 psi', '']","['Elongation at Break', '11 %', '11 %', 'In 5 cm; Sample 1.6 mm thick']"
Aluminum 2218-T71,"['Other, each', '<= 0.05 %', '<= 0.05 %', '']","['Tensile Strength, Ultimate', '345 MPa', '50000 psi', '']","['Tensile Strength, Yield', '280 MPa', '40600 psi', '']","['Elongation at Break', '11 %', '11 %', 'In 5 cm; Sample 1.6 mm thick']"
Aluminum 2218-T71,"['Other, total', '<= 0.15 %', '<= 0.15 %', '']","['Tensile Strength, Ultimate', '345 MPa', '50000 psi', '']","['Tensile Strength, Yield', '280 MPa', '40600 psi', '']","['Elongation at Break', '11 %', '11 %', 'In 5 cm; Sample 1.6 mm thick']"
Aluminum 2218-T71,"['Silicon, Si', '<= 0.90 %', '<= 0.90 %', '']","['Tensile Strength, Ultimate', '345 MPa', '50000 psi', '']","['Tensile Strength, Yield', '280 MPa', '40600 psi', '']","['Elongation at Break', '11 %', '11 %', 'In 5 cm; Sample 1.6 mm thick']"
Aluminum 2218-T71,"['Zinc, Zn', '<= 0.25 %', '<= 0.25 %', '']","['Tensile Strength, Ultimate', '345 MPa', '50000 psi', '']","['Tensile Strength, Yield', '280 MPa', '40600 psi', '']","['Elongation at Break', '11 %', '11 %', 'In 5 cm; Sample 1.6 mm thick']"
Aluminum 2218-T72,"['Aluminum, Al', '88.8 - 93.6 %', '88.8 - 93.6 %', 'As remainder']","['Tensile Strength, Ultimate', '331 MPa', '48000 psi', 'AA; Typical']","['Tensile Strength, Yield', '255 MPa', '37000 psi', 'AA; Typical']","['Elongation at Break', '11 %@Diameter 12.7 mm', '11 %@Diameter 0.500 in', 'AA; Typical']"
Aluminum 2218-T72,"['Chromium, Cr', '<= 0.10 %', '<= 0.10 %', '']","['Tensile Strength, Ultimate', '331 MPa', '48000 psi', 'AA; Typical']","['Tensile Strength, Yield', '255 MPa', '37000 psi', 'AA; Typical']","['Elongation at Break', '11 %@Diameter 12.7 mm', '11 %@Diameter 0.500 in', 'AA; Typical']"
Aluminum 2218-T72,"['Copper, Cu', '3.5 - 4.5 %', '3.5 - 4.5 %', '']","['Tensile Strength, Ultimate', '331 MPa', '48000 psi', 'AA; Typical']","['Tensile Strength, Yield', '255 MPa', '37000 psi', 'AA; Typical']","['Elongation at Break', '11 %@Diameter 12.7 mm', '11 %@Diameter 0.500 in', 'AA; Typical']"
Aluminum 2218-T72,"['Iron, Fe', '<= 1.0 %', '<= 1.0 %', '']","['Tensile Strength, Ultimate', '331 MPa', '48000 psi', 'AA; Typical']","['Tensile Strength, Yield', '255 MPa', '37000 psi', 'AA; Typical']","['Elongation at Break', '11 %@Diameter 12.7 mm', '11 %@Diameter 0.500 in', 'AA; Typical']"
Aluminum 2218-T72,"['Magnesium, Mg', '1.2 - 1.8 %', '1.2 - 1.8 %', '']","['Tensile Strength, Ultimate', '331 MPa', '48000 psi', 'AA; Typical']","['Tensile Strength, Yield', '255 MPa', '37000 psi', 'AA; Typical']","['Elongation at Break', '11 %@Diameter 12.7 mm', '11 %@Diameter 0.500 in', 'AA; Typical']"
Aluminum 2218-T72,"['Manganese, Mn', '<= 0.20 %', '<= 0.20 %', '']","['Tensile Strength, Ultimate', '331 MPa', '48000 psi', 'AA; Typical']","['Tensile Strength, Yield', '255 MPa', '37000 psi', 'AA; Typical']","['Elongation at Break', '11 %@Diameter 12.7 mm', '11 %@Diameter 0.500 in', 'AA; Typical']"
Aluminum 2218-T72,"['Nickel, Ni', '1.7 - 2.3 %', '1.7 - 2.3 %', '']","['Tensile Strength, Ultimate', '331 MPa', '48000 psi', 'AA; Typical']","['Tensile Strength, Yield', '255 MPa', '37000 psi', 'AA; Typical']","['Elongation at Break', '11 %@Diameter 12.7 mm', '11 %@Diameter 0.500 in', 'AA; Typical']"
Aluminum 2218-T72,"['Other, each', '<= 0.05 %', '<= 0.05 %', '']","['Tensile Strength, Ultimate', '331 MPa', '48000 psi', 'AA; Typical']","['Tensile Strength, Yield', '255 MPa', '37000 psi', 'AA; Typical']","['Elongation at Break', '11 %@Diameter 12.7 mm', '11 %@Diameter 0.500 in', 'AA; Typical']"
Aluminum 2218-T72,"['Other, total', '<= 0.15 %', '<= 0.15 %', '']","['Tensile Strength, Ultimate', '331 MPa', '48000 psi', 'AA; Typical']","['Tensile Strength, Yield', '255 MPa', '37000 psi', 'AA; Typical']","['Elongation at Break', '11 %@Diameter 12.7 mm', '11 %@Diameter 0.500 in', 'AA; Typical']"
Aluminum 2218-T72,"['Silicon, Si', '<= 0.90 %', '<= 0.90 %', '']","['Tensile Strength, Ultimate', '331 MPa', '48000 psi', 'AA; Typical']","['Tensile Strength, Yield', '255 MPa', '37000 psi', 'AA; Typical']","['Elongation at Break', '11 %@Diameter 12.7 mm', '11 %@Diameter 0.500 in', 'AA; Typical']"
Aluminum 2218-T72,"['Zinc, Zn', '<= 0.25 %', '<= 0.25 %', '']","['Tensile Strength, Ultimate', '331 MPa', '48000 psi', 'AA; Typical']","['Tensile Strength, Yield', '255 MPa', '37000 psi', 'AA; Typical']","['Elongation at Break', '11 %@Diameter 12.7 mm', '11 %@Diameter 0.500 in', 'AA; Typical']"
Alclad Aluminum 2219-O,"['Aluminum, Al', '97.55 - 99.2 %', '97.55 - 99.2 %', '']","['Tensile Strength, Ultimate', '<= 220 MPa', '<= 31900 psi', 'Sheet and plate']","['Tensile Strength, Yield', '<= 110 MPa', '<= 16000 psi', 'Sheet and plate']","['Elongation at Break', '12 %', '12 %', 'Sheet and plate']"
Alclad Aluminum 2219-O,"['Copper, Cu', '<= 0.10 %', '<= 0.10 %', '']","['Tensile Strength, Ultimate', '<= 220 MPa', '<= 31900 psi', 'Sheet and plate']","['Tensile Strength, Yield', '<= 110 MPa', '<= 16000 psi', 'Sheet and plate']","['Elongation at Break', '12 %', '12 %', 'Sheet and plate']"
Alclad Aluminum 2219-O,"['Magnesium, Mg', '<= 0.10 %', '<= 0.10 %', '']","['Tensile Strength, Ultimate', '<= 220 MPa', '<= 31900 psi', 'Sheet and plate']","['Tensile Strength, Yield', '<= 110 MPa', '<= 16000 psi', 'Sheet and plate']","['Elongation at Break', '12 %', '12 %', 'Sheet and plate']"
Alclad Aluminum 2219-O,"['Manganese, Mn', '<= 0.10 %', '<= 0.10 %', '']","['Tensile Strength, Ultimate', '<= 220 MPa', '<= 31900 psi', 'Sheet and plate']","['Tensile Strength, Yield', '<= 110 MPa', '<= 16000 psi', 'Sheet and plate']","['Elongation at Break', '12 %', '12 %', 'Sheet and plate']"
Alclad Aluminum 2219-O,"['Other, each', '<= 0.050 %', '<= 0.050 %', '']","['Tensile Strength, Ultimate', '<= 220 MPa', '<= 31900 psi', 'Sheet and plate']","['Tensile Strength, Yield', '<= 110 MPa', '<= 16000 psi', 'Sheet and plate']","['Elongation at Break', '12 %', '12 %', 'Sheet and plate']"
Alclad Aluminum 2219-O,"['Other, total', '<= 0.15 %', '<= 0.15 %', '']","['Tensile Strength, Ultimate', '<= 220 MPa', '<= 31900 psi', 'Sheet and plate']","['Tensile Strength, Yield', '<= 110 MPa', '<= 16000 psi', 'Sheet and plate']","['Elongation at Break', '12 %', '12 %', 'Sheet and plate']"
Alclad Aluminum 2219-O,"['Si+Fe', '<= 0.70 %', '<= 0.70 %', '']","['Tensile Strength, Ultimate', '<= 220 MPa', '<= 31900 psi', 'Sheet and plate']","['Tensile Strength, Yield', '<= 110 MPa', '<= 16000 psi', 'Sheet and plate']","['Elongation at Break', '12 %', '12 %', 'Sheet and plate']"
Alclad Aluminum 2219-O,"['Zinc, Zn', '0.80 - 1.3 %', '0.80 - 1.3 %', '']","['Tensile Strength, Ultimate', '<= 220 MPa', '<= 31900 psi', 'Sheet and plate']","['Tensile Strength, Yield', '<= 110 MPa', '<= 16000 psi', 'Sheet and plate']","['Elongation at Break', '12 %', '12 %', 'Sheet and plate']"
Alclad Aluminum 2219-T31,"['Aluminum, Al', '97.55 - 99.2 %', '97.55 - 99.2 %', '']","['Tensile Strength, Ultimate', '>= 290 MPa@Thickness 1.02 - 2.51 mm', '>= 42100 psi@Thickness 0.0400 - 0.0990 in', 'Sheet']","['Tensile Strength, Yield', '>= 170 MPa@Thickness 1.02 - 2.51 mm', '>= 24700 psi@Thickness 0.0400 - 0.0990 in', 'Sheet']","['Elongation at Break', '10 %@Thickness 1.02 - 2.51 mm', '10 %@Thickness 0.0400 - 0.0990 in', 'Sheet']"
Alclad Aluminum 2219-T31,"['Copper, Cu', '<= 0.10 %', '<= 0.10 %', '']","['Tensile Strength, Ultimate', '>= 290 MPa@Thickness 1.02 - 2.51 mm', '>= 42100 psi@Thickness 0.0400 - 0.0990 in', 'Sheet']","['Tensile Strength, Yield', '>= 170 MPa@Thickness 1.02 - 2.51 mm', '>= 24700 psi@Thickness 0.0400 - 0.0990 in', 'Sheet']","['Elongation at Break', '10 %@Thickness 1.02 - 2.51 mm', '10 %@Thickness 0.0400 - 0.0990 in', 'Sheet']"
Alclad Aluminum 2219-T31,"['Magnesium, Mg', '<= 0.10 %', '<= 0.10 %', '']","['Tensile Strength, Ultimate', '>= 290 MPa@Thickness 1.02 - 2.51 mm', '>= 42100 psi@Thickness 0.0400 - 0.0990 in', 'Sheet']","['Tensile Strength, Yield', '>= 170 MPa@Thickness 1.02 - 2.51 mm', '>= 24700 psi@Thickness 0.0400 - 0.0990 in', 'Sheet']","['Elongation at Break', '10 %@Thickness 1.02 - 2.51 mm', '10 %@Thickness 0.0400 - 0.0990 in', 'Sheet']"
Alclad Aluminum 2219-T31,"['Manganese, Mn', '<= 0.10 %', '<= 0.10 %', '']","['Tensile Strength, Ultimate', '>= 290 MPa@Thickness 1.02 - 2.51 mm', '>= 42100 psi@Thickness 0.0400 - 0.0990 in', 'Sheet']","['Tensile Strength, Yield', '>= 170 MPa@Thickness 1.02 - 2.51 mm', '>= 24700 psi@Thickness 0.0400 - 0.0990 in', 'Sheet']","['Elongation at Break', '10 %@Thickness 1.02 - 2.51 mm', '10 %@Thickness 0.0400 - 0.0990 in', 'Sheet']"
Alclad Aluminum 2219-T31,"['Other, each', '<= 0.050 %', '<= 0.050 %', '']","['Tensile Strength, Ultimate', '>= 290 MPa@Thickness 1.02 - 2.51 mm', '>= 42100 psi@Thickness 0.0400 - 0.0990 in', 'Sheet']","['Tensile Strength, Yield', '>= 170 MPa@Thickness 1.02 - 2.51 mm', '>= 24700 psi@Thickness 0.0400 - 0.0990 in', 'Sheet']","['Elongation at Break', '10 %@Thickness 1.02 - 2.51 mm', '10 %@Thickness 0.0400 - 0.0990 in', 'Sheet']"
Alclad Aluminum 2219-T31,"['Other, total', '<= 0.15 %', '<= 0.15 %', '']","['Tensile Strength, Ultimate', '>= 290 MPa@Thickness 1.02 - 2.51 mm', '>= 42100 psi@Thickness 0.0400 - 0.0990 in', 'Sheet']","['Tensile Strength, Yield', '>= 170 MPa@Thickness 1.02 - 2.51 mm', '>= 24700 psi@Thickness 0.0400 - 0.0990 in', 'Sheet']","['Elongation at Break', '10 %@Thickness 1.02 - 2.51 mm', '10 %@Thickness 0.0400 - 0.0990 in', 'Sheet']"
Alclad Aluminum 2219-T31,"['Si+Fe', '<= 0.70 %', '<= 0.70 %', '']","['Tensile Strength, Ultimate', '>= 290 MPa@Thickness 1.02 - 2.51 mm', '>= 42100 psi@Thickness 0.0400 - 0.0990 in', 'Sheet']","['Tensile Strength, Yield', '>= 170 MPa@Thickness 1.02 - 2.51 mm', '>= 24700 psi@Thickness 0.0400 - 0.0990 in', 'Sheet']","['Elongation at Break', '10 %@Thickness 1.02 - 2.51 mm', '10 %@Thickness 0.0400 - 0.0990 in', 'Sheet']"
Alclad Aluminum 2219-T31,"['Zinc, Zn', '0.80 - 1.3 %', '0.80 - 1.3 %', '']","['Tensile Strength, Ultimate', '>= 290 MPa@Thickness 1.02 - 2.51 mm', '>= 42100 psi@Thickness 0.0400 - 0.0990 in', 'Sheet']","['Tensile Strength, Yield', '>= 170 MPa@Thickness 1.02 - 2.51 mm', '>= 24700 psi@Thickness 0.0400 - 0.0990 in', 'Sheet']","['Elongation at Break', '10 %@Thickness 1.02 - 2.51 mm', '10 %@Thickness 0.0400 - 0.0990 in', 'Sheet']"
Alclad Aluminum 2219-T351,"['Aluminum, Al', '97.55 - 99.2 %', '97.55 - 99.2 %', '']","['Tensile Strength, Ultimate', '>= 305 MPa@Thickness >=12.7 mm', '>= 44200 psi@Thickness >=0.500 in', 'Sheet and plate']","['Tensile Strength, Yield', '>= 180 MPa@Thickness >=12.7 mm', '>= 26100 psi@Thickness >=0.500 in', 'Sheet and plate']","['Elongation at Break', '10 %@Thickness >=12.7 mm', '10 %@Thickness >=0.500 in', 'Sheet and plate']"
Alclad Aluminum 2219-T351,"['Copper, Cu', '<= 0.10 %', '<= 0.10 %', '']","['Tensile Strength, Ultimate', '>= 305 MPa@Thickness >=12.7 mm', '>= 44200 psi@Thickness >=0.500 in', 'Sheet and plate']","['Tensile Strength, Yield', '>= 180 MPa@Thickness >=12.7 mm', '>= 26100 psi@Thickness >=0.500 in', 'Sheet and plate']","['Elongation at Break', '10 %@Thickness >=12.7 mm', '10 %@Thickness >=0.500 in', 'Sheet and plate']"
Alclad Aluminum 2219-T351,"['Magnesium, Mg', '<= 0.10 %', '<= 0.10 %', '']","['Tensile Strength, Ultimate', '>= 305 MPa@Thickness >=12.7 mm', '>= 44200 psi@Thickness >=0.500 in', 'Sheet and plate']","['Tensile Strength, Yield', '>= 180 MPa@Thickness >=12.7 mm', '>= 26100 psi@Thickness >=0.500 in', 'Sheet and plate']","['Elongation at Break', '10 %@Thickness >=12.7 mm', '10 %@Thickness >=0.500 in', 'Sheet and plate']"
Alclad Aluminum 2219-T351,"['Manganese, Mn', '<= 0.10 %', '<= 0.10 %', '']","['Tensile Strength, Ultimate', '>= 305 MPa@Thickness >=12.7 mm', '>= 44200 psi@Thickness >=0.500 in', 'Sheet and plate']","['Tensile Strength, Yield', '>= 180 MPa@Thickness >=12.7 mm', '>= 26100 psi@Thickness >=0.500 in', 'Sheet and plate']","['Elongation at Break', '10 %@Thickness >=12.7 mm', '10 %@Thickness >=0.500 in', 'Sheet and plate']"
Alclad Aluminum 2219-T351,"['Other, each', '<= 0.050 %', '<= 0.050 %', '']","['Tensile Strength, Ultimate', '>= 305 MPa@Thickness >=12.7 mm', '>= 44200 psi@Thickness >=0.500 in', 'Sheet and plate']","['Tensile Strength, Yield', '>= 180 MPa@Thickness >=12.7 mm', '>= 26100 psi@Thickness >=0.500 in', 'Sheet and plate']","['Elongation at Break', '10 %@Thickness >=12.7 mm', '10 %@Thickness >=0.500 in', 'Sheet and plate']"
Alclad Aluminum 2219-T351,"['Other, total', '<= 0.15 %', '<= 0.15 %', '']","['Tensile Strength, Ultimate', '>= 305 MPa@Thickness >=12.7 mm', '>= 44200 psi@Thickness >=0.500 in', 'Sheet and plate']","['Tensile Strength, Yield', '>= 180 MPa@Thickness >=12.7 mm', '>= 26100 psi@Thickness >=0.500 in', 'Sheet and plate']","['Elongation at Break', '10 %@Thickness >=12.7 mm', '10 %@Thickness >=0.500 in', 'Sheet and plate']"
Alclad Aluminum 2219-T351,"['Si+Fe', '<= 0.70 %', '<= 0.70 %', '']","['Tensile Strength, Ultimate', '>= 305 MPa@Thickness >=12.7 mm', '>= 44200 psi@Thickness >=0.500 in', 'Sheet and plate']","['Tensile Strength, Yield', '>= 180 MPa@Thickness >=12.7 mm', '>= 26100 psi@Thickness >=0.500 in', 'Sheet and plate']","['Elongation at Break', '10 %@Thickness >=12.7 mm', '10 %@Thickness >=0.500 in', 'Sheet and plate']"
Alclad Aluminum 2219-T351,"['Zinc, Zn', '0.80 - 1.3 %', '0.80 - 1.3 %', '']","['Tensile Strength, Ultimate', '>= 305 MPa@Thickness >=12.7 mm', '>= 44200 psi@Thickness >=0.500 in', 'Sheet and plate']","['Tensile Strength, Yield', '>= 180 MPa@Thickness >=12.7 mm', '>= 26100 psi@Thickness >=0.500 in', 'Sheet and plate']","['Elongation at Break', '10 %@Thickness >=12.7 mm', '10 %@Thickness >=0.500 in', 'Sheet and plate']"
Alclad Aluminum 2219-T37,"['Aluminum, Al', '97.55 - 99.2 %', '97.55 - 99.2 %', '']","['Tensile Strength, Ultimate', '>= 310 MPa@Thickness 1.02 - 2.51 mm', '>= 45000 psi@Thickness 0.0400 - 0.0990 in', 'Sheet and plate']","['Tensile Strength, Yield', '>= 235 MPa@Thickness 1.02 - 2.51 mm', '>= 34100 psi@Thickness 0.0400 - 0.0990 in', 'Sheet and plate']","['Elongation at Break', '6.0 %@Thickness 1.02 - 2.51 mm', '6.0 %@Thickness 0.0400 - 0.0990 in', 'Sheet and plate']"
Alclad Aluminum 2219-T37,"['Copper, Cu', '<= 0.10 %', '<= 0.10 %', '']","['Tensile Strength, Ultimate', '>= 310 MPa@Thickness 1.02 - 2.51 mm', '>= 45000 psi@Thickness 0.0400 - 0.0990 in', 'Sheet and plate']","['Tensile Strength, Yield', '>= 235 MPa@Thickness 1.02 - 2.51 mm', '>= 34100 psi@Thickness 0.0400 - 0.0990 in', 'Sheet and plate']","['Elongation at Break', '6.0 %@Thickness 1.02 - 2.51 mm', '6.0 %@Thickness 0.0400 - 0.0990 in', 'Sheet and plate']"
Alclad Aluminum 2219-T37,"['Magnesium, Mg', '<= 0.10 %', '<= 0.10 %', '']","['Tensile Strength, Ultimate', '>= 310 MPa@Thickness 1.02 - 2.51 mm', '>= 45000 psi@Thickness 0.0400 - 0.0990 in', 'Sheet and plate']","['Tensile Strength, Yield', '>= 235 MPa@Thickness 1.02 - 2.51 mm', '>= 34100 psi@Thickness 0.0400 - 0.0990 in', 'Sheet and plate']","['Elongation at Break', '6.0 %@Thickness 1.02 - 2.51 mm', '6.0 %@Thickness 0.0400 - 0.0990 in', 'Sheet and plate']"
Alclad Aluminum 2219-T37,"['Manganese, Mn', '<= 0.10 %', '<= 0.10 %', '']","['Tensile Strength, Ultimate', '>= 310 MPa@Thickness 1.02 - 2.51 mm', '>= 45000 psi@Thickness 0.0400 - 0.0990 in', 'Sheet and plate']","['Tensile Strength, Yield', '>= 235 MPa@Thickness 1.02 - 2.51 mm', '>= 34100 psi@Thickness 0.0400 - 0.0990 in', 'Sheet and plate']","['Elongation at Break', '6.0 %@Thickness 1.02 - 2.51 mm', '6.0 %@Thickness 0.0400 - 0.0990 in', 'Sheet and plate']"
Alclad Aluminum 2219-T37,"['Other, each', '<= 0.050 %', '<= 0.050 %', '']","['Tensile Strength, Ultimate', '>= 310 MPa@Thickness 1.02 - 2.51 mm', '>= 45000 psi@Thickness 0.0400 - 0.0990 in', 'Sheet and plate']","['Tensile Strength, Yield', '>= 235 MPa@Thickness 1.02 - 2.51 mm', '>= 34100 psi@Thickness 0.0400 - 0.0990 in', 'Sheet and plate']","['Elongation at Break', '6.0 %@Thickness 1.02 - 2.51 mm', '6.0 %@Thickness 0.0400 - 0.0990 in', 'Sheet and plate']"
Alclad Aluminum 2219-T37,"['Other, total', '<= 0.15 %', '<= 0.15 %', '']","['Tensile Strength, Ultimate', '>= 310 MPa@Thickness 1.02 - 2.51 mm', '>= 45000 psi@Thickness 0.0400 - 0.0990 in', 'Sheet and plate']","['Tensile Strength, Yield', '>= 235 MPa@Thickness 1.02 - 2.51 mm', '>= 34100 psi@Thickness 0.0400 - 0.0990 in', 'Sheet and plate']","['Elongation at Break', '6.0 %@Thickness 1.02 - 2.51 mm', '6.0 %@Thickness 0.0400 - 0.0990 in', 'Sheet and plate']"
Alclad Aluminum 2219-T37,"['Si+Fe', '<= 0.70 %', '<= 0.70 %', '']","['Tensile Strength, Ultimate', '>= 310 MPa@Thickness 1.02 - 2.51 mm', '>= 45000 psi@Thickness 0.0400 - 0.0990 in', 'Sheet and plate']","['Tensile Strength, Yield', '>= 235 MPa@Thickness 1.02 - 2.51 mm', '>= 34100 psi@Thickness 0.0400 - 0.0990 in', 'Sheet and plate']","['Elongation at Break', '6.0 %@Thickness 1.02 - 2.51 mm', '6.0 %@Thickness 0.0400 - 0.0990 in', 'Sheet and plate']"
Alclad Aluminum 2219-T37,"['Zinc, Zn', '0.80 - 1.3 %', '0.80 - 1.3 %', '']","['Tensile Strength, Ultimate', '>= 310 MPa@Thickness 1.02 - 2.51 mm', '>= 45000 psi@Thickness 0.0400 - 0.0990 in', 'Sheet and plate']","['Tensile Strength, Yield', '>= 235 MPa@Thickness 1.02 - 2.51 mm', '>= 34100 psi@Thickness 0.0400 - 0.0990 in', 'Sheet and plate']","['Elongation at Break', '6.0 %@Thickness 1.02 - 2.51 mm', '6.0 %@Thickness 0.0400 - 0.0990 in', 'Sheet and plate']"
Alclad Aluminum 2219-T62,"['Aluminum, Al', '97.55 - 99.2 %', '97.55 - 99.2 %', '']","['Tensile Strength, Ultimate', '>= 305 MPa@Thickness 0.508 - 0.991 mm', '>= 44200 psi@Thickness 0.0200 - 0.0390 in', 'Sheet and plate']","['Tensile Strength, Yield', '>= 200 MPa@Thickness 0.508 - 0.991 mm', '>= 29000 psi@Thickness 0.0200 - 0.0390 in', 'Sheet and plate']","['Elongation at Break', '6.0 %@Thickness 0.508 - 0.991 mm', '6.0 %@Thickness 0.0200 - 0.0390 in', 'Sheet and plate']"
Alclad Aluminum 2219-T62,"['Copper, Cu', '<= 0.10 %', '<= 0.10 %', '']","['Tensile Strength, Ultimate', '>= 305 MPa@Thickness 0.508 - 0.991 mm', '>= 44200 psi@Thickness 0.0200 - 0.0390 in', 'Sheet and plate']","['Tensile Strength, Yield', '>= 200 MPa@Thickness 0.508 - 0.991 mm', '>= 29000 psi@Thickness 0.0200 - 0.0390 in', 'Sheet and plate']","['Elongation at Break', '6.0 %@Thickness 0.508 - 0.991 mm', '6.0 %@Thickness 0.0200 - 0.0390 in', 'Sheet and plate']"
Alclad Aluminum 2219-T62,"['Magnesium, Mg', '<= 0.10 %', '<= 0.10 %', '']","['Tensile Strength, Ultimate', '>= 305 MPa@Thickness 0.508 - 0.991 mm', '>= 44200 psi@Thickness 0.0200 - 0.0390 in', 'Sheet and plate']","['Tensile Strength, Yield', '>= 200 MPa@Thickness 0.508 - 0.991 mm', '>= 29000 psi@Thickness 0.0200 - 0.0390 in', 'Sheet and plate']","['Elongation at Break', '6.0 %@Thickness 0.508 - 0.991 mm', '6.0 %@Thickness 0.0200 - 0.0390 in', 'Sheet and plate']"
Alclad Aluminum 2219-T62,"['Manganese, Mn', '<= 0.10 %', '<= 0.10 %', '']","['Tensile Strength, Ultimate', '>= 305 MPa@Thickness 0.508 - 0.991 mm', '>= 44200 psi@Thickness 0.0200 - 0.0390 in', 'Sheet and plate']","['Tensile Strength, Yield', '>= 200 MPa@Thickness 0.508 - 0.991 mm', '>= 29000 psi@Thickness 0.0200 - 0.0390 in', 'Sheet and plate']","['Elongation at Break', '6.0 %@Thickness 0.508 - 0.991 mm', '6.0 %@Thickness 0.0200 - 0.0390 in', 'Sheet and plate']"
Alclad Aluminum 2219-T62,"['Other, each', '<= 0.050 %', '<= 0.050 %', '']","['Tensile Strength, Ultimate', '>= 305 MPa@Thickness 0.508 - 0.991 mm', '>= 44200 psi@Thickness 0.0200 - 0.0390 in', 'Sheet and plate']","['Tensile Strength, Yield', '>= 200 MPa@Thickness 0.508 - 0.991 mm', '>= 29000 psi@Thickness 0.0200 - 0.0390 in', 'Sheet and plate']","['Elongation at Break', '6.0 %@Thickness 0.508 - 0.991 mm', '6.0 %@Thickness 0.0200 - 0.0390 in', 'Sheet and plate']"
Alclad Aluminum 2219-T62,"['Other, total', '<= 0.15 %', '<= 0.15 %', '']","['Tensile Strength, Ultimate', '>= 305 MPa@Thickness 0.508 - 0.991 mm', '>= 44200 psi@Thickness 0.0200 - 0.0390 in', 'Sheet and plate']","['Tensile Strength, Yield', '>= 200 MPa@Thickness 0.508 - 0.991 mm', '>= 29000 psi@Thickness 0.0200 - 0.0390 in', 'Sheet and plate']","['Elongation at Break', '6.0 %@Thickness 0.508 - 0.991 mm', '6.0 %@Thickness 0.0200 - 0.0390 in', 'Sheet and plate']"
Alclad Aluminum 2219-T62,"['Si+Fe', '<= 0.70 %', '<= 0.70 %', '']","['Tensile Strength, Ultimate', '>= 305 MPa@Thickness 0.508 - 0.991 mm', '>= 44200 psi@Thickness 0.0200 - 0.0390 in', 'Sheet and plate']","['Tensile Strength, Yield', '>= 200 MPa@Thickness 0.508 - 0.991 mm', '>= 29000 psi@Thickness 0.0200 - 0.0390 in', 'Sheet and plate']","['Elongation at Break', '6.0 %@Thickness 0.508 - 0.991 mm', '6.0 %@Thickness 0.0200 - 0.0390 in', 'Sheet and plate']"
Alclad Aluminum 2219-T62,"['Zinc, Zn', '0.80 - 1.3 %', '0.80 - 1.3 %', '']","['Tensile Strength, Ultimate', '>= 305 MPa@Thickness 0.508 - 0.991 mm', '>= 44200 psi@Thickness 0.0200 - 0.0390 in', 'Sheet and plate']","['Tensile Strength, Yield', '>= 200 MPa@Thickness 0.508 - 0.991 mm', '>= 29000 psi@Thickness 0.0200 - 0.0390 in', 'Sheet and plate']","['Elongation at Break', '6.0 %@Thickness 0.508 - 0.991 mm', '6.0 %@Thickness 0.0200 - 0.0390 in', 'Sheet and plate']"
Alclad Aluminum 2219-T81,"['Aluminum, Al', '97.55 - 99.2 %', '97.55 - 99.2 %', '']","['Tensile Strength, Ultimate', '>= 340 MPa@Thickness 0.508 - 0.991 mm', '>= 49300 psi@Thickness 0.0200 - 0.0390 in', 'Sheet']","['Tensile Strength, Yield', '>= 255 MPa@Thickness 0.508 - 0.991 mm', '>= 37000 psi@Thickness 0.0200 - 0.0390 in', 'Sheet']","['Elongation at Break', '6.0 %@Thickness 0.508 - 0.991 mm', '6.0 %@Thickness 0.0200 - 0.0390 in', 'Sheet']"
Alclad Aluminum 2219-T81,"['Copper, Cu', '<= 0.10 %', '<= 0.10 %', '']","['Tensile Strength, Ultimate', '>= 340 MPa@Thickness 0.508 - 0.991 mm', '>= 49300 psi@Thickness 0.0200 - 0.0390 in', 'Sheet']","['Tensile Strength, Yield', '>= 255 MPa@Thickness 0.508 - 0.991 mm', '>= 37000 psi@Thickness 0.0200 - 0.0390 in', 'Sheet']","['Elongation at Break', '6.0 %@Thickness 0.508 - 0.991 mm', '6.0 %@Thickness 0.0200 - 0.0390 in', 'Sheet']"
Alclad Aluminum 2219-T81,"['Magnesium, Mg', '<= 0.10 %', '<= 0.10 %', '']","['Tensile Strength, Ultimate', '>= 340 MPa@Thickness 0.508 - 0.991 mm', '>= 49300 psi@Thickness 0.0200 - 0.0390 in', 'Sheet']","['Tensile Strength, Yield', '>= 255 MPa@Thickness 0.508 - 0.991 mm', '>= 37000 psi@Thickness 0.0200 - 0.0390 in', 'Sheet']","['Elongation at Break', '6.0 %@Thickness 0.508 - 0.991 mm', '6.0 %@Thickness 0.0200 - 0.0390 in', 'Sheet']"
Alclad Aluminum 2219-T81,"['Manganese, Mn', '<= 0.10 %', '<= 0.10 %', '']","['Tensile Strength, Ultimate', '>= 340 MPa@Thickness 0.508 - 0.991 mm', '>= 49300 psi@Thickness 0.0200 - 0.0390 in', 'Sheet']","['Tensile Strength, Yield', '>= 255 MPa@Thickness 0.508 - 0.991 mm', '>= 37000 psi@Thickness 0.0200 - 0.0390 in', 'Sheet']","['Elongation at Break', '6.0 %@Thickness 0.508 - 0.991 mm', '6.0 %@Thickness 0.0200 - 0.0390 in', 'Sheet']"
Alclad Aluminum 2219-T81,"['Other, each', '<= 0.050 %', '<= 0.050 %', '']","['Tensile Strength, Ultimate', '>= 340 MPa@Thickness 0.508 - 0.991 mm', '>= 49300 psi@Thickness 0.0200 - 0.0390 in', 'Sheet']","['Tensile Strength, Yield', '>= 255 MPa@Thickness 0.508 - 0.991 mm', '>= 37000 psi@Thickness 0.0200 - 0.0390 in', 'Sheet']","['Elongation at Break', '6.0 %@Thickness 0.508 - 0.991 mm', '6.0 %@Thickness 0.0200 - 0.0390 in', 'Sheet']"
Alclad Aluminum 2219-T81,"['Other, total', '<= 0.15 %', '<= 0.15 %', '']","['Tensile Strength, Ultimate', '>= 340 MPa@Thickness 0.508 - 0.991 mm', '>= 49300 psi@Thickness 0.0200 - 0.0390 in', 'Sheet']","['Tensile Strength, Yield', '>= 255 MPa@Thickness 0.508 - 0.991 mm', '>= 37000 psi@Thickness 0.0200 - 0.0390 in', 'Sheet']","['Elongation at Break', '6.0 %@Thickness 0.508 - 0.991 mm', '6.0 %@Thickness 0.0200 - 0.0390 in', 'Sheet']"
Alclad Aluminum 2219-T81,"['Si+Fe', '<= 0.70 %', '<= 0.70 %', '']","['Tensile Strength, Ultimate', '>= 340 MPa@Thickness 0.508 - 0.991 mm', '>= 49300 psi@Thickness 0.0200 - 0.0390 in', 'Sheet']","['Tensile Strength, Yield', '>= 255 MPa@Thickness 0.508 - 0.991 mm', '>= 37000 psi@Thickness 0.0200 - 0.0390 in', 'Sheet']","['Elongation at Break', '6.0 %@Thickness 0.508 - 0.991 mm', '6.0 %@Thickness 0.0200 - 0.0390 in', 'Sheet']"
Alclad Aluminum 2219-T81,"['Zinc, Zn', '0.80 - 1.3 %', '0.80 - 1.3 %', '']","['Tensile Strength, Ultimate', '>= 340 MPa@Thickness 0.508 - 0.991 mm', '>= 49300 psi@Thickness 0.0200 - 0.0390 in', 'Sheet']","['Tensile Strength, Yield', '>= 255 MPa@Thickness 0.508 - 0.991 mm', '>= 37000 psi@Thickness 0.0200 - 0.0390 in', 'Sheet']","['Elongation at Break', '6.0 %@Thickness 0.508 - 0.991 mm', '6.0 %@Thickness 0.0200 - 0.0390 in', 'Sheet']"
Alclad Aluminum 2219-T851,"['Aluminum, Al', '97.55 - 99.2 %', '97.55 - 99.2 %', '']","['Tensile Strength, Ultimate', '>= 400 MPa', '>= 58000 psi', 'Plate']","['Tensile Strength, Yield', '>= 290 MPa', '>= 42100 psi', 'Plate']","['Elongation at Break', '8.0 %', '8.0 %', 'Plate']"
Alclad Aluminum 2219-T851,"['Copper, Cu', '<= 0.10 %', '<= 0.10 %', '']","['Tensile Strength, Ultimate', '>= 400 MPa', '>= 58000 psi', 'Plate']","['Tensile Strength, Yield', '>= 290 MPa', '>= 42100 psi', 'Plate']","['Elongation at Break', '8.0 %', '8.0 %', 'Plate']"
Alclad Aluminum 2219-T851,"['Magnesium, Mg', '<= 0.10 %', '<= 0.10 %', '']","['Tensile Strength, Ultimate', '>= 400 MPa', '>= 58000 psi', 'Plate']","['Tensile Strength, Yield', '>= 290 MPa', '>= 42100 psi', 'Plate']","['Elongation at Break', '8.0 %', '8.0 %', 'Plate']"
Alclad Aluminum 2219-T851,"['Manganese, Mn', '<= 0.10 %', '<= 0.10 %', '']","['Tensile Strength, Ultimate', '>= 400 MPa', '>= 58000 psi', 'Plate']","['Tensile Strength, Yield', '>= 290 MPa', '>= 42100 psi', 'Plate']","['Elongation at Break', '8.0 %', '8.0 %', 'Plate']"
Alclad Aluminum 2219-T851,"['Other, each', '<= 0.050 %', '<= 0.050 %', '']","['Tensile Strength, Ultimate', '>= 400 MPa', '>= 58000 psi', 'Plate']","['Tensile Strength, Yield', '>= 290 MPa', '>= 42100 psi', 'Plate']","['Elongation at Break', '8.0 %', '8.0 %', 'Plate']"
Alclad Aluminum 2219-T851,"['Other, total', '<= 0.15 %', '<= 0.15 %', '']","['Tensile Strength, Ultimate', '>= 400 MPa', '>= 58000 psi', 'Plate']","['Tensile Strength, Yield', '>= 290 MPa', '>= 42100 psi', 'Plate']","['Elongation at Break', '8.0 %', '8.0 %', 'Plate']"
Alclad Aluminum 2219-T851,"['Si+Fe', '<= 0.70 %', '<= 0.70 %', '']","['Tensile Strength, Ultimate', '>= 400 MPa', '>= 58000 psi', 'Plate']","['Tensile Strength, Yield', '>= 290 MPa', '>= 42100 psi', 'Plate']","['Elongation at Break', '8.0 %', '8.0 %', 'Plate']"
Alclad Aluminum 2219-T851,"['Zinc, Zn', '0.80 - 1.3 %', '0.80 - 1.3 %', '']","['Tensile Strength, Ultimate', '>= 400 MPa', '>= 58000 psi', 'Plate']","['Tensile Strength, Yield', '>= 290 MPa', '>= 42100 psi', 'Plate']","['Elongation at Break', '8.0 %', '8.0 %', 'Plate']"
Alclad Aluminum 2219-T87,"['Aluminum, Al', '97.55 - 99.2 %', '97.55 - 99.2 %', '']","['Tensile Strength, Ultimate', '>= 395 MPa@Thickness 1.02 - 2.51 mm', '>= 57300 psi@Thickness 0.0400 - 0.0990 in', 'Sheet and plate']","['Tensile Strength, Yield', '>= 315 MPa@Thickness 1.02 - 2.51 mm', '>= 45700 psi@Thickness 0.0400 - 0.0990 in', 'Sheet and plate']","['Elongation at Break', '6.0 %@Thickness 1.02 - 2.51 mm', '6.0 %@Thickness 0.0400 - 0.0990 in', 'Sheet and plate']"
Alclad Aluminum 2219-T87,"['Copper, Cu', '<= 0.10 %', '<= 0.10 %', '']","['Tensile Strength, Ultimate', '>= 395 MPa@Thickness 1.02 - 2.51 mm', '>= 57300 psi@Thickness 0.0400 - 0.0990 in', 'Sheet and plate']","['Tensile Strength, Yield', '>= 315 MPa@Thickness 1.02 - 2.51 mm', '>= 45700 psi@Thickness 0.0400 - 0.0990 in', 'Sheet and plate']","['Elongation at Break', '6.0 %@Thickness 1.02 - 2.51 mm', '6.0 %@Thickness 0.0400 - 0.0990 in', 'Sheet and plate']"
Alclad Aluminum 2219-T87,"['Magnesium, Mg', '<= 0.10 %', '<= 0.10 %', '']","['Tensile Strength, Ultimate', '>= 395 MPa@Thickness 1.02 - 2.51 mm', '>= 57300 psi@Thickness 0.0400 - 0.0990 in', 'Sheet and plate']","['Tensile Strength, Yield', '>= 315 MPa@Thickness 1.02 - 2.51 mm', '>= 45700 psi@Thickness 0.0400 - 0.0990 in', 'Sheet and plate']","['Elongation at Break', '6.0 %@Thickness 1.02 - 2.51 mm', '6.0 %@Thickness 0.0400 - 0.0990 in', 'Sheet and plate']"
Alclad Aluminum 2219-T87,"['Manganese, Mn', '<= 0.10 %', '<= 0.10 %', '']","['Tensile Strength, Ultimate', '>= 395 MPa@Thickness 1.02 - 2.51 mm', '>= 57300 psi@Thickness 0.0400 - 0.0990 in', 'Sheet and plate']","['Tensile Strength, Yield', '>= 315 MPa@Thickness 1.02 - 2.51 mm', '>= 45700 psi@Thickness 0.0400 - 0.0990 in', 'Sheet and plate']","['Elongation at Break', '6.0 %@Thickness 1.02 - 2.51 mm', '6.0 %@Thickness 0.0400 - 0.0990 in', 'Sheet and plate']"
Alclad Aluminum 2219-T87,"['Other, each', '<= 0.050 %', '<= 0.050 %', '']","['Tensile Strength, Ultimate', '>= 395 MPa@Thickness 1.02 - 2.51 mm', '>= 57300 psi@Thickness 0.0400 - 0.0990 in', 'Sheet and plate']","['Tensile Strength, Yield', '>= 315 MPa@Thickness 1.02 - 2.51 mm', '>= 45700 psi@Thickness 0.0400 - 0.0990 in', 'Sheet and plate']","['Elongation at Break', '6.0 %@Thickness 1.02 - 2.51 mm', '6.0 %@Thickness 0.0400 - 0.0990 in', 'Sheet and plate']"
Alclad Aluminum 2219-T87,"['Other, total', '<= 0.15 %', '<= 0.15 %', '']","['Tensile Strength, Ultimate', '>= 395 MPa@Thickness 1.02 - 2.51 mm', '>= 57300 psi@Thickness 0.0400 - 0.0990 in', 'Sheet and plate']","['Tensile Strength, Yield', '>= 315 MPa@Thickness 1.02 - 2.51 mm', '>= 45700 psi@Thickness 0.0400 - 0.0990 in', 'Sheet and plate']","['Elongation at Break', '6.0 %@Thickness 1.02 - 2.51 mm', '6.0 %@Thickness 0.0400 - 0.0990 in', 'Sheet and plate']"
Alclad Aluminum 2219-T87,"['Si+Fe', '<= 0.70 %', '<= 0.70 %', '']","['Tensile Strength, Ultimate', '>= 395 MPa@Thickness 1.02 - 2.51 mm', '>= 57300 psi@Thickness 0.0400 - 0.0990 in', 'Sheet and plate']","['Tensile Strength, Yield', '>= 315 MPa@Thickness 1.02 - 2.51 mm', '>= 45700 psi@Thickness 0.0400 - 0.0990 in', 'Sheet and plate']","['Elongation at Break', '6.0 %@Thickness 1.02 - 2.51 mm', '6.0 %@Thickness 0.0400 - 0.0990 in', 'Sheet and plate']"
Alclad Aluminum 2219-T87,"['Zinc, Zn', '0.80 - 1.3 %', '0.80 - 1.3 %', '']","['Tensile Strength, Ultimate', '>= 395 MPa@Thickness 1.02 - 2.51 mm', '>= 57300 psi@Thickness 0.0400 - 0.0990 in', 'Sheet and plate']","['Tensile Strength, Yield', '>= 315 MPa@Thickness 1.02 - 2.51 mm', '>= 45700 psi@Thickness 0.0400 - 0.0990 in', 'Sheet and plate']","['Elongation at Break', '6.0 %@Thickness 1.02 - 2.51 mm', '6.0 %@Thickness 0.0400 - 0.0990 in', 'Sheet and plate']"
Aluminum 2219-O,"['Aluminum, Al', '91.5 - 93.8 %', '91.5 - 93.8 %', 'As remainder']","['Tensile Strength, Ultimate', '172 MPa', '25000 psi', 'AA; Typical']","['Tensile Strength, Yield', '75.8 MPa', '11000 psi', 'AA; Typical']","['Elongation at Break', '12 %', '12 %', 'Sheet and plate']"
Aluminum 2219-O,"['Copper, Cu', '5.8 - 6.8 %', '5.8 - 6.8 %', '']","['Tensile Strength, Ultimate', '172 MPa', '25000 psi', 'AA; Typical']","['Tensile Strength, Yield', '75.8 MPa', '11000 psi', 'AA; Typical']","['Elongation at Break', '12 %', '12 %', 'Sheet and plate']"
Aluminum 2219-O,"['Iron, Fe', '<= 0.30 %', '<= 0.30 %', '']","['Tensile Strength, Ultimate', '172 MPa', '25000 psi', 'AA; Typical']","['Tensile Strength, Yield', '75.8 MPa', '11000 psi', 'AA; Typical']","['Elongation at Break', '12 %', '12 %', 'Sheet and plate']"
Aluminum 2219-O,"['Magnesium, Mg', '<= 0.02 %', '<= 0.02 %', '']","['Tensile Strength, Ultimate', '172 MPa', '25000 psi', 'AA; Typical']","['Tensile Strength, Yield', '75.8 MPa', '11000 psi', 'AA; Typical']","['Elongation at Break', '12 %', '12 %', 'Sheet and plate']"
Aluminum 2219-O,"['Manganese, Mn', '0.20 - 0.40 %', '0.20 - 0.40 %', '']","['Tensile Strength, Ultimate', '172 MPa', '25000 psi', 'AA; Typical']","['Tensile Strength, Yield', '75.8 MPa', '11000 psi', 'AA; Typical']","['Elongation at Break', '12 %', '12 %', 'Sheet and plate']"
Aluminum 2219-O,"['Other, each', '<= 0.05 %', '<= 0.05 %', '']","['Tensile Strength, Ultimate', '172 MPa', '25000 psi', 'AA; Typical']","['Tensile Strength, Yield', '75.8 MPa', '11000 psi', 'AA; Typical']","['Elongation at Break', '12 %', '12 %', 'Sheet and plate']"
Aluminum 2219-O,"['Other, total', '<= 0.15 %', '<= 0.15 %', '']","['Tensile Strength, Ultimate', '172 MPa', '25000 psi', 'AA; Typical']","['Tensile Strength, Yield', '75.8 MPa', '11000 psi', 'AA; Typical']","['Elongation at Break', '12 %', '12 %', 'Sheet and plate']"
Aluminum 2219-O,"['Silicon, Si', '<= 0.20 %', '<= 0.20 %', '']","['Tensile Strength, Ultimate', '172 MPa', '25000 psi', 'AA; Typical']","['Tensile Strength, Yield', '75.8 MPa', '11000 psi', 'AA; Typical']","['Elongation at Break', '12 %', '12 %', 'Sheet and plate']"
Aluminum 2219-O,"['Titanium, Ti', '0.02 - 0.10 %', '0.02 - 0.10 %', '']","['Tensile Strength, Ultimate', '172 MPa', '25000 psi', 'AA; Typical']","['Tensile Strength, Yield', '75.8 MPa', '11000 psi', 'AA; Typical']","['Elongation at Break', '12 %', '12 %', 'Sheet and plate']"
Aluminum 2219-O,"['Vanadium, V', '0.05 - 0.15 %', '0.05 - 0.15 %', '']","['Tensile Strength, Ultimate', '172 MPa', '25000 psi', 'AA; Typical']","['Tensile Strength, Yield', '75.8 MPa', '11000 psi', 'AA; Typical']","['Elongation at Break', '12 %', '12 %', 'Sheet and plate']"
Aluminum 2219-O,"['Zinc, Zn', '<= 0.10 %', '<= 0.10 %', '']","['Tensile Strength, Ultimate', '172 MPa', '25000 psi', 'AA; Typical']","['Tensile Strength, Yield', '75.8 MPa', '11000 psi', 'AA; Typical']","['Elongation at Break', '12 %', '12 %', 'Sheet and plate']"
Aluminum 2219-O,"['Zirconium, Zr', '0.10 - 0.25 %', '0.10 - 0.25 %', '']","['Tensile Strength, Ultimate', '172 MPa', '25000 psi', 'AA; Typical']","['Tensile Strength, Yield', '75.8 MPa', '11000 psi', 'AA; Typical']","['Elongation at Break', '12 %', '12 %', 'Sheet and plate']"
Aluminum 2219-T31,"['Aluminum, Al', '91.5 - 93.8 %', '91.5 - 93.8 %', 'As remainder']","['Tensile Strength, Ultimate', '359 MPa', '52000 psi', 'AA; Typical']","['Tensile Strength, Yield', '248 MPa', '36000 psi', 'AA; Typical']","['Elongation at Break', '8.0 %@Thickness 0.508 - 0.991 mm', '8.0 %@Thickness 0.0200 - 0.0390 in', 'Sheet']"
Aluminum 2219-T31,"['Copper, Cu', '5.8 - 6.8 %', '5.8 - 6.8 %', '']","['Tensile Strength, Ultimate', '359 MPa', '52000 psi', 'AA; Typical']","['Tensile Strength, Yield', '248 MPa', '36000 psi', 'AA; Typical']","['Elongation at Break', '8.0 %@Thickness 0.508 - 0.991 mm', '8.0 %@Thickness 0.0200 - 0.0390 in', 'Sheet']"
Aluminum 2219-T31,"['Iron, Fe', '<= 0.30 %', '<= 0.30 %', '']","['Tensile Strength, Ultimate', '359 MPa', '52000 psi', 'AA; Typical']","['Tensile Strength, Yield', '248 MPa', '36000 psi', 'AA; Typical']","['Elongation at Break', '8.0 %@Thickness 0.508 - 0.991 mm', '8.0 %@Thickness 0.0200 - 0.0390 in', 'Sheet']"
Aluminum 2219-T31,"['Magnesium, Mg', '<= 0.02 %', '<= 0.02 %', '']","['Tensile Strength, Ultimate', '359 MPa', '52000 psi', 'AA; Typical']","['Tensile Strength, Yield', '248 MPa', '36000 psi', 'AA; Typical']","['Elongation at Break', '8.0 %@Thickness 0.508 - 0.991 mm', '8.0 %@Thickness 0.0200 - 0.0390 in', 'Sheet']"
Aluminum 2219-T31,"['Manganese, Mn', '0.20 - 0.40 %', '0.20 - 0.40 %', '']","['Tensile Strength, Ultimate', '359 MPa', '52000 psi', 'AA; Typical']","['Tensile Strength, Yield', '248 MPa', '36000 psi', 'AA; Typical']","['Elongation at Break', '8.0 %@Thickness 0.508 - 0.991 mm', '8.0 %@Thickness 0.0200 - 0.0390 in', 'Sheet']"
Aluminum 2219-T31,"['Other, each', '<= 0.05 %', '<= 0.05 %', '']","['Tensile Strength, Ultimate', '359 MPa', '52000 psi', 'AA; Typical']","['Tensile Strength, Yield', '248 MPa', '36000 psi', 'AA; Typical']","['Elongation at Break', '8.0 %@Thickness 0.508 - 0.991 mm', '8.0 %@Thickness 0.0200 - 0.0390 in', 'Sheet']"
Aluminum 2219-T31,"['Other, total', '<= 0.15 %', '<= 0.15 %', '']","['Tensile Strength, Ultimate', '359 MPa', '52000 psi', 'AA; Typical']","['Tensile Strength, Yield', '248 MPa', '36000 psi', 'AA; Typical']","['Elongation at Break', '8.0 %@Thickness 0.508 - 0.991 mm', '8.0 %@Thickness 0.0200 - 0.0390 in', 'Sheet']"
Aluminum 2219-T31,"['Silicon, Si', '<= 0.20 %', '<= 0.20 %', '']","['Tensile Strength, Ultimate', '359 MPa', '52000 psi', 'AA; Typical']","['Tensile Strength, Yield', '248 MPa', '36000 psi', 'AA; Typical']","['Elongation at Break', '8.0 %@Thickness 0.508 - 0.991 mm', '8.0 %@Thickness 0.0200 - 0.0390 in', 'Sheet']"
Aluminum 2219-T31,"['Titanium, Ti', '0.02 - 0.10 %', '0.02 - 0.10 %', '']","['Tensile Strength, Ultimate', '359 MPa', '52000 psi', 'AA; Typical']","['Tensile Strength, Yield', '248 MPa', '36000 psi', 'AA; Typical']","['Elongation at Break', '8.0 %@Thickness 0.508 - 0.991 mm', '8.0 %@Thickness 0.0200 - 0.0390 in', 'Sheet']"
Aluminum 2219-T31,"['Vanadium, V', '0.05 - 0.15 %', '0.05 - 0.15 %', '']","['Tensile Strength, Ultimate', '359 MPa', '52000 psi', 'AA; Typical']","['Tensile Strength, Yield', '248 MPa', '36000 psi', 'AA; Typical']","['Elongation at Break', '8.0 %@Thickness 0.508 - 0.991 mm', '8.0 %@Thickness 0.0200 - 0.0390 in', 'Sheet']"
Aluminum 2219-T31,"['Zinc, Zn', '<= 0.10 %', '<= 0.10 %', '']","['Tensile Strength, Ultimate', '359 MPa', '52000 psi', 'AA; Typical']","['Tensile Strength, Yield', '248 MPa', '36000 psi', 'AA; Typical']","['Elongation at Break', '8.0 %@Thickness 0.508 - 0.991 mm', '8.0 %@Thickness 0.0200 - 0.0390 in', 'Sheet']"
Aluminum 2219-T31,"['Zirconium, Zr', '0.10 - 0.25 %', '0.10 - 0.25 %', '']","['Tensile Strength, Ultimate', '359 MPa', '52000 psi', 'AA; Typical']","['Tensile Strength, Yield', '248 MPa', '36000 psi', 'AA; Typical']","['Elongation at Break', '8.0 %@Thickness 0.508 - 0.991 mm', '8.0 %@Thickness 0.0200 - 0.0390 in', 'Sheet']"
Aluminum 2219-T351,"['Aluminum, Al', '91.5 - 93.8 %', '91.5 - 93.8 %', 'As remainder']","['Tensile Strength, Ultimate', '359 MPa', '52000 psi', 'AA; Typical']","['Tensile Strength, Yield', '248 MPa', '36000 psi', 'AA; Typical']","['Elongation at Break', '8.0 %@Thickness 127.0 - 152 mm', '8.0 %@Thickness 5.001 - 6.00 in', 'Sheet and plate']"
Aluminum 2219-T351,"['Copper, Cu', '5.8 - 6.8 %', '5.8 - 6.8 %', '']","['Tensile Strength, Ultimate', '359 MPa', '52000 psi', 'AA; Typical']","['Tensile Strength, Yield', '248 MPa', '36000 psi', 'AA; Typical']","['Elongation at Break', '8.0 %@Thickness 127.0 - 152 mm', '8.0 %@Thickness 5.001 - 6.00 in', 'Sheet and plate']"
