Repository: josiahZXY/AI-assisted-Discovering-High-Strength-and-Ductility-Alloys-and-Database-Development

如果想看完整结果的话，请在这里下载论文观看: https://www.researchgate.net/publication/342881088_AI-assisted_Discovering_High_Strength_and_Ductility_Alloys_and_Database_Development.
喜欢的话请一键三连： star, watch,fork.

作者:张焇烊 2020/4/30

# AI-assisted-Discovering-High-Strength-and-Ductility-Alloys-and-Database-Development
    请将本文件解压放置在D盘下面,在使用user_interface之前，请先将AI-assisted-Discovering-High-Strength-and-Ductility-Alloys-and-Database-Development\Machine_learning\pipeline\p_files下的两个压缩文件解压至当前目录，否则user_interface功能不全。
    Please unzip this file and place it under the D drive.

File: database/Matweb_original_database/Mathweb/Aluminum Alloy8.csv (part 1 of 5)
4440,88.8,Aluminum 7050-T7451 (7050-T73651),"['Aluminum, Al', '87.3 - 90.3 %', '87.3 - 90.3 %', 'As remainder']","['Tensile Strength, Ultimate', '524 MPa', '76000 psi', 'AA; Typical']","['Tensile Strength, Yield', '469 MPa', '68000 psi', 'AA; Typical']","['Elongation at Break', '11 %@Diameter 12.7 mm', '11 %@Diameter 0.500 in', 'AA; Typical']"
2,0.04,Aluminum 7050-T7451 (7050-T73651),"['Chromium, Cr', '<= 0.04 %', '<= 0.04 %', '']","['Tensile Strength, Ultimate', '524 MPa', '76000 psi', 'AA; Typical']","['Tensile Strength, Yield', '469 MPa', '68000 psi', 'AA; Typical']","['Elongation at Break', '11 %@Diameter 12.7 mm', '11 %@Diameter 0.500 in', 'AA; Typical']"
115,2.3,Aluminum 7050-T7451 (7050-T73651),"['Copper, Cu', '2.0 - 2.6 %', '2.0 - 2.6 %', '']","['Tensile Strength, Ultimate', '524 MPa', '76000 psi', 'AA; Typical']","['Tensile Strength, Yield', '469 MPa', '68000 psi', 'AA; Typical']","['Elongation at Break', '11 %@Diameter 12.7 mm', '11 %@Diameter 0.500 in', 'AA; Typical']"
7.5,0.15,Aluminum 7050-T7451 (7050-T73651),"['Iron, Fe', '<= 0.15 %', '<= 0.15 %', '']","['Tensile Strength, Ultimate', '524 MPa', '76000 psi', 'AA; Typical']","['Tensile Strength, Yield', '469 MPa', '68000 psi', 'AA; Typical']","['Elongation at Break', '11 %@Diameter 12.7 mm', '11 %@Diameter 0.500 in', 'AA; Typical']"
112.5,2.25,Aluminum 7050-T7451 (7050-T73651),"['Magnesium, Mg', '1.9 - 2.6 %', '1.9 - 2.6 %', '']","['Tensile Strength, Ultimate', '524 MPa', '76000 psi', 'AA; Typical']","['Tensile Strength, Yield', '469 MPa', '68000 psi', 'AA; Typical']","['Elongation at Break', '11 %@Diameter 12.7 mm', '11 %@Diameter 0.500 in', 'AA; Typical']"
5,0.1,Aluminum 7050-T7451 (7050-T73651),"['Manganese, Mn', '<= 0.10 %', '<= 0.10 %', '']","['Tensile Strength, Ultimate', '524 MPa', '76000 psi', 'AA; Typical']","['Tensile Strength, Yield', '469 MPa', '68000 psi', 'AA; Typical']","['Elongation at Break', '11 %@Diameter 12.7 mm', '11 %@Diameter 0.500 in', 'AA; Typical']"
0,,Aluminum 7050-T7451 (7050-T73651),"['Other, each', '<= 0.05 %', '<= 0.05 %', '']","['Tensile Strength, Ultimate', '524 MPa', '76000 psi', 'AA; Typical']","['Tensile Strength, Yield', '469 MPa', '68000 psi', 'AA; Typical']","['Elongation at Break', '11 %@Diameter 12.7 mm', '11 %@Diameter 0.500 in', 'AA; Typical']"
0,,Aluminum 7050-T7451 (7050-T73651),"['Other, total', '<= 0.15 %', '<= 0.15 %', '']","['Tensile Strength, Ultimate', '524 MPa', '76000 psi', 'AA; Typical']","['Tensile Strength, Yield', '469 MPa', '68000 psi', 'AA; Typical']","['Elongation at Break', '11 %@Diameter 12.7 mm', '11 %@Diameter 0.500 in', 'AA; Typical']"
6,0.12,Aluminum 7050-T7451 (7050-T73651),"['Silicon, Si', '<= 0.12 %', '<= 0.12 %', '']","['Tensile Strength, Ultimate', '524 MPa', '76000 psi', 'AA; Typical']","['Tensile Strength, Yield', '469 MPa', '68000 psi', 'AA; Typical']","['Elongation at Break', '11 %@Diameter 12.7 mm', '11 %@Diameter 0.500 in', 'AA; Typical']"
3,0.06,Aluminum 7050-T7451 (7050-T73651),"['Titanium, Ti', '<= 0.06 %', '<= 0.06 %', '']","['Tensile Strength, Ultimate', '524 MPa', '76000 psi', 'AA; Typical']","['Tensile Strength, Yield', '469 MPa', '68000 psi', 'AA; Typical']","['Elongation at Break', '11 %@Diameter 12.7 mm', '11 %@Diameter 0.500 in', 'AA; Typical']"
310,6.2,Aluminum 7050-T7451 (7050-T73651),"['Zinc, Zn', '5.7 - 6.7 %', '5.7 - 6.7 %', '']","['Tensile Strength, Ultimate', '524 MPa', '76000 psi', 'AA; Typical']","['Tensile Strength, Yield', '469 MPa', '68000 psi', 'AA; Typical']","['Elongation at Break', '11 %@Diameter 12.7 mm', '11 %@Diameter 0.500 in', 'AA; Typical']"
5.75,0.115,Aluminum 7050-T7451 (7050-T73651),"['Zirconium, Zr', '0.08 - 0.15 %', '0.08 - 0.15 %', '']","['Tensile Strength, Ultimate', '524 MPa', '76000 psi', 'AA; Typical']","['Tensile Strength, Yield', '469 MPa', '68000 psi', 'AA; Typical']","['Elongation at Break', '11 %@Diameter 12.7 mm', '11 %@Diameter 0.500 in', 'AA; Typical']"
0,,Aluminum 7050-T7651,"['Aluminum, Al', '87.3 - 90.3 %', '87.3 - 90.3 %', 'As remainder']","['Tensile Strength, Ultimate', '552 MPa', '80000 psi', 'AA; Typical']","['Tensile Strength, Yield', '490 MPa', '71000 psi', 'AA; Typical']","['Elongation at Break', '11 %@Diameter 12.7 mm', '11 %@Diameter 0.500 in', 'AA; Typical']"
0,,Aluminum 7050-T7651,"['Chromium, Cr', '<= 0.04 %', '<= 0.04 %', '']","['Tensile Strength, Ultimate', '552 MPa', '80000 psi', 'AA; Typical']","['Tensile Strength, Yield', '490 MPa', '71000 psi', 'AA; Typical']","['Elongation at Break', '11 %@Diameter 12.7 mm', '11 %@Diameter 0.500 in', 'AA; Typical']"
0,,Aluminum 7050-T7651,"['Copper, Cu', '2.0 - 2.6 %', '2.0 - 2.6 %', '']","['Tensile Strength, Ultimate', '552 MPa', '80000 psi', 'AA; Typical']","['Tensile Strength, Yield', '490 MPa', '71000 psi', 'AA; Typical']","['Elongation at Break', '11 %@Diameter 12.7 mm', '11 %@Diameter 0.500 in', 'AA; Typical']"
0,,Aluminum 7050-T7651,"['Iron, Fe', '<= 0.15 %', '<= 0.15 %', '']","['Tensile Strength, Ultimate', '552 MPa', '80000 psi', 'AA; Typical']","['Tensile Strength, Yield', '490 MPa', '71000 psi', 'AA; Typical']","['Elongation at Break', '11 %@Diameter 12.7 mm', '11 %@Diameter 0.500 in', 'AA; Typical']"
0,,Aluminum 7050-T7651,"['Magnesium, Mg', '1.9 - 2.6 %', '1.9 - 2.6 %', '']","['Tensile Strength, Ultimate', '552 MPa', '80000 psi', 'AA; Typical']","['Tensile Strength, Yield', '490 MPa', '71000 psi', 'AA; Typical']","['Elongation at Break', '11 %@Diameter 12.7 mm', '11 %@Diameter 0.500 in', 'AA; Typical']"
0,,Aluminum 7050-T7651,"['Manganese, Mn', '<= 0.10 %', '<= 0.10 %', '']","['Tensile Strength, Ultimate', '552 MPa', '80000 psi', 'AA; Typical']","['Tensile Strength, Yield', '490 MPa', '71000 psi', 'AA; Typical']","['Elongation at Break', '11 %@Diameter 12.7 mm', '11 %@Diameter 0.500 in', 'AA; Typical']"
0,,Aluminum 7050-T7651,"['Other, each', '<= 0.05 %', '<= 0.05 %', '']","['Tensile Strength, Ultimate', '552 MPa', '80000 psi', 'AA; Typical']","['Tensile Strength, Yield', '490 MPa', '71000 psi', 'AA; Typical']","['Elongation at Break', '11 %@Diameter 12.7 mm', '11 %@Diameter 0.500 in', 'AA; Typical']"
0,,Aluminum 7050-T7651,"['Other, total', '<= 0.15 %', '<= 0.15 %', '']","['Tensile Strength, Ultimate', '552 MPa', '80000 psi', 'AA; Typical']","['Tensile Strength, Yield', '490 MPa', '71000 psi', 'AA; Typical']","['Elongation at Break', '11 %@Diameter 12.7 mm', '11 %@Diameter 0.500 in', 'AA; Typical']"
0,,Aluminum 7050-T7651,"['Silicon, Si', '<= 0.12 %', '<= 0.12 %', '']","['Tensile Strength, Ultimate', '552 MPa', '80000 psi', 'AA; Typical']","['Tensile Strength, Yield', '490 MPa', '71000 psi', 'AA; Typical']","['Elongation at Break', '11 %@Diameter 12.7 mm', '11 %@Diameter 0.500 in', 'AA; Typical']"
0,,Aluminum 7050-T7651,"['Titanium, Ti', '<= 0.06 %', '<= 0.06 %', '']","['Tensile Strength, Ultimate', '552 MPa', '80000 psi', 'AA; Typical']","['Tensile Strength, Yield', '490 MPa', '71000 psi', 'AA; Typical']","['Elongation at Break', '11 %@Diameter 12.7 mm', '11 %@Diameter 0.500 in', 'AA; Typical']"
0,,Aluminum 7050-T7651,"['Zinc, Zn', '5.7 - 6.7 %', '5.7 - 6.7 %', '']","['Tensile Strength, Ultimate', '552 MPa', '80000 psi', 'AA; Typical']","['Tensile Strength, Yield', '490 MPa', '71000 psi', 'AA; Typical']","['Elongation at Break', '11 %@Diameter 12.7 mm', '11 %@Diameter 0.500 in', 'AA; Typical']"
0,,Aluminum 7050-T7651,"['Zirconium, Zr', '0.08 - 0.15 %', '0.08 - 0.15 %', '']","['Tensile Strength, Ultimate', '552 MPa', '80000 psi', 'AA; Typical']","['Tensile Strength, Yield', '490 MPa', '71000 psi', 'AA; Typical']","['Elongation at Break', '11 %@Diameter 12.7 mm', '11 %@Diameter 0.500 in', 'AA; Typical']"
4385,87.7,Aluminum 7055-T7751 Plate,"['Aluminum, Al', '85.9 - 88.5 %', '85.9 - 88.5 %', 'As remainder']","['Tensile Strength, Ultimate', '634 MPa@Thickness 25.4 mm', '92000 psi@Thickness 1.00 in', 'Longitudinal Direction']","['Tensile Strength, Yield', '614 MPa@Thickness 25.4 mm', '89000 psi@Thickness 1.00 in', 'Longitudinal Direction']","['Elongation at Break', '10 %@Thickness 25.4 mm', '10 %@Thickness 1.00 in', 'LT Direction']"
2,0.04,Aluminum 7055-T7751 Plate,"['Chromium, Cr', '<= 0.04 %', '<= 0.04 %', '']","['Tensile Strength, Ultimate', '634 MPa@Thickness 25.4 mm', '92000 psi@Thickness 1.00 in', 'Longitudinal Direction']","['Tensile Strength, Yield', '614 MPa@Thickness 25.4 mm', '89000 psi@Thickness 1.00 in', 'Longitudinal Direction']","['Elongation at Break', '10 %@Thickness 25.4 mm', '10 %@Thickness 1.00 in', 'LT Direction']"
115,2.3,Aluminum 7055-T7751 Plate,"['Copper, Cu', '2.0 - 2.6 %', '2.0 - 2.6 %', '']","['Tensile Strength, Ultimate', '634 MPa@Thickness 25.4 mm', '92000 psi@Thickness 1.00 in', 'Longitudinal Direction']","['Tensile Strength, Yield', '614 MPa@Thickness 25.4 mm', '89000 psi@Thickness 1.00 in', 'Longitudinal Direction']","['Elongation at Break', '10 %@Thickness 25.4 mm', '10 %@Thickness 1.00 in', 'LT Direction']"
7.5,0.15,Aluminum 7055-T7751 Plate,"['Iron, Fe', '<= 0.15 %', '<= 0.15 %', '']","['Tensile Strength, Ultimate', '634 MPa@Thickness 25.4 mm', '92000 psi@Thickness 1.00 in', 'Longitudinal Direction']","['Tensile Strength, Yield', '614 MPa@Thickness 25.4 mm', '89000 psi@Thickness 1.00 in', 'Longitudinal Direction']","['Elongation at Break', '10 %@Thickness 25.4 mm', '10 %@Thickness 1.00 in', 'LT Direction']"
102.5,2.05,Aluminum 7055-T7751 Plate,"['Magnesium, Mg', '1.8 - 2.3 %', '1.8 - 2.3 %', '']","['Tensile Strength, Ultimate', '634 MPa@Thickness 25.4 mm', '92000 psi@Thickness 1.00 in', 'Longitudinal Direction']","['Tensile Strength, Yield', '614 MPa@Thickness 25.4 mm', '89000 psi@Thickness 1.00 in', 'Longitudinal Direction']","['Elongation at Break', '10 %@Thickness 25.4 mm', '10 %@Thickness 1.00 in', 'LT Direction']"
2.5,0.05,Aluminum 7055-T7751 Plate,"['Manganese, Mn', '<= 0.05 %', '<= 0.05 %', '']","['Tensile Strength, Ultimate', '634 MPa@Thickness 25.4 mm', '92000 psi@Thickness 1.00 in', 'Longitudinal Direction']","['Tensile Strength, Yield', '614 MPa@Thickness 25.4 mm', '89000 psi@Thickness 1.00 in', 'Longitudinal Direction']","['Elongation at Break', '10 %@Thickness 25.4 mm', '10 %@Thickness 1.00 in', 'LT Direction']"
0,,Aluminum 7055-T7751 Plate,"['Other, each', '<= 0.05 %', '<= 0.05 %', '']","['Tensile Strength, Ultimate', '634 MPa@Thickness 25.4 mm', '92000 psi@Thickness 1.00 in', 'Longitudinal Direction']","['Tensile Strength, Yield', '614 MPa@Thickness 25.4 mm', '89000 psi@Thickness 1.00 in', 'Longitudinal Direction']","['Elongation at Break', '10 %@Thickness 25.4 mm', '10 %@Thickness 1.00 in', 'LT Direction']"
0,,Aluminum 7055-T7751 Plate,"['Other, total', '<= 0.15 %', '<= 0.15 %', '']","['Tensile Strength, Ultimate', '634 MPa@Thickness 25.4 mm', '92000 psi@Thickness 1.00 in', 'Longitudinal Direction']","['Tensile Strength, Yield', '614 MPa@Thickness 25.4 mm', '89000 psi@Thickness 1.00 in', 'Longitudinal Direction']","['Elongation at Break', '10 %@Thickness 25.4 mm', '10 %@Thickness 1.00 in', 'LT Direction']"
5,0.1,Aluminum 7055-T7751 Plate,"['Silicon, Si', '<= 0.10 %', '<= 0.10 %', '']","['Tensile Strength, Ultimate', '634 MPa@Thickness 25.4 mm', '92000 psi@Thickness 1.00 in', 'Longitudinal Direction']","['Tensile Strength, Yield', '614 MPa@Thickness 25.4 mm', '89000 psi@Thickness 1.00 in', 'Longitudinal Direction']","['Elongation at Break', '10 %@Thickness 25.4 mm', '10 %@Thickness 1.00 in', 'LT Direction']"
3,0.06,Aluminum 7055-T7751 Plate,"['Titanium, Ti', '<= 0.06 %', '<= 0.06 %', '']","['Tensile Strength, Ultimate', '634 MPa@Thickness 25.4 mm', '92000 psi@Thickness 1.00 in', 'Longitudinal Direction']","['Tensile Strength, Yield', '614 MPa@Thickness 25.4 mm', '89000 psi@Thickness 1.00 in', 'Longitudinal Direction']","['Elongation at Break', '10 %@Thickness 25.4 mm', '10 %@Thickness 1.00 in', 'LT Direction']"
400,8,Aluminum 7055-T7751 Plate,"['Zinc, Zn', '7.6 - 8.4 %', '7.6 - 8.4 %', '']","['Tensile Strength, Ultimate', '634 MPa@Thickness 25.4 mm', '92000 psi@Thickness 1.00 in', 'Longitudinal Direction']","['Tensile Strength, Yield', '614 MPa@Thickness 25.4 mm', '89000 psi@Thickness 1.00 in', 'Longitudinal Direction']","['Elongation at Break', '10 %@Thickness 25.4 mm', '10 %@Thickness 1.00 in', 'LT Direction']"
8.25,0.165,Aluminum 7055-T7751 Plate,"['Zirconium, Zr', '0.08 - 0.25 %', '0.08 - 0.25 %', '']","['Tensile Strength, Ultimate', '634 MPa@Thickness 25.4 mm', '92000 psi@Thickness 1.00 in', 'Longitudinal Direction']","['Tensile Strength, Yield', '614 MPa@Thickness 25.4 mm', '89000 psi@Thickness 1.00 in', 'Longitudinal Direction']","['Elongation at Break', '10 %@Thickness 25.4 mm', '10 %@Thickness 1.00 in', 'LT Direction']"
0,,Aluminum 7055-T77511 Extrusions,"['Aluminum, Al', '85.9 - 88.5 %', '85.9 - 88.5 %', 'As remainder']","['Tensile Strength, Ultimate', '593 MPa@Thickness 25.4 mm', '86000 psi@Thickness 1.00 in', 'LT Direction']","['Tensile Strength, Yield', '565 MPa@Thickness 25.4 mm', '82000 psi@Thickness 1.00 in', 'LT Direction']","['Elongation at Break', '9.0 %@Thickness 25.4 mm', '9.0 %@Thickness 1.00 in', 'LT Direction']"
0,,Aluminum 7055-T77511 Extrusions,"['Chromium, Cr', '<= 0.04 %', '<= 0.04 %', '']","['Tensile Strength, Ultimate', '593 MPa@Thickness 25.4 mm', '86000 psi@Thickness 1.00 in', 'LT Direction']","['Tensile Strength, Yield', '565 MPa@Thickness 25.4 mm', '82000 psi@Thickness 1.00 in', 'LT Direction']","['Elongation at Break', '9.0 %@Thickness 25.4 mm', '9.0 %@Thickness 1.00 in', 'LT Direction']"
0,,Aluminum 7055-T77511 Extrusions,"['Copper, Cu', '2.0 - 2.6 %', '2.0 - 2.6 %', '']","['Tensile Strength, Ultimate', '593 MPa@Thickness 25.4 mm', '86000 psi@Thickness 1.00 in', 'LT Direction']","['Tensile Strength, Yield', '565 MPa@Thickness 25.4 mm', '82000 psi@Thickness 1.00 in', 'LT Direction']","['Elongation at Break', '9.0 %@Thickness 25.4 mm', '9.0 %@Thickness 1.00 in', 'LT Direction']"
0,,Aluminum 7055-T77511 Extrusions,"['Iron, Fe', '<= 0.15 %', '<= 0.15 %', '']","['Tensile Strength, Ultimate', '593 MPa@Thickness 25.4 mm', '86000 psi@Thickness 1.00 in', 'LT Direction']","['Tensile Strength, Yield', '565 MPa@Thickness 25.4 mm', '82000 psi@Thickness 1.00 in', 'LT Direction']","['Elongation at Break', '9.0 %@Thickness 25.4 mm', '9.0 %@Thickness 1.00 in', 'LT Direction']"
0,,Aluminum 7055-T77511 Extrusions,"['Magnesium, Mg', '1.8 - 2.3 %', '1.8 - 2.3 %', '']","['Tensile Strength, Ultimate', '593 MPa@Thickness 25.4 mm', '86000 psi@Thickness 1.00 in', 'LT Direction']","['Tensile Strength, Yield', '565 MPa@Thickness 25.4 mm', '82000 psi@Thickness 1.00 in', 'LT Direction']","['Elongation at Break', '9.0 %@Thickness 25.4 mm', '9.0 %@Thickness 1.00 in', 'LT Direction']"
0,,Aluminum 7055-T77511 Extrusions,"['Manganese, Mn', '<= 0.05 %', '<= 0.05 %', '']","['Tensile Strength, Ultimate', '593 MPa@Thickness 25.4 mm', '86000 psi@Thickness 1.00 in', 'LT Direction']","['Tensile Strength, Yield', '565 MPa@Thickness 25.4 mm', '82000 psi@Thickness 1.00 in', 'LT Direction']","['Elongation at Break', '9.0 %@Thickness 25.4 mm', '9.0 %@Thickness 1.00 in', 'LT Direction']"
0,,Aluminum 7055-T77511 Extrusions,"['Other, each', '<= 0.05 %', '<= 0.05 %', '']","['Tensile Strength, Ultimate', '593 MPa@Thickness 25.4 mm', '86000 psi@Thickness 1.00 in', 'LT Direction']","['Tensile Strength, Yield', '565 MPa@Thickness 25.4 mm', '82000 psi@Thickness 1.00 in', 'LT Direction']","['Elongation at Break', '9.0 %@Thickness 25.4 mm', '9.0 %@Thickness 1.00 in', 'LT Direction']"
0,,Aluminum 7055-T77511 Extrusions,"['Other, total', '<= 0.15 %', '<= 0.15 %', '']","['Tensile Strength, Ultimate', '593 MPa@Thickness 25.4 mm', '86000 psi@Thickness 1.00 in', 'LT Direction']","['Tensile Strength, Yield', '565 MPa@Thickness 25.4 mm', '82000 psi@Thickness 1.00 in', 'LT Direction']","['Elongation at Break', '9.0 %@Thickness 25.4 mm', '9.0 %@Thickness 1.00 in', 'LT Direction']"
0,,Aluminum 7055-T77511 Extrusions,"['Silicon, Si', '<= 0.10 %', '<= 0.10 %', '']","['Tensile Strength, Ultimate', '593 MPa@Thickness 25.4 mm', '86000 psi@Thickness 1.00 in', 'LT Direction']","['Tensile Strength, Yield', '565 MPa@Thickness 25.4 mm', '82000 psi@Thickness 1.00 in', 'LT Direction']","['Elongation at Break', '9.0 %@Thickness 25.4 mm', '9.0 %@Thickness 1.00 in', 'LT Direction']"
0,,Aluminum 7055-T77511 Extrusions,"['Titanium, Ti', '<= 0.06 %', '<= 0.06 %', '']","['Tensile Strength, Ultimate', '593 MPa@Thickness 25.4 mm', '86000 psi@Thickness 1.00 in', 'LT Direction']","['Tensile Strength, Yield', '565 MPa@Thickness 25.4 mm', '82000 psi@Thickness 1.00 in', 'LT Direction']","['Elongation at Break', '9.0 %@Thickness 25.4 mm', '9.0 %@Thickness 1.00 in', 'LT Direction']"
0,,Aluminum 7055-T77511 Extrusions,"['Zinc, Zn', '7.6 - 8.4 %', '7.6 - 8.4 %', '']","['Tensile Strength, Ultimate', '593 MPa@Thickness 25.4 mm', '86000 psi@Thickness 1.00 in', 'LT Direction']","['Tensile Strength, Yield', '565 MPa@Thickness 25.4 mm', '82000 psi@Thickness 1.00 in', 'LT Direction']","['Elongation at Break', '9.0 %@Thickness 25.4 mm', '9.0 %@Thickness 1.00 in', 'LT Direction']"
0,,Aluminum 7055-T77511 Extrusions,"['Zirconium, Zr', '0.08 - 0.25 %', '0.08 - 0.25 %', '']","['Tensile Strength, Ultimate', '593 MPa@Thickness 25.4 mm', '86000 psi@Thickness 1.00 in', 'LT Direction']","['Tensile Strength, Yield', '565 MPa@Thickness 25.4 mm', '82000 psi@Thickness 1.00 in', 'LT Direction']","['Elongation at Break', '9.0 %@Thickness 25.4 mm', '9.0 %@Thickness 1.00 in', 'LT Direction']"
4358.25,87.165,Aluminum 7068-T6; 7068-T651 Rod & Bar,"['Aluminum, Al', '85.48 - 88.85 %', '85.48 - 88.85 %', 'As Balance']","['Tensile Strength, Ultimate', '698 MPa@Diameter 12.7 mm', '101000 psi@Diameter 0.500 in', '']","['Tensile Strength, Yield', '648 MPa@Diameter 12.7 mm', '94000 psi@Diameter 0.500 in', '']","['Elongation at Break', '9.0 %@Diameter 12.7 mm', '9.0 %@Diameter 0.500 in', '4D']"
2.5,0.05,Aluminum 7068-T6; 7068-T651 Rod & Bar,"['Chromium, Cr', '<= 0.050 %', '<= 0.050 %', '']","['Tensile Strength, Ultimate', '698 MPa@Diameter 12.7 mm', '101000 psi@Diameter 0.500 in', '']","['Tensile Strength, Yield', '648 MPa@Diameter 12.7 mm', '94000 psi@Diameter 0.500 in', '']","['Elongation at Break', '9.0 %@Diameter 12.7 mm', '9.0 %@Diameter 0.500 in', '4D']"
100,2,Aluminum 7068-T6; 7068-T651 Rod & Bar,"['Copper, Cu', '1.6 - 2.4 %', '1.6 - 2.4 %', '']","['Tensile Strength, Ultimate', '698 MPa@Diameter 12.7 mm', '101000 psi@Diameter 0.500 in', '']","['Tensile Strength, Yield', '648 MPa@Diameter 12.7 mm', '94000 psi@Diameter 0.500 in', '']","['Elongation at Break', '9.0 %@Diameter 12.7 mm', '9.0 %@Diameter 0.500 in', '4D']"
7.5,0.15,Aluminum 7068-T6; 7068-T651 Rod & Bar,"['Iron, Fe', '<= 0.15 %', '<= 0.15 %', '']","['Tensile Strength, Ultimate', '698 MPa@Diameter 12.7 mm', '101000 psi@Diameter 0.500 in', '']","['Tensile Strength, Yield', '648 MPa@Diameter 12.7 mm', '94000 psi@Diameter 0.500 in', '']","['Elongation at Break', '9.0 %@Diameter 12.7 mm', '9.0 %@Diameter 0.500 in', '4D']"
130,2.6,Aluminum 7068-T6; 7068-T651 Rod & Bar,"['Magnesium, Mg', '2.2 - 3.0 %', '2.2 - 3.0 %', '']","['Tensile Strength, Ultimate', '698 MPa@Diameter 12.7 mm', '101000 psi@Diameter 0.500 in', '']","['Tensile Strength, Yield', '648 MPa@Diameter 12.7 mm', '94000 psi@Diameter 0.500 in', '']","['Elongation at Break', '9.0 %@Diameter 12.7 mm', '9.0 %@Diameter 0.500 in', '4D']"
5,0.1,Aluminum 7068-T6; 7068-T651 Rod & Bar,"['Manganese, Mn', '<= 0.10 %', '<= 0.10 %', '']","['Tensile Strength, Ultimate', '698 MPa@Diameter 12.7 mm', '101000 psi@Diameter 0.500 in', '']","['Tensile Strength, Yield', '648 MPa@Diameter 12.7 mm', '94000 psi@Diameter 0.500 in', '']","['Elongation at Break', '9.0 %@Diameter 12.7 mm', '9.0 %@Diameter 0.500 in', '4D']"
0,,Aluminum 7068-T6; 7068-T651 Rod & Bar,"['Other, each', '<= 0.050 %', '<= 0.050 %', '']","['Tensile Strength, Ultimate', '698 MPa@Diameter 12.7 mm', '101000 psi@Diameter 0.500 in', '']","['Tensile Strength, Yield', '648 MPa@Diameter 12.7 mm', '94000 psi@Diameter 0.500 in', '']","['Elongation at Break', '9.0 %@Diameter 12.7 mm', '9.0 %@Diameter 0.500 in', '4D']"
0,,Aluminum 7068-T6; 7068-T651 Rod & Bar,"['Other, total', '<= 0.15 %', '<= 0.15 %', '']","['Tensile Strength, Ultimate', '698 MPa@Diameter 12.7 mm', '101000 psi@Diameter 0.500 in', '']","['Tensile Strength, Yield', '648 MPa@Diameter 12.7 mm', '94000 psi@Diameter 0.500 in', '']","['Elongation at Break', '9.0 %@Diameter 12.7 mm', '9.0 %@Diameter 0.500 in', '4D']"
6,0.12,Aluminum 7068-T6; 7068-T651 Rod & Bar,"['Silicon, Si', '<= 0.12 %', '<= 0.12 %', '']","['Tensile Strength, Ultimate', '698 MPa@Diameter 12.7 mm', '101000 psi@Diameter 0.500 in', '']","['Tensile Strength, Yield', '648 MPa@Diameter 12.7 mm', '94000 psi@Diameter 0.500 in', '']","['Elongation at Break', '9.0 %@Diameter 12.7 mm', '9.0 %@Diameter 0.500 in', '4D']"
5,0.1,Aluminum 7068-T6; 7068-T651 Rod & Bar,"['Titanium, Ti', '<= 0.10 %', '<= 0.10 %', '']","['Tensile Strength, Ultimate', '698 MPa@Diameter 12.7 mm', '101000 psi@Diameter 0.500 in', '']","['Tensile Strength, Yield', '648 MPa@Diameter 12.7 mm', '94000 psi@Diameter 0.500 in', '']","['Elongation at Break', '9.0 %@Diameter 12.7 mm', '9.0 %@Diameter 0.500 in', '4D']"
390,7.8,Aluminum 7068-T6; 7068-T651 Rod & Bar,"['Zinc, Zn', '7.3 - 8.3 %', '7.3 - 8.3 %', '']","['Tensile Strength, Ultimate', '698 MPa@Diameter 12.7 mm', '101000 psi@Diameter 0.500 in', '']","['Tensile Strength, Yield', '648 MPa@Diameter 12.7 mm', '94000 psi@Diameter 0.500 in', '']","['Elongation at Break', '9.0 %@Diameter 12.7 mm', '9.0 %@Diameter 0.500 in', '4D']"
5,0.1,Aluminum 7068-T6; 7068-T651 Rod & Bar,"['Zirconium, Zr', '0.050 - 0.15 %', '0.050 - 0.15 %', '']","['Tensile Strength, Ultimate', '698 MPa@Diameter 12.7 mm', '101000 psi@Diameter 0.500 in', '']","['Tensile Strength, Yield', '648 MPa@Diameter 12.7 mm', '94000 psi@Diameter 0.500 in', '']","['Elongation at Break', '9.0 %@Diameter 12.7 mm', '9.0 %@Diameter 0.500 in', '4D']"
0,,Aluminum 7068-T6; 7068-T651 Rod & Bar,['Descriptive Properties'],"['Tensile Strength, Ultimate', '698 MPa@Diameter 12.7 mm', '101000 psi@Diameter 0.500 in', '']","['Tensile Strength, Yield', '648 MPa@Diameter 12.7 mm', '94000 psi@Diameter 0.500 in', '']","['Elongation at Break', '9.0 %@Diameter 12.7 mm', '9.0 %@Diameter 0.500 in', '4D']"
0,,Aluminum 7068-T6; 7068-T6511 Rod & Bar,"['Aluminum, Al', '85.48 - 88.85 %', '85.48 - 88.85 %', 'As Balance']","['Tensile Strength, Ultimate', '710 MPa@Diameter 12.7 mm', '103000 psi@Diameter 0.500 in', '']","['Tensile Strength, Yield', '683 MPa@Diameter 12.7 mm', '99100 psi@Diameter 0.500 in', '']","['Elongation at Break', '9.0 %@Diameter 12.7 mm', '9.0 %@Diameter 0.500 in', '4D']"
0,,Aluminum 7068-T6; 7068-T6511 Rod & Bar,"['Chromium, Cr', '<= 0.050 %', '<= 0.050 %', '']","['Tensile Strength, Ultimate', '710 MPa@Diameter 12.7 mm', '103000 psi@Diameter 0.500 in', '']","['Tensile Strength, Yield', '683 MPa@Diameter 12.7 mm', '99100 psi@Diameter 0.500 in', '']","['Elongation at Break', '9.0 %@Diameter 12.7 mm', '9.0 %@Diameter 0.500 in', '4D']"
0,,Aluminum 7068-T6; 7068-T6511 Rod & Bar,"['Copper, Cu', '1.6 - 2.4 %', '1.6 - 2.4 %', '']","['Tensile Strength, Ultimate', '710 MPa@Diameter 12.7 mm', '103000 psi@Diameter 0.500 in', '']","['Tensile Strength, Yield', '683 MPa@Diameter 12.7 mm', '99100 psi@Diameter 0.500 in', '']","['Elongation at Break', '9.0 %@Diameter 12.7 mm', '9.0 %@Diameter 0.500 in', '4D']"
0,,Aluminum 7068-T6; 7068-T6511 Rod & Bar,"['Iron, Fe', '<= 0.15 %', '<= 0.15 %', '']","['Tensile Strength, Ultimate', '710 MPa@Diameter 12.7 mm', '103000 psi@Diameter 0.500 in', '']","['Tensile Strength, Yield', '683 MPa@Diameter 12.7 mm', '99100 psi@Diameter 0.500 in', '']","['Elongation at Break', '9.0 %@Diameter 12.7 mm', '9.0 %@Diameter 0.500 in', '4D']"
0,,Aluminum 7068-T6; 7068-T6511 Rod & Bar,"['Magnesium, Mg', '2.2 - 3.0 %', '2.2 - 3.0 %', '']","['Tensile Strength, Ultimate', '710 MPa@Diameter 12.7 mm', '103000 psi@Diameter 0.500 in', '']","['Tensile Strength, Yield', '683 MPa@Diameter 12.7 mm', '99100 psi@Diameter 0.500 in', '']","['Elongation at Break', '9.0 %@Diameter 12.7 mm', '9.0 %@Diameter 0.500 in', '4D']"
0,,Aluminum 7068-T6; 7068-T6511 Rod & Bar,"['Manganese, Mn', '<= 0.10 %', '<= 0.10 %', '']","['Tensile Strength, Ultimate', '710 MPa@Diameter 12.7 mm', '103000 psi@Diameter 0.500 in', '']","['Tensile Strength, Yield', '683 MPa@Diameter 12.7 mm', '99100 psi@Diameter 0.500 in', '']","['Elongation at Break', '9.0 %@Diameter 12.7 mm', '9.0 %@Diameter 0.500 in', '4D']"
0,,Aluminum 7068-T6; 7068-T6511 Rod & Bar,"['Other, each', '<= 0.050 %', '<= 0.050 %', '']","['Tensile Strength, Ultimate', '710 MPa@Diameter 12.7 mm', '103000 psi@Diameter 0.500 in', '']","['Tensile Strength, Yield', '683 MPa@Diameter 12.7 mm', '99100 psi@Diameter 0.500 in', '']","['Elongation at Break', '9.0 %@Diameter 12.7 mm', '9.0 %@Diameter 0.500 in', '4D']"
0,,Aluminum 7068-T6; 7068-T6511 Rod & Bar,"['Other, total', '<= 0.15 %', '<= 0.15 %', '']","['Tensile Strength, Ultimate', '710 MPa@Diameter 12.7 mm', '103000 psi@Diameter 0.500 in', '']","['Tensile Strength, Yield', '683 MPa@Diameter 12.7 mm', '99100 psi@Diameter 0.500 in', '']","['Elongation at Break', '9.0 %@Diameter 12.7 mm', '9.0 %@Diameter 0.500 in', '4D']"
0,,Aluminum 7068-T6; 7068-T6511 Rod & Bar,"['Silicon, Si', '<= 0.12 %', '<= 0.12 %', '']","['Tensile Strength, Ultimate', '710 MPa@Diameter 12.7 mm', '103000 psi@Diameter 0.500 in', '']","['Tensile Strength, Yield', '683 MPa@Diameter 12.7 mm', '99100 psi@Diameter 0.500 in', '']","['Elongation at Break', '9.0 %@Diameter 12.7 mm', '9.0 %@Diameter 0.500 in', '4D']"
0,,Aluminum 7068-T6; 7068-T6511 Rod & Bar,"['Titanium, Ti', '<= 0.10 %', '<= 0.10 %', '']","['Tensile Strength, Ultimate', '710 MPa@Diameter 12.7 mm', '103000 psi@Diameter 0.500 in', '']","['Tensile Strength, Yield', '683 MPa@Diameter 12.7 mm', '99100 psi@Diameter 0.500 in', '']","['Elongation at Break', '9.0 %@Diameter 12.7 mm', '9.0 %@Diameter 0.500 in', '4D']"
0,,Aluminum 7068-T6; 7068-T6511 Rod & Bar,"['Zinc, Zn', '7.3 - 8.3 %', '7.3 - 8.3 %', '']","['Tensile Strength, Ultimate', '710 MPa@Diameter 12.7 mm', '103000 psi@Diameter 0.500 in', '']","['Tensile Strength, Yield', '683 MPa@Diameter 12.7 mm', '99100 psi@Diameter 0.500 in', '']","['Elongation at Break', '9.0 %@Diameter 12.7 mm', '9.0 %@Diameter 0.500 in', '4D']"
0,,Aluminum 7068-T6; 7068-T6511 Rod & Bar,"['Zirconium, Zr', '0.050 - 0.15 %', '0.050 - 0.15 %', '']","['Tensile Strength, Ultimate', '710 MPa@Diameter 12.7 mm', '103000 psi@Diameter 0.500 in', '']","['Tensile Strength, Yield', '683 MPa@Diameter 12.7 mm', '99100 psi@Diameter 0.500 in', '']","['Elongation at Break', '9.0 %@Diameter 12.7 mm', '9.0 %@Diameter 0.500 in', '4D']"
0,,Aluminum 7068-T6; 7068-T6511 Rod & Bar,['Descriptive Properties'],"['Tensile Strength, Ultimate', '710 MPa@Diameter 12.7 mm', '103000 psi@Diameter 0.500 in', '']","['Tensile Strength, Yield', '683 MPa@Diameter 12.7 mm', '99100 psi@Diameter 0.500 in', '']","['Elongation at Break', '9.0 %@Diameter 12.7 mm', '9.0 %@Diameter 0.500 in', '4D']"
0,,Aluminum 7068-T76; 7068-T76511 Rod & Bar,"['Aluminum, Al', '85.48 - 88.85 %', '85.48 - 88.85 %', 'As Balance']","['Tensile Strength, Ultimate', '614 MPa@Diameter 12.7 mm', '89100 psi@Diameter 0.500 in', '']","['Tensile Strength, Yield', '572 MPa@Diameter 12.7 mm', '83000 psi@Diameter 0.500 in', '']","['Elongation at Break', '9.0 %@Diameter 12.7 mm', '9.0 %@Diameter 0.500 in', '4D']"
0,,Aluminum 7068-T76; 7068-T76511 Rod & Bar,"['Chromium, Cr', '<= 0.050 %', '<= 0.050 %', '']","['Tensile Strength, Ultimate', '614 MPa@Diameter 12.7 mm', '89100 psi@Diameter 0.500 in', '']","['Tensile Strength, Yield', '572 MPa@Diameter 12.7 mm', '83000 psi@Diameter 0.500 in', '']","['Elongation at Break', '9.0 %@Diameter 12.7 mm', '9.0 %@Diameter 0.500 in', '4D']"
0,,Aluminum 7068-T76; 7068-T76511 Rod & Bar,"['Copper, Cu', '1.6 - 2.4 %', '1.6 - 2.4 %', '']","['Tensile Strength, Ultimate', '614 MPa@Diameter 12.7 mm', '89100 psi@Diameter 0.500 in', '']","['Tensile Strength, Yield', '572 MPa@Diameter 12.7 mm', '83000 psi@Diameter 0.500 in', '']","['Elongation at Break', '9.0 %@Diameter 12.7 mm', '9.0 %@Diameter 0.500 in', '4D']"
0,,Aluminum 7068-T76; 7068-T76511 Rod & Bar,"['Iron, Fe', '<= 0.15 %', '<= 0.15 %', '']","['Tensile Strength, Ultimate', '614 MPa@Diameter 12.7 mm', '89100 psi@Diameter 0.500 in', '']","['Tensile Strength, Yield', '572 MPa@Diameter 12.7 mm', '83000 psi@Diameter 0.500 in', '']","['Elongation at Break', '9.0 %@Diameter 12.7 mm', '9.0 %@Diameter 0.500 in', '4D']"
0,,Aluminum 7068-T76; 7068-T76511 Rod & Bar,"['Magnesium, Mg', '2.2 - 3.0 %', '2.2 - 3.0 %', '']","['Tensile Strength, Ultimate', '614 MPa@Diameter 12.7 mm', '89100 psi@Diameter 0.500 in', '']","['Tensile Strength, Yield', '572 MPa@Diameter 12.7 mm', '83000 psi@Diameter 0.500 in', '']","['Elongation at Break', '9.0 %@Diameter 12.7 mm', '9.0 %@Diameter 0.500 in', '4D']"
0,,Aluminum 7068-T76; 7068-T76511 Rod & Bar,"['Manganese, Mn', '<= 0.10 %', '<= 0.10 %', '']","['Tensile Strength, Ultimate', '614 MPa@Diameter 12.7 mm', '89100 psi@Diameter 0.500 in', '']","['Tensile Strength, Yield', '572 MPa@Diameter 12.7 mm', '83000 psi@Diameter 0.500 in', '']","['Elongation at Break', '9.0 %@Diameter 12.7 mm', '9.0 %@Diameter 0.500 in', '4D']"
0,,Aluminum 7068-T76; 7068-T76511 Rod & Bar,"['Other, each', '<= 0.050 %', '<= 0.050 %', '']","['Tensile Strength, Ultimate', '614 MPa@Diameter 12.7 mm', '89100 psi@Diameter 0.500 in', '']","['Tensile Strength, Yield', '572 MPa@Diameter 12.7 mm', '83000 psi@Diameter 0.500 in', '']","['Elongation at Break', '9.0 %@Diameter 12.7 mm', '9.0 %@Diameter 0.500 in', '4D']"
0,,Aluminum 7068-T76; 7068-T76511 Rod & Bar,"['Other, total', '<= 0.15 %', '<= 0.15 %', '']","['Tensile Strength, Ultimate', '614 MPa@Diameter 12.7 mm', '89100 psi@Diameter 0.500 in', '']","['Tensile Strength, Yield', '572 MPa@Diameter 12.7 mm', '83000 psi@Diameter 0.500 in', '']","['Elongation at Break', '9.0 %@Diameter 12.7 mm', '9.0 %@Diameter 0.500 in', '4D']"
0,,Aluminum 7068-T76; 7068-T76511 Rod & Bar,"['Silicon, Si', '<= 0.12 %', '<= 0.12 %', '']","['Tensile Strength, Ultimate', '614 MPa@Diameter 12.7 mm', '89100 psi@Diameter 0.500 in', '']","['Tensile Strength, Yield', '572 MPa@Diameter 12.7 mm', '83000 psi@Diameter 0.500 in', '']","['Elongation at Break', '9.0 %@Diameter 12.7 mm', '9.0 %@Diameter 0.500 in', '4D']"
0,,Aluminum 7068-T76; 7068-T76511 Rod & Bar,"['Titanium, Ti', '<= 0.10 %', '<= 0.10 %', '']","['Tensile Strength, Ultimate', '614 MPa@Diameter 12.7 mm', '89100 psi@Diameter 0.500 in', '']","['Tensile Strength, Yield', '572 MPa@Diameter 12.7 mm', '83000 psi@Diameter 0.500 in', '']","['Elongation at Break', '9.0 %@Diameter 12.7 mm', '9.0 %@Diameter 0.500 in', '4D']"
0,,Aluminum 7068-T76; 7068-T76511 Rod & Bar,"['Zinc, Zn', '7.3 - 8.3 %', '7.3 - 8.3 %', '']","['Tensile Strength, Ultimate', '614 MPa@Diameter 12.7 mm', '89100 psi@Diameter 0.500 in', '']","['Tensile Strength, Yield', '572 MPa@Diameter 12.7 mm', '83000 psi@Diameter 0.500 in', '']","['Elongation at Break', '9.0 %@Diameter 12.7 mm', '9.0 %@Diameter 0.500 in', '4D']"
0,,Aluminum 7068-T76; 7068-T76511 Rod & Bar,"['Zirconium, Zr', '0.050 - 0.15 %', '0.050 - 0.15 %', '']","['Tensile Strength, Ultimate', '614 MPa@Diameter 12.7 mm', '89100 psi@Diameter 0.500 in', '']","['Tensile Strength, Yield', '572 MPa@Diameter 12.7 mm', '83000 psi@Diameter 0.500 in', '']","['Elongation at Break', '9.0 %@Diameter 12.7 mm', '9.0 %@Diameter 0.500 in', '4D']"
0,,Aluminum 7068-T76; 7068-T76511 Rod & Bar,['Descriptive Properties'],"['Tensile Strength, Ultimate', '614 MPa@Diameter 12.7 mm', '89100 psi@Diameter 0.500 in', '']","['Tensile Strength, Yield', '572 MPa@Diameter 12.7 mm', '83000 psi@Diameter 0.500 in', '']","['Elongation at Break', '9.0 %@Diameter 12.7 mm', '9.0 %@Diameter 0.500 in', '4D']"
4875,97.5,Aluminum 7072-H14,"['Aluminum, Al', '<= 97.5 %', '<= 97.5 %', 'As remainder']","['Tensile Strength, Ultimate', '115 MPa', '16700 psi', '']","['Tensile Strength, Yield', '>= 80.0 MPa', '>= 11600 psi', '']","['Elongation at Break', '>= 3.0 %', '>= 3.0 %', 'In 5 cm; Sample 1.6 mm thick']"
5,0.1,Aluminum 7072-H14,"['Copper, Cu', '<= 0.10 %', '<= 0.10 %', '']","['Tensile Strength, Ultimate', '115 MPa', '16700 psi', '']","['Tensile Strength, Yield', '>= 80.0 MPa', '>= 11600 psi', '']","['Elongation at Break', '>= 3.0 %', '>= 3.0 %', 'In 5 cm; Sample 1.6 mm thick']"
5,0.1,Aluminum 7072-H14,"['Magnesium, Mg', '<= 0.10 %', '<= 0.10 %', '']","['Tensile Strength, Ultimate', '115 MPa', '16700 psi', '']","['Tensile Strength, Yield', '>= 80.0 MPa', '>= 11600 psi', '']","['Elongation at Break', '>= 3.0 %', '>= 3.0 %', 'In 5 cm; Sample 1.6 mm thick']"
5,0.1,Aluminum 7072-H14,"['Manganese, Mn', '<= 0.10 %', '<= 0.10 %', '']","['Tensile Strength, Ultimate', '115 MPa', '16700 psi', '']","['Tensile Strength, Yield', '>= 80.0 MPa', '>= 11600 psi', '']","['Elongation at Break', '>= 3.0 %', '>= 3.0 %', 'In 5 cm; Sample 1.6 mm thick']"
0,,Aluminum 7072-H14,"['Other, each', '<= 0.05 %', '<= 0.05 %', '']","['Tensile Strength, Ultimate', '115 MPa', '16700 psi', '']","['Tensile Strength, Yield', '>= 80.0 MPa', '>= 11600 psi', '']","['Elongation at Break', '>= 3.0 %', '>= 3.0 %', 'In 5 cm; Sample 1.6 mm thick']"
0,,Aluminum 7072-H14,"['Other, total', '<= 0.15 %', '<= 0.15 %', '']","['Tensile Strength, Ultimate', '115 MPa', '16700 psi', '']","['Tensile Strength, Yield', '>= 80.0 MPa', '>= 11600 psi', '']","['Elongation at Break', '>= 3.0 %', '>= 3.0 %', 'In 5 cm; Sample 1.6 mm thick']"
35,0.7,Aluminum 7072-H14,"['Si+Fe', '<= 0.70 %', '<= 0.70 %', '']","['Tensile Strength, Ultimate', '115 MPa', '16700 psi', '']","['Tensile Strength, Yield', '>= 80.0 MPa', '>= 11600 psi', '']","['Elongation at Break', '>= 3.0 %', '>= 3.0 %', 'In 5 cm; Sample 1.6 mm thick']"
52.5,1.05,Aluminum 7072-H14,"['Zinc, Zn', '0.80 - 1.3 %', '0.80 - 1.3 %', '']","['Tensile Strength, Ultimate', '115 MPa', '16700 psi', '']","['Tensile Strength, Yield', '>= 80.0 MPa', '>= 11600 psi', '']","['Elongation at Break', '>= 3.0 %', '>= 3.0 %', 'In 5 cm; Sample 1.6 mm thick']"
,89.25,Alclad Aluminum 7075-O,"['Aluminum, Al', '87.1 - 91.4 %', '87.1 - 91.4 %', 'As remainder']","['Tensile Strength, Ultimate', '221 MPa', '32000 psi', 'AA; Typical']","['Tensile Strength, Yield', '96.5 MPa', '14000 psi', 'AA; Typical']","['Elongation at Break', '9.0 - 10 %@Thickness 0.203 - 1.57 mm', '9.0 - 10 %@Thickness 0.00800 - 0.0620 in', 'Sheet and plate']"
,0.23,Alclad Aluminum 7075-O,"['Chromium, Cr', '0.18 - 0.28 %', '0.18 - 0.28 %', '']","['Tensile Strength, Ultimate', '221 MPa', '32000 psi', 'AA; Typical']","['Tensile Strength, Yield', '96.5 MPa', '14000 psi', 'AA; Typical']","['Elongation at Break', '9.0 - 10 %@Thickness 0.203 - 1.57 mm', '9.0 - 10 %@Thickness 0.00800 - 0.0620 in', 'Sheet and plate']"
,1.6,Alclad Aluminum 7075-O,"['Copper, Cu', '1.2 - 2.0 %', '1.2 - 2.0 %', '']","['Tensile Strength, Ultimate', '221 MPa', '32000 psi', 'AA; Typical']","['Tensile Strength, Yield', '96.5 MPa', '14000 psi', 'AA; Typical']","['Elongation at Break', '9.0 - 10 %@Thickness 0.203 - 1.57 mm', '9.0 - 10 %@Thickness 0.00800 - 0.0620 in', 'Sheet and plate']"
,0.5,Alclad Aluminum 7075-O,"['Iron, Fe', '<= 0.50 %', '<= 0.50 %', '']","['Tensile Strength, Ultimate', '221 MPa', '32000 psi', 'AA; Typical']","['Tensile Strength, Yield', '96.5 MPa', '14000 psi', 'AA; Typical']","['Elongation at Break', '9.0 - 10 %@Thickness 0.203 - 1.57 mm', '9.0 - 10 %@Thickness 0.00800 - 0.0620 in', 'Sheet and plate']"
,2.5,Alclad Aluminum 7075-O,"['Magnesium, Mg', '2.1 - 2.9 %', '2.1 - 2.9 %', '']","['Tensile Strength, Ultimate', '221 MPa', '32000 psi', 'AA; Typical']","['Tensile Strength, Yield', '96.5 MPa', '14000 psi', 'AA; Typical']","['Elongation at Break', '9.0 - 10 %@Thickness 0.203 - 1.57 mm', '9.0 - 10 %@Thickness 0.00800 - 0.0620 in', 'Sheet and plate']"
,0.3,Alclad Aluminum 7075-O,"['Manganese, Mn', '<= 0.30 %', '<= 0.30 %', '']","['Tensile Strength, Ultimate', '221 MPa', '32000 psi', 'AA; Typical']","['Tensile Strength, Yield', '96.5 MPa', '14000 psi', 'AA; Typical']","['Elongation at Break', '9.0 - 10 %@Thickness 0.203 - 1.57 mm', '9.0 - 10 %@Thickness 0.00800 - 0.0620 in', 'Sheet and plate']"
,,Alclad Aluminum 7075-O,"['Other, each', '<= 0.05 %', '<= 0.05 %', '']","['Tensile Strength, Ultimate', '221 MPa', '32000 psi', 'AA; Typical']","['Tensile Strength, Yield', '96.5 MPa', '14000 psi', 'AA; Typical']","['Elongation at Break', '9.0 - 10 %@Thickness 0.203 - 1.57 mm', '9.0 - 10 %@Thickness 0.00800 - 0.0620 in', 'Sheet and plate']"
,,Alclad Aluminum 7075-O,"['Other, total', '<= 0.15 %', '<= 0.15 %', '']","['Tensile Strength, Ultimate', '221 MPa', '32000 psi', 'AA; Typical']","['Tensile Strength, Yield', '96.5 MPa', '14000 psi', 'AA; Typical']","['Elongation at Break', '9.0 - 10 %@Thickness 0.203 - 1.57 mm', '9.0 - 10 %@Thickness 0.00800 - 0.0620 in', 'Sheet and plate']"
,0.4,Alclad Aluminum 7075-O,"['Silicon, Si', '<= 0.40 %', '<= 0.40 %', '']","['Tensile Strength, Ultimate', '221 MPa', '32000 psi', 'AA; Typical']","['Tensile Strength, Yield', '96.5 MPa', '14000 psi', 'AA; Typical']","['Elongation at Break', '9.0 - 10 %@Thickness 0.203 - 1.57 mm', '9.0 - 10 %@Thickness 0.00800 - 0.0620 in', 'Sheet and plate']"
,0.2,Alclad Aluminum 7075-O,"['Titanium, Ti', '<= 0.20 %', '<= 0.20 %', '']","['Tensile Strength, Ultimate', '221 MPa', '32000 psi', 'AA; Typical']","['Tensile Strength, Yield', '96.5 MPa', '14000 psi', 'AA; Typical']","['Elongation at Break', '9.0 - 10 %@Thickness 0.203 - 1.57 mm', '9.0 - 10 %@Thickness 0.00800 - 0.0620 in', 'Sheet and plate']"
,5.6,Alclad Aluminum 7075-O,"['Zinc, Zn', '5.1 - 6.1 %', '5.1 - 6.1 %', '']","['Tensile Strength, Ultimate', '221 MPa', '32000 psi', 'AA; Typical']","['Tensile Strength, Yield', '96.5 MPa', '14000 psi', 'AA; Typical']","['Elongation at Break', '9.0 - 10 %@Thickness 0.203 - 1.57 mm', '9.0 - 10 %@Thickness 0.00800 - 0.0620 in', 'Sheet and plate']"
4462.5, ,"Alclad Aluminum 7075-T6, T651","['Aluminum, Al', '87.1 - 91.4 %', '87.1 - 91.4 %', 'As remainder']","['Tensile Strength, Ultimate', '524 MPa', '76000 psi', 'AA; Typical']","['Tensile Strength, Yield', '462 MPa', '67000 psi', 'AA; Typical']","['Elongation at Break', '>= 3.0 %@Thickness 88.93 - 102 mm', '>= 3.0 %@Thickness 3.501 - 4.00 in', 'Plate; T62, T651']"
11.5,,"Alclad Aluminum 7075-T6, T651","['Chromium, Cr', '0.18 - 0.28 %', '0.18 - 0.28 %', '']","['Tensile Strength, Ultimate', '524 MPa', '76000 psi', 'AA; Typical']","['Tensile Strength, Yield', '462 MPa', '67000 psi', 'AA; Typical']","['Elongation at Break', '>= 3.0 %@Thickness 88.93 - 102 mm', '>= 3.0 %@Thickness 3.501 - 4.00 in', 'Plate; T62, T651']"
80,,"Alclad Aluminum 7075-T6, T651","['Copper, Cu', '1.2 - 2.0 %', '1.2 - 2.0 %', '']","['Tensile Strength, Ultimate', '524 MPa', '76000 psi', 'AA; Typical']","['Tensile Strength, Yield', '462 MPa', '67000 psi', 'AA; Typical']","['Elongation at Break', '>= 3.0 %@Thickness 88.93 - 102 mm', '>= 3.0 %@Thickness 3.501 - 4.00 in', 'Plate; T62, T651']"
25,,"Alclad Aluminum 7075-T6, T651","['Iron, Fe', '<= 0.50 %', '<= 0.50 %', '']","['Tensile Strength, Ultimate', '524 MPa', '76000 psi', 'AA; Typical']","['Tensile Strength, Yield', '462 MPa', '67000 psi', 'AA; Typical']","['Elongation at Break', '>= 3.0 %@Thickness 88.93 - 102 mm', '>= 3.0 %@Thickness 3.501 - 4.00 in', 'Plate; T62, T651']"
125,,"Alclad Aluminum 7075-T6, T651","['Magnesium, Mg', '2.1 - 2.9 %', '2.1 - 2.9 %', '']","['Tensile Strength, Ultimate', '524 MPa', '76000 psi', 'AA; Typical']","['Tensile Strength, Yield', '462 MPa', '67000 psi', 'AA; Typical']","['Elongation at Break', '>= 3.0 %@Thickness 88.93 - 102 mm', '>= 3.0 %@Thickness 3.501 - 4.00 in', 'Plate; T62, T651']"
15,,"Alclad Aluminum 7075-T6, T651","['Manganese, Mn', '<= 0.30 %', '<= 0.30 %', '']","['Tensile Strength, Ultimate', '524 MPa', '76000 psi', 'AA; Typical']","['Tensile Strength, Yield', '462 MPa', '67000 psi', 'AA; Typical']","['Elongation at Break', '>= 3.0 %@Thickness 88.93 - 102 mm', '>= 3.0 %@Thickness 3.501 - 4.00 in', 'Plate; T62, T651']"
