Repository: josiahZXY/AI-assisted-Discovering-High-Strength-and-Ductility-Alloys-and-Database-Development

如果想看完整结果的话，请在这里下载论文观看: https://www.researchgate.net/publication/342881088_AI-assisted_Discovering_High_Strength_and_Ductility_Alloys_and_Database_Development.
喜欢的话请一键三连： star, watch,fork.

作者:张焇烊 2020/4/30

# AI-assisted-Discovering-High-Strength-and-Ductility-Alloys-and-Database-Development
    请将本文件解压放置在D盘下面,在使用user_interface之前，请先将AI-assisted-Discovering-High-Strength-and-Ductility-Alloys-and-Database-Development\Machine_learning\pipeline\p_files下的两个压缩文件解压至当前目录，否则user_interface功能不全。
    Please unzip this file and place it under the D drive.

File: database/Matweb_original_database/Mathweb/Beryllium Alloy2.csv
Materion Beryllium Copper Alloy 10 Wire; A (TB00) Temper; 1.3-12.7 mm Diameter (UNS C17500),"['Beryllium, Be', '0.40 - 0.70 %', '0.40 - 0.70 %', '']","['Tensile Strength, Ultimate', '240 - 380 MPa', '34800 - 55100 psi', '']","['Tensile Strength, Yield', '60.0 - 210 MPa', '8700 - 30500 psi', '']","['Elongation at Break', '20 - 60 %', '20 - 60 %', '']"
Materion Beryllium Copper Alloy 10 Wire; A (TB00) Temper; 1.3-12.7 mm Diameter (UNS C17500),"['Cobalt, Co', '2.4 - 2.7 %', '2.4 - 2.7 %', '']","['Tensile Strength, Ultimate', '240 - 380 MPa', '34800 - 55100 psi', '']","['Tensile Strength, Yield', '60.0 - 210 MPa', '8700 - 30500 psi', '']","['Elongation at Break', '20 - 60 %', '20 - 60 %', '']"
Materion Beryllium Copper Alloy 10 Wire; A (TB00) Temper; 1.3-12.7 mm Diameter (UNS C17500),"['Copper, Cu', '97 %', '97 %', 'as balance']","['Tensile Strength, Ultimate', '240 - 380 MPa', '34800 - 55100 psi', '']","['Tensile Strength, Yield', '60.0 - 210 MPa', '8700 - 30500 psi', '']","['Elongation at Break', '20 - 60 %', '20 - 60 %', '']"
Materion Beryllium Copper Alloy 10 Wire; AT (TF00) Temper; 1.3-12.7 mm Diameter (UNS C17500),"['Beryllium, Be', '0.40 - 0.70 %', '0.40 - 0.70 %', '']","['Tensile Strength, Ultimate', '680 - 900 MPa', '98600 - 131000 psi', '']","['Tensile Strength, Yield', '550 - 760 MPa', '79800 - 110000 psi', '']","['Elongation at Break', '>= 10 %', '>= 10 %', '']"
Materion Beryllium Copper Alloy 10 Wire; AT (TF00) Temper; 1.3-12.7 mm Diameter (UNS C17500),"['Cobalt, Co', '2.4 - 2.7 %', '2.4 - 2.7 %', '']","['Tensile Strength, Ultimate', '680 - 900 MPa', '98600 - 131000 psi', '']","['Tensile Strength, Yield', '550 - 760 MPa', '79800 - 110000 psi', '']","['Elongation at Break', '>= 10 %', '>= 10 %', '']"
Materion Beryllium Copper Alloy 10 Wire; AT (TF00) Temper; 1.3-12.7 mm Diameter (UNS C17500),"['Copper, Cu', '97 %', '97 %', 'as balance']","['Tensile Strength, Ultimate', '680 - 900 MPa', '98600 - 131000 psi', '']","['Tensile Strength, Yield', '550 - 760 MPa', '79800 - 110000 psi', '']","['Elongation at Break', '>= 10 %', '>= 10 %', '']"
Materion Beryllium Copper Alloy 10 Wire; H (TD04) Temper; 1.3-12.7 mm Diameter (UNS C17500),"['Beryllium, Be', '0.40 - 0.70 %', '0.40 - 0.70 %', '']","['Tensile Strength, Ultimate', '440 - 560 MPa', '63800 - 81200 psi', '']","['Tensile Strength, Yield', '370 - 520 MPa', '53700 - 75400 psi', '']","['Elongation at Break', '2.0 - 20 %', '2.0 - 20 %', '']"
Materion Beryllium Copper Alloy 10 Wire; H (TD04) Temper; 1.3-12.7 mm Diameter (UNS C17500),"['Cobalt, Co', '2.4 - 2.7 %', '2.4 - 2.7 %', '']","['Tensile Strength, Ultimate', '440 - 560 MPa', '63800 - 81200 psi', '']","['Tensile Strength, Yield', '370 - 520 MPa', '53700 - 75400 psi', '']","['Elongation at Break', '2.0 - 20 %', '2.0 - 20 %', '']"
Materion Beryllium Copper Alloy 10 Wire; H (TD04) Temper; 1.3-12.7 mm Diameter (UNS C17500),"['Copper, Cu', '97 %', '97 %', 'as balance']","['Tensile Strength, Ultimate', '440 - 560 MPa', '63800 - 81200 psi', '']","['Tensile Strength, Yield', '370 - 520 MPa', '53700 - 75400 psi', '']","['Elongation at Break', '2.0 - 20 %', '2.0 - 20 %', '']"
Materion Beryllium Copper Alloy 10 Wire; HT (TH04) Temper; 1.3-12.7 mm Diameter (UNS C17500),"['Beryllium, Be', '0.40 - 0.70 %', '0.40 - 0.70 %', '']","['Tensile Strength, Ultimate', '750 - 970 MPa', '109000 - 141000 psi', '']","['Tensile Strength, Yield', '650 - 870 MPa', '94300 - 126000 psi', '']","['Elongation at Break', '>= 10 %', '>= 10 %', '']"
Materion Beryllium Copper Alloy 10 Wire; HT (TH04) Temper; 1.3-12.7 mm Diameter (UNS C17500),"['Cobalt, Co', '2.4 - 2.7 %', '2.4 - 2.7 %', '']","['Tensile Strength, Ultimate', '750 - 970 MPa', '109000 - 141000 psi', '']","['Tensile Strength, Yield', '650 - 870 MPa', '94300 - 126000 psi', '']","['Elongation at Break', '>= 10 %', '>= 10 %', '']"
Materion Beryllium Copper Alloy 10 Wire; HT (TH04) Temper; 1.3-12.7 mm Diameter (UNS C17500),"['Copper, Cu', '97 %', '97 %', 'as balance']","['Tensile Strength, Ultimate', '750 - 970 MPa', '109000 - 141000 psi', '']","['Tensile Strength, Yield', '650 - 870 MPa', '94300 - 126000 psi', '']","['Elongation at Break', '>= 10 %', '>= 10 %', '']"
Materion Beryllium Copper Alloy 10C Castings (UNS C82000),"['Beryllium, Be', '0.45 - 0.80 %', '0.45 - 0.80 %', '']","['Tensile Strength, Ultimate', '620 - 750 MPa', '89900 - 109000 psi', 'Solution Annealed and Aged']","['Tensile Strength, Yield', '480 - 560 MPa', '69600 - 81200 psi', 'Solution Annealed and Aged']","['Elongation at Break', '3.0 - 15 %', '3.0 - 15 %', 'Solution Annealed & Aged']"
Materion Beryllium Copper Alloy 10C Castings (UNS C82000),"['Cobalt, Co', '2.4 - 2.7 %', '2.4 - 2.7 %', '']","['Tensile Strength, Ultimate', '620 - 750 MPa', '89900 - 109000 psi', 'Solution Annealed and Aged']","['Tensile Strength, Yield', '480 - 560 MPa', '69600 - 81200 psi', 'Solution Annealed and Aged']","['Elongation at Break', '3.0 - 15 %', '3.0 - 15 %', 'Solution Annealed & Aged']"
Materion Beryllium Copper Alloy 10C Castings (UNS C82000),"['Copper, Cu', '97 %', '97 %', 'as balance']","['Tensile Strength, Ultimate', '620 - 750 MPa', '89900 - 109000 psi', 'Solution Annealed and Aged']","['Tensile Strength, Yield', '480 - 560 MPa', '69600 - 81200 psi', 'Solution Annealed and Aged']","['Elongation at Break', '3.0 - 15 %', '3.0 - 15 %', 'Solution Annealed & Aged']"
"Materion Alloy 10X CuCoBeZr Alloy, TH04 Temper","['Beryllium, Be', '0.40 - 0.70 %', '0.40 - 0.70 %', '']","['Tensile Strength, Ultimate', '515 MPa@Temperature 427 °C', '74700 psi@Temperature 801 °F', '']","['Tensile Strength, Yield', '450 MPa@Strain 0.200 %, Temperature 427 °C', '65300 psi@Strain 0.200 %, Temperature 801 °F', '']","['Elongation at Break', '5.0 %@Temperature 427 °C', '5.0 %@Temperature 801 °F', '']"
"Materion Alloy 10X CuCoBeZr Alloy, TH04 Temper","['Chromium, Cr', '<= 96.2 %', '<= 96.2 %', '']","['Tensile Strength, Ultimate', '515 MPa@Temperature 427 °C', '74700 psi@Temperature 801 °F', '']","['Tensile Strength, Yield', '450 MPa@Strain 0.200 %, Temperature 427 °C', '65300 psi@Strain 0.200 %, Temperature 801 °F', '']","['Elongation at Break', '5.0 %@Temperature 427 °C', '5.0 %@Temperature 801 °F', '']"
"Materion Alloy 10X CuCoBeZr Alloy, TH04 Temper","['Cobalt, Co', '2.0 - 2.7 %', '2.0 - 2.7 %', '']","['Tensile Strength, Ultimate', '515 MPa@Temperature 427 °C', '74700 psi@Temperature 801 °F', '']","['Tensile Strength, Yield', '450 MPa@Strain 0.200 %, Temperature 427 °C', '65300 psi@Strain 0.200 %, Temperature 801 °F', '']","['Elongation at Break', '5.0 %@Temperature 427 °C', '5.0 %@Temperature 801 °F', '']"
"Materion Alloy 10X CuCoBeZr Alloy, TH04 Temper","['Copper, Cu', '>= 97.5 %', '>= 97.5 %', 'As Balance']","['Tensile Strength, Ultimate', '515 MPa@Temperature 427 °C', '74700 psi@Temperature 801 °F', '']","['Tensile Strength, Yield', '450 MPa@Strain 0.200 %, Temperature 427 °C', '65300 psi@Strain 0.200 %, Temperature 801 °F', '']","['Elongation at Break', '5.0 %@Temperature 427 °C', '5.0 %@Temperature 801 °F', '']"
"Materion Alloy 10X CuCoBeZr Alloy, TH04 Temper","['Zirconium, Zr', '0.12 - 0.40 %', '0.12 - 0.40 %', '']","['Tensile Strength, Ultimate', '515 MPa@Temperature 427 °C', '74700 psi@Temperature 801 °F', '']","['Tensile Strength, Yield', '450 MPa@Strain 0.200 %, Temperature 427 °C', '65300 psi@Strain 0.200 %, Temperature 801 °F', '']","['Elongation at Break', '5.0 %@Temperature 427 °C', '5.0 %@Temperature 801 °F', '']"
Materion Beryllium Copper Alloy 165 Forgings & Extrusions; A (TB00) Temper (UNS C17000),"['Beryllium, Be', '1.6 - 1.79 %', '1.6 - 1.79 %', '']","['Tensile Strength, Ultimate', '410 - 590 MPa', '59500 - 85600 psi', '']","['Tensile Strength, Yield', '130 - 280 MPa', '18900 - 40600 psi', '']","['Elongation at Break', '35 - 60 %', '35 - 60 %', '']"
Materion Beryllium Copper Alloy 165 Forgings & Extrusions; A (TB00) Temper (UNS C17000),"['Co + Ni', '>= 0.20 %', '>= 0.20 %', '']","['Tensile Strength, Ultimate', '410 - 590 MPa', '59500 - 85600 psi', '']","['Tensile Strength, Yield', '130 - 280 MPa', '18900 - 40600 psi', '']","['Elongation at Break', '35 - 60 %', '35 - 60 %', '']"
Materion Beryllium Copper Alloy 165 Forgings & Extrusions; A (TB00) Temper (UNS C17000),"['Co + Ni + Fe', '<= 0.60 %', '<= 0.60 %', '']","['Tensile Strength, Ultimate', '410 - 590 MPa', '59500 - 85600 psi', '']","['Tensile Strength, Yield', '130 - 280 MPa', '18900 - 40600 psi', '']","['Elongation at Break', '35 - 60 %', '35 - 60 %', '']"
Materion Beryllium Copper Alloy 165 Forgings & Extrusions; A (TB00) Temper (UNS C17000),"['Copper, Cu', '98 %', '98 %', 'as balance']","['Tensile Strength, Ultimate', '410 - 590 MPa', '59500 - 85600 psi', '']","['Tensile Strength, Yield', '130 - 280 MPa', '18900 - 40600 psi', '']","['Elongation at Break', '35 - 60 %', '35 - 60 %', '']"
Materion Beryllium Copper Alloy 165 Forgings & Extrusions; AT (TF00) Temper (UNS C17000),"['Beryllium, Be', '1.6 - 1.79 %', '1.6 - 1.79 %', '']","['Tensile Strength, Ultimate', '1030 - 1250 MPa', '149000 - 181000 psi', '']","['Tensile Strength, Yield', '860 - 1070 MPa', '125000 - 155000 psi', '']","['Elongation at Break', '3.0 - 10 %', '3.0 - 10 %', '']"
Materion Beryllium Copper Alloy 165 Forgings & Extrusions; AT (TF00) Temper (UNS C17000),"['Co + Ni', '>= 0.20 %', '>= 0.20 %', '']","['Tensile Strength, Ultimate', '1030 - 1250 MPa', '149000 - 181000 psi', '']","['Tensile Strength, Yield', '860 - 1070 MPa', '125000 - 155000 psi', '']","['Elongation at Break', '3.0 - 10 %', '3.0 - 10 %', '']"
Materion Beryllium Copper Alloy 165 Forgings & Extrusions; AT (TF00) Temper (UNS C17000),"['Co + Ni + Fe', '<= 0.60 %', '<= 0.60 %', '']","['Tensile Strength, Ultimate', '1030 - 1250 MPa', '149000 - 181000 psi', '']","['Tensile Strength, Yield', '860 - 1070 MPa', '125000 - 155000 psi', '']","['Elongation at Break', '3.0 - 10 %', '3.0 - 10 %', '']"
Materion Beryllium Copper Alloy 165 Forgings & Extrusions; AT (TF00) Temper (UNS C17000),"['Copper, Cu', '98 %', '98 %', 'as balance']","['Tensile Strength, Ultimate', '1030 - 1250 MPa', '149000 - 181000 psi', '']","['Tensile Strength, Yield', '860 - 1070 MPa', '125000 - 155000 psi', '']","['Elongation at Break', '3.0 - 10 %', '3.0 - 10 %', '']"
Materion Beryllium Copper Alloy 165 Plate & Rolled Bar; A (TB00) Temper; All Thicknesses (UNS C17000),"['Beryllium, Be', '1.6 - 1.79 %', '1.6 - 1.79 %', '']","['Tensile Strength, Ultimate', '410 - 590 MPa', '59500 - 85600 psi', '']","['Tensile Strength, Yield', '130 - 210 MPa', '18900 - 30500 psi', '']","['Elongation at Break', '20 - 60 %', '20 - 60 %', '']"
Materion Beryllium Copper Alloy 165 Plate & Rolled Bar; A (TB00) Temper; All Thicknesses (UNS C17000),"['Co + Ni', '>= 0.20 %', '>= 0.20 %', '']","['Tensile Strength, Ultimate', '410 - 590 MPa', '59500 - 85600 psi', '']","['Tensile Strength, Yield', '130 - 210 MPa', '18900 - 30500 psi', '']","['Elongation at Break', '20 - 60 %', '20 - 60 %', '']"
Materion Beryllium Copper Alloy 165 Plate & Rolled Bar; A (TB00) Temper; All Thicknesses (UNS C17000),"['Co + Ni + Fe', '<= 0.60 %', '<= 0.60 %', '']","['Tensile Strength, Ultimate', '410 - 590 MPa', '59500 - 85600 psi', '']","['Tensile Strength, Yield', '130 - 210 MPa', '18900 - 30500 psi', '']","['Elongation at Break', '20 - 60 %', '20 - 60 %', '']"
Materion Beryllium Copper Alloy 165 Plate & Rolled Bar; A (TB00) Temper; All Thicknesses (UNS C17000),"['Copper, Cu', '98 %', '98 %', 'as balance']","['Tensile Strength, Ultimate', '410 - 590 MPa', '59500 - 85600 psi', '']","['Tensile Strength, Yield', '130 - 210 MPa', '18900 - 30500 psi', '']","['Elongation at Break', '20 - 60 %', '20 - 60 %', '']"
Materion Beryllium Copper Alloy 165 Plate & Rolled Bar; AT (TF00) Temper; All Thicknesses (UNS C17000),"['Beryllium, Be', '1.6 - 1.79 %', '1.6 - 1.79 %', '']","['Tensile Strength, Ultimate', '1030 - 1320 MPa', '149000 - 191000 psi', '']","['Tensile Strength, Yield', '890 - 1070 MPa', '129000 - 155000 psi', '']","['Elongation at Break', '3.0 - 10 %', '3.0 - 10 %', '']"
Materion Beryllium Copper Alloy 165 Plate & Rolled Bar; AT (TF00) Temper; All Thicknesses (UNS C17000),"['Co + Ni', '>= 0.20 %', '>= 0.20 %', '']","['Tensile Strength, Ultimate', '1030 - 1320 MPa', '149000 - 191000 psi', '']","['Tensile Strength, Yield', '890 - 1070 MPa', '129000 - 155000 psi', '']","['Elongation at Break', '3.0 - 10 %', '3.0 - 10 %', '']"
Materion Beryllium Copper Alloy 165 Plate & Rolled Bar; AT (TF00) Temper; All Thicknesses (UNS C17000),"['Co + Ni + Fe', '<= 0.60 %', '<= 0.60 %', '']","['Tensile Strength, Ultimate', '1030 - 1320 MPa', '149000 - 191000 psi', '']","['Tensile Strength, Yield', '890 - 1070 MPa', '129000 - 155000 psi', '']","['Elongation at Break', '3.0 - 10 %', '3.0 - 10 %', '']"
Materion Beryllium Copper Alloy 165 Plate & Rolled Bar; AT (TF00) Temper; All Thicknesses (UNS C17000),"['Copper, Cu', '98 %', '98 %', 'as balance']","['Tensile Strength, Ultimate', '1030 - 1320 MPa', '149000 - 191000 psi', '']","['Tensile Strength, Yield', '890 - 1070 MPa', '129000 - 155000 psi', '']","['Elongation at Break', '3.0 - 10 %', '3.0 - 10 %', '']"
Materion Beryllium Copper Alloy 165 Plate & Rolled Bar; H (TD04) Temper; over 25 to 51 mm Thickness (UNS C17000),"['Beryllium, Be', '1.6 - 1.79 %', '1.6 - 1.79 %', '']","['Tensile Strength, Ultimate', '580 - 830 MPa', '84100 - 120000 psi', '']","['Tensile Strength, Yield', '510 - 730 MPa', '74000 - 106000 psi', '']","['Elongation at Break', '8.0 - 20 %', '8.0 - 20 %', '']"
Materion Beryllium Copper Alloy 165 Plate & Rolled Bar; H (TD04) Temper; over 25 to 51 mm Thickness (UNS C17000),"['Co + Ni', '>= 0.20 %', '>= 0.20 %', '']","['Tensile Strength, Ultimate', '580 - 830 MPa', '84100 - 120000 psi', '']","['Tensile Strength, Yield', '510 - 730 MPa', '74000 - 106000 psi', '']","['Elongation at Break', '8.0 - 20 %', '8.0 - 20 %', '']"
Materion Beryllium Copper Alloy 165 Plate & Rolled Bar; H (TD04) Temper; over 25 to 51 mm Thickness (UNS C17000),"['Co + Ni + Fe', '<= 0.60 %', '<= 0.60 %', '']","['Tensile Strength, Ultimate', '580 - 830 MPa', '84100 - 120000 psi', '']","['Tensile Strength, Yield', '510 - 730 MPa', '74000 - 106000 psi', '']","['Elongation at Break', '8.0 - 20 %', '8.0 - 20 %', '']"
Materion Beryllium Copper Alloy 165 Plate & Rolled Bar; H (TD04) Temper; over 25 to 51 mm Thickness (UNS C17000),"['Copper, Cu', '98 %', '98 %', 'as balance']","['Tensile Strength, Ultimate', '580 - 830 MPa', '84100 - 120000 psi', '']","['Tensile Strength, Yield', '510 - 730 MPa', '74000 - 106000 psi', '']","['Elongation at Break', '8.0 - 20 %', '8.0 - 20 %', '']"
Materion Beryllium Copper Alloy 165 Plate & Rolled Bar; H (TD04) Temper; over 51 to 76 mm Thickness (UNS C17000),"['Beryllium, Be', '1.6 - 1.79 %', '1.6 - 1.79 %', '']","['Tensile Strength, Ultimate', '580 - 830 MPa', '84100 - 120000 psi', '']","['Tensile Strength, Yield', '510 - 730 MPa', '74000 - 106000 psi', '']","['Elongation at Break', '8.0 - 20 %', '8.0 - 20 %', '']"
Materion Beryllium Copper Alloy 165 Plate & Rolled Bar; H (TD04) Temper; over 51 to 76 mm Thickness (UNS C17000),"['Co + Ni', '>= 0.20 %', '>= 0.20 %', '']","['Tensile Strength, Ultimate', '580 - 830 MPa', '84100 - 120000 psi', '']","['Tensile Strength, Yield', '510 - 730 MPa', '74000 - 106000 psi', '']","['Elongation at Break', '8.0 - 20 %', '8.0 - 20 %', '']"
Materion Beryllium Copper Alloy 165 Plate & Rolled Bar; H (TD04) Temper; over 51 to 76 mm Thickness (UNS C17000),"['Co + Ni + Fe', '<= 0.60 %', '<= 0.60 %', '']","['Tensile Strength, Ultimate', '580 - 830 MPa', '84100 - 120000 psi', '']","['Tensile Strength, Yield', '510 - 730 MPa', '74000 - 106000 psi', '']","['Elongation at Break', '8.0 - 20 %', '8.0 - 20 %', '']"
Materion Beryllium Copper Alloy 165 Plate & Rolled Bar; H (TD04) Temper; over 51 to 76 mm Thickness (UNS C17000),"['Copper, Cu', '98 %', '98 %', 'as balance']","['Tensile Strength, Ultimate', '580 - 830 MPa', '84100 - 120000 psi', '']","['Tensile Strength, Yield', '510 - 730 MPa', '74000 - 106000 psi', '']","['Elongation at Break', '8.0 - 20 %', '8.0 - 20 %', '']"
Materion Beryllium Copper Alloy 165 Plate & Rolled Bar; H (TD04) Temper; over 9.5 to 25 mm Thickness (UNS C17000),"['Beryllium, Be', '1.6 - 1.79 %', '1.6 - 1.79 %', '']","['Tensile Strength, Ultimate', '620 - 870 MPa', '89900 - 126000 psi', '']","['Tensile Strength, Yield', '510 - 730 MPa', '74000 - 106000 psi', '']","['Elongation at Break', '8.0 - 20 %', '8.0 - 20 %', '']"
Materion Beryllium Copper Alloy 165 Plate & Rolled Bar; H (TD04) Temper; over 9.5 to 25 mm Thickness (UNS C17000),"['Co + Ni', '>= 0.20 %', '>= 0.20 %', '']","['Tensile Strength, Ultimate', '620 - 870 MPa', '89900 - 126000 psi', '']","['Tensile Strength, Yield', '510 - 730 MPa', '74000 - 106000 psi', '']","['Elongation at Break', '8.0 - 20 %', '8.0 - 20 %', '']"
Materion Beryllium Copper Alloy 165 Plate & Rolled Bar; H (TD04) Temper; over 9.5 to 25 mm Thickness (UNS C17000),"['Co + Ni + Fe', '<= 0.60 %', '<= 0.60 %', '']","['Tensile Strength, Ultimate', '620 - 870 MPa', '89900 - 126000 psi', '']","['Tensile Strength, Yield', '510 - 730 MPa', '74000 - 106000 psi', '']","['Elongation at Break', '8.0 - 20 %', '8.0 - 20 %', '']"
Materion Beryllium Copper Alloy 165 Plate & Rolled Bar; H (TD04) Temper; over 9.5 to 25 mm Thickness (UNS C17000),"['Copper, Cu', '98 %', '98 %', 'as balance']","['Tensile Strength, Ultimate', '620 - 870 MPa', '89900 - 126000 psi', '']","['Tensile Strength, Yield', '510 - 730 MPa', '74000 - 106000 psi', '']","['Elongation at Break', '8.0 - 20 %', '8.0 - 20 %', '']"

File: database/Matweb_original_database/Mathweb/ElectronicMagnetic Alloy0.csv (part 1 of 6)
Platnium-13 Rhodium Type R Thermocouple Alloy,"['Platinum, Pt', '87 %', '87 %', '']","['Tensile Strength, Ultimate', '331 MPa', '48000 psi', 'annealed']","['Tensile Strength, Yield', '190 MPa@Strain 0.200 %', '27600 psi@Strain 0.200 %', 'annealed']","['Elongation at Break', '32 %', '32 %', '']"
Platnium-13 Rhodium Type R Thermocouple Alloy,['Descriptive Properties'],"['Tensile Strength, Ultimate', '331 MPa', '48000 psi', 'annealed']","['Tensile Strength, Yield', '190 MPa@Strain 0.200 %', '27600 psi@Strain 0.200 %', 'annealed']","['Elongation at Break', '32 %', '32 %', '']"
Platnium-13 Rhodium Type R Thermocouple Alloy,"['Platinum, Pt', '87 %', '87 %', '']","['Tensile Strength, Ultimate', '331 MPa', '48000 psi', 'annealed']","['Tensile Strength, Yield', '190 MPa@Strain 0.200 %', '27600 psi@Strain 0.200 %', 'annealed']","['Elongation at Break', '32 %', '32 %', '']"
Platnium-13 Rhodium Type R Thermocouple Alloy,['Descriptive Properties'],"['Tensile Strength, Ultimate', '331 MPa', '48000 psi', 'annealed']","['Tensile Strength, Yield', '190 MPa@Strain 0.200 %', '27600 psi@Strain 0.200 %', 'annealed']","['Elongation at Break', '32 %', '32 %', '']"
Alloy 19® Thermocouple Alloy,"['Cobalt, Co', '1.0 %', '1.0 %', '']","['Tensile Strength, Ultimate', '415 MPa', '60200 psi', 'annealed']","['Tensile Strength, Yield', '170 MPa@Strain 0.200 %', '24700 psi@Strain 0.200 %', 'annealed']","['Elongation at Break', '35 %', '35 %', '']"
Alloy 19® Thermocouple Alloy,"['Nickel, Ni', '99 %', '99 %', '']","['Tensile Strength, Ultimate', '415 MPa', '60200 psi', 'annealed']","['Tensile Strength, Yield', '170 MPa@Strain 0.200 %', '24700 psi@Strain 0.200 %', 'annealed']","['Elongation at Break', '35 %', '35 %', '']"
Alloy 19® Thermocouple Alloy,['Descriptive Properties'],"['Tensile Strength, Ultimate', '415 MPa', '60200 psi', 'annealed']","['Tensile Strength, Yield', '170 MPa@Strain 0.200 %', '24700 psi@Strain 0.200 %', 'annealed']","['Elongation at Break', '35 %', '35 %', '']"
Alloy 20® Thermocouple Alloy,"['Molybdenum, Mo', '18 %', '18 %', '']","['Tensile Strength, Ultimate', '895 MPa', '130000 psi', 'annealed']","['Tensile Strength, Yield', '515 MPa@Strain 0.200 %', '74700 psi@Strain 0.200 %', 'annealed']","['Elongation at Break', '35 %', '35 %', '']"
Alloy 20® Thermocouple Alloy,"['Nickel, Ni', '82 %', '82 %', '']","['Tensile Strength, Ultimate', '895 MPa', '130000 psi', 'annealed']","['Tensile Strength, Yield', '515 MPa@Strain 0.200 %', '74700 psi@Strain 0.200 %', 'annealed']","['Elongation at Break', '35 %', '35 %', '']"
Alloy 20® Thermocouple Alloy,['Descriptive Properties'],"['Tensile Strength, Ultimate', '895 MPa', '130000 psi', 'annealed']","['Tensile Strength, Yield', '515 MPa@Strain 0.200 %', '74700 psi@Strain 0.200 %', 'annealed']","['Elongation at Break', '35 %', '35 %', '']"
Kanthal® 52 Nickel-Iron Resistor Alloy,"['Iron, Fe', '48 %', '48 %', '']","['Tensile Strength, Ultimate', '610 MPa', '88500 psi', '']","['Tensile Strength, Yield', '340 MPa', '49300 psi', '']","['Elongation at Break', '30 %', '30 %', '']"
Kanthal® 52 Nickel-Iron Resistor Alloy,"['Nickel, Ni', '52 %', '52 %', '']","['Tensile Strength, Ultimate', '610 MPa', '88500 psi', '']","['Tensile Strength, Yield', '340 MPa', '49300 psi', '']","['Elongation at Break', '30 %', '30 %', '']"
Kanthal® 52 Nickel-Iron Resistor Alloy,['Descriptive Properties'],"['Tensile Strength, Ultimate', '610 MPa', '88500 psi', '']","['Tensile Strength, Yield', '340 MPa', '49300 psi', '']","['Elongation at Break', '30 %', '30 %', '']"
Kanthal® 70 Resistor Material,"['Iron, Fe', '30 %', '30 %', '']","['Tensile Strength, Ultimate', '640 MPa', '92800 psi', '']","['Tensile Strength, Yield', '340 MPa', '49300 psi', '']","['Elongation at Break', '30 %', '30 %', '']"
Kanthal® 70 Resistor Material,"['Nickel, Ni', '70 %', '70 %', '']","['Tensile Strength, Ultimate', '640 MPa', '92800 psi', '']","['Tensile Strength, Yield', '340 MPa', '49300 psi', '']","['Elongation at Break', '30 %', '30 %', '']"
Kanthal® 70 Resistor Material,['Descriptive Properties'],"['Tensile Strength, Ultimate', '640 MPa', '92800 psi', '']","['Tensile Strength, Yield', '340 MPa', '49300 psi', '']","['Elongation at Break', '30 %', '30 %', '']"
Resistor Alloy 30,"['Electrical Properties', 'Metric', 'English', 'Comments']","['Tensile Strength, Ultimate', '640 MPa', '92800 psi', '']","['Tensile Strength, Yield', '290 MPa', '42100 psi', '']","['Elongation at Break', '25 %', '25 %', '']"
Resistor Alloy 30,"['Electrical Resistivity', '0.0000300 ohm-cm', '0.0000300 ohm-cm', '']","['Tensile Strength, Ultimate', '640 MPa', '92800 psi', '']","['Tensile Strength, Yield', '290 MPa', '42100 psi', '']","['Elongation at Break', '25 %', '25 %', '']"
Resistor Alloy 30,"['Thermal Properties', 'Metric', 'English', 'Comments']","['Tensile Strength, Ultimate', '640 MPa', '92800 psi', '']","['Tensile Strength, Yield', '290 MPa', '42100 psi', '']","['Elongation at Break', '25 %', '25 %', '']"
Resistor Alloy 30,"['Maximum Service Temperature, Air', '400 °C', '752 °F', '']","['Tensile Strength, Ultimate', '640 MPa', '92800 psi', '']","['Tensile Strength, Yield', '290 MPa', '42100 psi', '']","['Elongation at Break', '25 %', '25 %', '']"
Resistor Alloy 15,"['Electrical Properties', 'Metric', 'English', 'Comments']","['Tensile Strength, Ultimate', '690 MPa', '100000 psi', '']","['Tensile Strength, Yield', '340 MPa', '49300 psi', '']","['Elongation at Break', '25 %', '25 %', '']"
Resistor Alloy 15,"['Electrical Resistivity', '0.0000150 ohm-cm', '0.0000150 ohm-cm', '']","['Tensile Strength, Ultimate', '690 MPa', '100000 psi', '']","['Tensile Strength, Yield', '340 MPa', '49300 psi', '']","['Elongation at Break', '25 %', '25 %', '']"
Resistor Alloy 15,"['Thermal Properties', 'Metric', 'English', 'Comments']","['Tensile Strength, Ultimate', '690 MPa', '100000 psi', '']","['Tensile Strength, Yield', '340 MPa', '49300 psi', '']","['Elongation at Break', '25 %', '25 %', '']"
Resistor Alloy 15,"['Maximum Service Temperature, Air', '400 °C', '752 °F', '']","['Tensile Strength, Ultimate', '690 MPa', '100000 psi', '']","['Tensile Strength, Yield', '340 MPa', '49300 psi', '']","['Elongation at Break', '25 %', '25 %', '']"
Resistor Alloy 10,"['Electrical Properties', 'Metric', 'English', 'Comments']","['Tensile Strength, Ultimate', '680 MPa', '98600 psi', '']","['Tensile Strength, Yield', '230 MPa', '33400 psi', '']","['Elongation at Break', '25 %', '25 %', '']"
Resistor Alloy 10,"['Electrical Resistivity', '0.0000100 ohm-cm', '0.0000100 ohm-cm', '']","['Tensile Strength, Ultimate', '680 MPa', '98600 psi', '']","['Tensile Strength, Yield', '230 MPa', '33400 psi', '']","['Elongation at Break', '25 %', '25 %', '']"
Resistor Alloy 10,"['Thermal Properties', 'Metric', 'English', 'Comments']","['Tensile Strength, Ultimate', '680 MPa', '98600 psi', '']","['Tensile Strength, Yield', '230 MPa', '33400 psi', '']","['Elongation at Break', '25 %', '25 %', '']"
Resistor Alloy 10,"['Maximum Service Temperature, Air', '400 °C', '752 °F', '']","['Tensile Strength, Ultimate', '680 MPa', '98600 psi', '']","['Tensile Strength, Yield', '230 MPa', '33400 psi', '']","['Elongation at Break', '25 %', '25 %', '']"
Resistor Alloy 5,"['Electrical Properties', 'Metric', 'English', 'Comments']","['Tensile Strength, Ultimate', '440 MPa', '63800 psi', '']","['Tensile Strength, Yield', '220 MPa', '31900 psi', '']","['Elongation at Break', '25 %', '25 %', '']"
Resistor Alloy 5,"['Electrical Resistivity', '0.00000500 ohm-cm', '0.00000500 ohm-cm', '']","['Tensile Strength, Ultimate', '440 MPa', '63800 psi', '']","['Tensile Strength, Yield', '220 MPa', '31900 psi', '']","['Elongation at Break', '25 %', '25 %', '']"
Resistor Alloy 5,"['Thermal Properties', 'Metric', 'English', 'Comments']","['Tensile Strength, Ultimate', '440 MPa', '63800 psi', '']","['Tensile Strength, Yield', '220 MPa', '31900 psi', '']","['Elongation at Break', '25 %', '25 %', '']"
Resistor Alloy 5,"['Maximum Service Temperature, Air', '400 °C', '752 °F', '']","['Tensile Strength, Ultimate', '440 MPa', '63800 psi', '']","['Tensile Strength, Yield', '220 MPa', '31900 psi', '']","['Elongation at Break', '25 %', '25 %', '']"
Nichrome 35-20 Medium Temperature Resistor Material,"['Chromium, Cr', '20 %', '20 %', '']","['Tensile Strength, Ultimate', '750 MPa', '109000 psi', '']","['Tensile Strength, Yield', '450 MPa', '65300 psi', '']","['Elongation at Break', '30 %', '30 %', '']"
Nichrome 35-20 Medium Temperature Resistor Material,"['Iron, Fe', '42 %', '42 %', '']","['Tensile Strength, Ultimate', '750 MPa', '109000 psi', '']","['Tensile Strength, Yield', '450 MPa', '65300 psi', '']","['Elongation at Break', '30 %', '30 %', '']"
Nichrome 35-20 Medium Temperature Resistor Material,"['Manganese, Mn', '1.0 %', '1.0 %', '']","['Tensile Strength, Ultimate', '750 MPa', '109000 psi', '']","['Tensile Strength, Yield', '450 MPa', '65300 psi', '']","['Elongation at Break', '30 %', '30 %', '']"
Nichrome 35-20 Medium Temperature Resistor Material,"['Nickel, Ni', '35 %', '35 %', '']","['Tensile Strength, Ultimate', '750 MPa', '109000 psi', '']","['Tensile Strength, Yield', '450 MPa', '65300 psi', '']","['Elongation at Break', '30 %', '30 %', '']"
Nichrome 35-20 Medium Temperature Resistor Material,"['Silicon, Si', '2.0 %', '2.0 %', '']","['Tensile Strength, Ultimate', '750 MPa', '109000 psi', '']","['Tensile Strength, Yield', '450 MPa', '65300 psi', '']","['Elongation at Break', '30 %', '30 %', '']"
Nichrome 35-20 Medium Temperature Resistor Material,['Descriptive Properties'],"['Tensile Strength, Ultimate', '750 MPa', '109000 psi', '']","['Tensile Strength, Yield', '450 MPa', '65300 psi', '']","['Elongation at Break', '30 %', '30 %', '']"
Nichrome 40-20 Medium Temperature Resistor Material,"['Chromium, Cr', '20 %', '20 %', '']","['Tensile Strength, Ultimate', '650 - 750 MPa', '94300 - 109000 psi', '']","['Tensile Strength, Yield', '300 - 450 MPa', '43500 - 65300 psi', '']","['Elongation at Break', '30 %', '30 %', '']"
Nichrome 40-20 Medium Temperature Resistor Material,"['Iron, Fe', '38 %', '38 %', '']","['Tensile Strength, Ultimate', '650 - 750 MPa', '94300 - 109000 psi', '']","['Tensile Strength, Yield', '300 - 450 MPa', '43500 - 65300 psi', '']","['Elongation at Break', '30 %', '30 %', '']"
Nichrome 40-20 Medium Temperature Resistor Material,"['Manganese, Mn', '1.0 %', '1.0 %', '']","['Tensile Strength, Ultimate', '650 - 750 MPa', '94300 - 109000 psi', '']","['Tensile Strength, Yield', '300 - 450 MPa', '43500 - 65300 psi', '']","['Elongation at Break', '30 %', '30 %', '']"
Nichrome 40-20 Medium Temperature Resistor Material,"['Nickel, Ni', '40 %', '40 %', '']","['Tensile Strength, Ultimate', '650 - 750 MPa', '94300 - 109000 psi', '']","['Tensile Strength, Yield', '300 - 450 MPa', '43500 - 65300 psi', '']","['Elongation at Break', '30 %', '30 %', '']"
Nichrome 40-20 Medium Temperature Resistor Material,"['Silicon, Si', '1.0 %', '1.0 %', '']","['Tensile Strength, Ultimate', '650 - 750 MPa', '94300 - 109000 psi', '']","['Tensile Strength, Yield', '300 - 450 MPa', '43500 - 65300 psi', '']","['Elongation at Break', '30 %', '30 %', '']"
Nichrome 40-20 Medium Temperature Resistor Material,['Descriptive Properties'],"['Tensile Strength, Ultimate', '650 - 750 MPa', '94300 - 109000 psi', '']","['Tensile Strength, Yield', '300 - 450 MPa', '43500 - 65300 psi', '']","['Elongation at Break', '30 %', '30 %', '']"
Nichrome 60-15 Medium Temperature Resistor Material,"['Chromium, Cr', '18 %', '18 %', '']","['Tensile Strength, Ultimate', '700 - 730 MPa', '102000 - 106000 psi', '']","['Tensile Strength, Yield', '300 - 370 MPa', '43500 - 53700 psi', '']","['Elongation at Break', '30 - 35 %', '30 - 35 %', '']"
Nichrome 60-15 Medium Temperature Resistor Material,"['Iron, Fe', '20 %', '20 %', '']","['Tensile Strength, Ultimate', '700 - 730 MPa', '102000 - 106000 psi', '']","['Tensile Strength, Yield', '300 - 370 MPa', '43500 - 53700 psi', '']","['Elongation at Break', '30 - 35 %', '30 - 35 %', '']"
Nichrome 60-15 Medium Temperature Resistor Material,"['Manganese, Mn', '1.0 %', '1.0 %', '']","['Tensile Strength, Ultimate', '700 - 730 MPa', '102000 - 106000 psi', '']","['Tensile Strength, Yield', '300 - 370 MPa', '43500 - 53700 psi', '']","['Elongation at Break', '30 - 35 %', '30 - 35 %', '']"
Nichrome 60-15 Medium Temperature Resistor Material,"['Nickel, Ni', '60 %', '60 %', '']","['Tensile Strength, Ultimate', '700 - 730 MPa', '102000 - 106000 psi', '']","['Tensile Strength, Yield', '300 - 370 MPa', '43500 - 53700 psi', '']","['Elongation at Break', '30 - 35 %', '30 - 35 %', '']"
Nichrome 60-15 Medium Temperature Resistor Material,"['Silicon, Si', '1.0 %', '1.0 %', '']","['Tensile Strength, Ultimate', '700 - 730 MPa', '102000 - 106000 psi', '']","['Tensile Strength, Yield', '300 - 370 MPa', '43500 - 53700 psi', '']","['Elongation at Break', '30 - 35 %', '30 - 35 %', '']"
Nichrome 60-15 Medium Temperature Resistor Material,['Descriptive Properties'],"['Tensile Strength, Ultimate', '700 - 730 MPa', '102000 - 106000 psi', '']","['Tensile Strength, Yield', '300 - 370 MPa', '43500 - 53700 psi', '']","['Elongation at Break', '30 - 35 %', '30 - 35 %', '']"
Nichrome 70-30 Medium Temperature Resistor Material,"['Chromium, Cr', '30 %', '30 %', '']","['Tensile Strength, Ultimate', '800 - 820 MPa', '116000 - 119000 psi', '']","['Tensile Strength, Yield', '425 - 430 MPa', '61600 - 62400 psi', '']","['Elongation at Break', '30 %', '30 %', '']"
Nichrome 70-30 Medium Temperature Resistor Material,"['Manganese, Mn', '1.0 %', '1.0 %', '']","['Tensile Strength, Ultimate', '800 - 820 MPa', '116000 - 119000 psi', '']","['Tensile Strength, Yield', '425 - 430 MPa', '61600 - 62400 psi', '']","['Elongation at Break', '30 %', '30 %', '']"
Nichrome 70-30 Medium Temperature Resistor Material,"['Nickel, Ni', '68 %', '68 %', '']","['Tensile Strength, Ultimate', '800 - 820 MPa', '116000 - 119000 psi', '']","['Tensile Strength, Yield', '425 - 430 MPa', '61600 - 62400 psi', '']","['Elongation at Break', '30 %', '30 %', '']"
Nichrome 70-30 Medium Temperature Resistor Material,"['Silicon, Si', '1.0 %', '1.0 %', '']","['Tensile Strength, Ultimate', '800 - 820 MPa', '116000 - 119000 psi', '']","['Tensile Strength, Yield', '425 - 430 MPa', '61600 - 62400 psi', '']","['Elongation at Break', '30 %', '30 %', '']"
Nichrome 70-30 Medium Temperature Resistor Material,['Descriptive Properties'],"['Tensile Strength, Ultimate', '800 - 820 MPa', '116000 - 119000 psi', '']","['Tensile Strength, Yield', '425 - 430 MPa', '61600 - 62400 psi', '']","['Elongation at Break', '30 %', '30 %', '']"
Nitinol - NiTi Shape Memory Alloy; High-Temperature Phase,"['Nickel, Ni', '55 %', '55 %', '']","['Tensile Strength, Ultimate', '754 - 960 MPa', '109000 - 139000 psi', '']","['Tensile Strength, Yield', '560 MPa', '81200 psi', '']","['Elongation at Break', '15.5 %', '15.5 %', '']"
Nitinol - NiTi Shape Memory Alloy; High-Temperature Phase,"['Titanium, Ti', '45 %', '45 %', '']","['Tensile Strength, Ultimate', '754 - 960 MPa', '109000 - 139000 psi', '']","['Tensile Strength, Yield', '560 MPa', '81200 psi', '']","['Elongation at Break', '15.5 %', '15.5 %', '']"
Nitinol - NiTi Shape Memory Alloy; Low-Temperature Phase,"['Nickel, Ni', '55 %', '55 %', '']","['Tensile Strength, Ultimate', '754 - 960 MPa', '109000 - 139000 psi', '']","['Tensile Strength, Yield', '100 MPa', '14500 psi', '']","['Elongation at Break', '15.5 %', '15.5 %', '']"
Nitinol - NiTi Shape Memory Alloy; Low-Temperature Phase,"['Titanium, Ti', '45 %', '45 %', '']","['Tensile Strength, Ultimate', '754 - 960 MPa', '109000 - 139000 psi', '']","['Tensile Strength, Yield', '100 MPa', '14500 psi', '']","['Elongation at Break', '15.5 %', '15.5 %', '']"
AK Steel CARLITE® M-3 Grain Oriented Electrical Steel,"['Modulus of Elasticity', '122 GPa', '17700 ksi', 'In rolling direction']","['Tensile Strength, Ultimate', '352 MPa', '51000 psi', 'In rolling direction']","['Tensile Strength, Yield', '331 MPa', '48000 psi', 'In rolling direction']","['Elongation at Break', '9.0 %', '9.0 %', 'in 2""']"
AK Steel CARLITE® M-3 Grain Oriented Electrical Steel,"['', '143 GPa', '20700 ksi', 'at 20° to rolling direction']","['Tensile Strength, Ultimate', '352 MPa', '51000 psi', 'In rolling direction']","['Tensile Strength, Yield', '331 MPa', '48000 psi', 'In rolling direction']","['Elongation at Break', '9.0 %', '9.0 %', 'in 2""']"
AK Steel CARLITE® M-3 Grain Oriented Electrical Steel,"['', '200 GPa', '29000 ksi', 'at 55° to rolling direction']","['Tensile Strength, Ultimate', '352 MPa', '51000 psi', 'In rolling direction']","['Tensile Strength, Yield', '331 MPa', '48000 psi', 'In rolling direction']","['Elongation at Break', '9.0 %', '9.0 %', 'in 2""']"
AK Steel CARLITE® M-3 Grain Oriented Electrical Steel,"['', '236 GPa', '34200 ksi', 'at 90° to rolling direction']","['Tensile Strength, Ultimate', '352 MPa', '51000 psi', 'In rolling direction']","['Tensile Strength, Yield', '331 MPa', '48000 psi', 'In rolling direction']","['Elongation at Break', '9.0 %', '9.0 %', 'in 2""']"
AK Steel CARLITE® M-3 Grain Oriented Electrical Steel,"['', '258 GPa', '37400 ksi', 'at 45° to rolling direction']","['Tensile Strength, Ultimate', '352 MPa', '51000 psi', 'In rolling direction']","['Tensile Strength, Yield', '331 MPa', '48000 psi', 'In rolling direction']","['Elongation at Break', '9.0 %', '9.0 %', 'in 2""']"
AK Steel CARLITE® M-3 Grain Oriented Electrical Steel,"['Electrical Properties', 'Metric', 'English', 'Comments']","['Tensile Strength, Ultimate', '352 MPa', '51000 psi', 'In rolling direction']","['Tensile Strength, Yield', '331 MPa', '48000 psi', 'In rolling direction']","['Elongation at Break', '9.0 %', '9.0 %', 'in 2""']"
AK Steel CARLITE® M-3 Grain Oriented Electrical Steel,"['Exciting Power (RMS)', '0.00261 RMS AT/cm@Magnetic Field 0.100 T, Frequency 50.0 Hz', '0.00413 RMS VA/lb@Magnetic Field 0.100 T, Frequency 50.0 Hz', 'Epstein Specimen, 0.009""; ASTM A343']","['Tensile Strength, Ultimate', '352 MPa', '51000 psi', 'In rolling direction']","['Tensile Strength, Yield', '331 MPa', '48000 psi', 'In rolling direction']","['Elongation at Break', '9.0 %', '9.0 %', 'in 2""']"
AK Steel CARLITE® M-3 Grain Oriented Electrical Steel,"['', '11.2 RMS AT/cm@Magnetic Field 1.90 T, Frequency 60.0 Hz', '17.7 RMS VA/lb@Magnetic Field 1.90 T, Frequency 60.0 Hz', 'Epstein Specimen, 0.009""; ASTM A343']","['Tensile Strength, Ultimate', '352 MPa', '51000 psi', 'In rolling direction']","['Tensile Strength, Yield', '331 MPa', '48000 psi', 'In rolling direction']","['Elongation at Break', '9.0 %', '9.0 %', 'in 2""']"
AK Steel CARLITE® M-3 Grain Oriented Electrical Steel,"['Electrical Resistivity', '0.0000510 ohm-cm', '0.0000510 ohm-cm', '']","['Tensile Strength, Ultimate', '352 MPa', '51000 psi', 'In rolling direction']","['Tensile Strength, Yield', '331 MPa', '48000 psi', 'In rolling direction']","['Elongation at Break', '9.0 %', '9.0 %', 'in 2""']"
AK Steel CARLITE® M-3 Grain Oriented Electrical Steel,"['Magnetic Properties', 'Metric', 'English', 'Comments']","['Tensile Strength, Ultimate', '352 MPa', '51000 psi', 'In rolling direction']","['Tensile Strength, Yield', '331 MPa', '48000 psi', 'In rolling direction']","['Elongation at Break', '9.0 %', '9.0 %', 'in 2""']"
AK Steel CARLITE® M-3 Grain Oriented Electrical Steel,"['Core Loss', '0.00324 W/kg@Magnetic Field 0.100 T, Frequency 50.0 Hz', '0.00147 W/lb@Magnetic Field 0.100 T, Frequency 50.0 Hz', 'Sheet, 0.009""; ASTM A804']","['Tensile Strength, Ultimate', '352 MPa', '51000 psi', 'In rolling direction']","['Tensile Strength, Yield', '331 MPa', '48000 psi', 'In rolling direction']","['Elongation at Break', '9.0 %', '9.0 %', 'in 2""']"
AK Steel CARLITE® M-3 Grain Oriented Electrical Steel,"['', '2.27 W/kg@Magnetic Field 1.90 T, Frequency 60.0 Hz', '1.03 W/lb@Magnetic Field 1.90 T, Frequency 60.0 Hz', 'Epstein Specimen, 0.009""; ASTM A343']","['Tensile Strength, Ultimate', '352 MPa', '51000 psi', 'In rolling direction']","['Tensile Strength, Yield', '331 MPa', '48000 psi', 'In rolling direction']","['Elongation at Break', '9.0 %', '9.0 %', 'in 2""']"
AK Steel CARLITE® M-3 Grain Oriented Electrical Steel,['Descriptive Properties'],"['Tensile Strength, Ultimate', '352 MPa', '51000 psi', 'In rolling direction']","['Tensile Strength, Yield', '331 MPa', '48000 psi', 'In rolling direction']","['Elongation at Break', '9.0 %', '9.0 %', 'in 2""']"
AK Steel CARLITE® M-3 Grain Oriented Electrical Steel (Extended Electro-Magnetic Data),"['Modulus of Elasticity', '122 GPa', '17700 ksi', 'In rolling direction']","['Tensile Strength, Ultimate', '352 MPa', '51000 psi', 'In rolling direction']","['Tensile Strength, Yield', '331 MPa', '48000 psi', 'In rolling direction']","['Elongation at Break', '9.0 %', '9.0 %', 'in 2""']"
AK Steel CARLITE® M-3 Grain Oriented Electrical Steel (Extended Electro-Magnetic Data),"['', '143 GPa', '20700 ksi', 'at 20° to rolling direction']","['Tensile Strength, Ultimate', '352 MPa', '51000 psi', 'In rolling direction']","['Tensile Strength, Yield', '331 MPa', '48000 psi', 'In rolling direction']","['Elongation at Break', '9.0 %', '9.0 %', 'in 2""']"
AK Steel CARLITE® M-3 Grain Oriented Electrical Steel (Extended Electro-Magnetic Data),"['', '200 GPa', '29000 ksi', 'at 55° to rolling direction']","['Tensile Strength, Ultimate', '352 MPa', '51000 psi', 'In rolling direction']","['Tensile Strength, Yield', '331 MPa', '48000 psi', 'In rolling direction']","['Elongation at Break', '9.0 %', '9.0 %', 'in 2""']"
AK Steel CARLITE® M-3 Grain Oriented Electrical Steel (Extended Electro-Magnetic Data),"['', '236 GPa', '34200 ksi', 'at 90° to rolling direction']","['Tensile Strength, Ultimate', '352 MPa', '51000 psi', 'In rolling direction']","['Tensile Strength, Yield', '331 MPa', '48000 psi', 'In rolling direction']","['Elongation at Break', '9.0 %', '9.0 %', 'in 2""']"
AK Steel CARLITE® M-3 Grain Oriented Electrical Steel (Extended Electro-Magnetic Data),"['', '258 GPa', '37400 ksi', 'at 45° to rolling direction']","['Tensile Strength, Ultimate', '352 MPa', '51000 psi', 'In rolling direction']","['Tensile Strength, Yield', '331 MPa', '48000 psi', 'In rolling direction']","['Elongation at Break', '9.0 %', '9.0 %', 'in 2""']"
AK Steel CARLITE® M-3 Grain Oriented Electrical Steel (Extended Electro-Magnetic Data),"['Electrical Properties', 'Metric', 'English', 'Comments']","['Tensile Strength, Ultimate', '352 MPa', '51000 psi', 'In rolling direction']","['Tensile Strength, Yield', '331 MPa', '48000 psi', 'In rolling direction']","['Elongation at Break', '9.0 %', '9.0 %', 'in 2""']"
AK Steel CARLITE® M-3 Grain Oriented Electrical Steel (Extended Electro-Magnetic Data),"['Exciting Power (RMS)', '0.00261 RMS AT/cm@Magnetic Field 0.100 T, Frequency 50.0 Hz', '0.00413 RMS VA/lb@Magnetic Field 0.100 T, Frequency 50.0 Hz', 'Epstein Specimen, 0.009""; ASTM A343']","['Tensile Strength, Ultimate', '352 MPa', '51000 psi', 'In rolling direction']","['Tensile Strength, Yield', '331 MPa', '48000 psi', 'In rolling direction']","['Elongation at Break', '9.0 %', '9.0 %', 'in 2""']"
AK Steel CARLITE® M-3 Grain Oriented Electrical Steel (Extended Electro-Magnetic Data),"['', '0.00290 RMS AT/cm@Magnetic Field 0.100 T, Frequency 50.0 Hz', '0.00458 RMS VA/lb@Magnetic Field 0.100 T, Frequency 50.0 Hz', 'Sheet, 0.009""; ASTM A804']","['Tensile Strength, Ultimate', '352 MPa', '51000 psi', 'In rolling direction']","['Tensile Strength, Yield', '331 MPa', '48000 psi', 'In rolling direction']","['Elongation at Break', '9.0 %', '9.0 %', 'in 2""']"
AK Steel CARLITE® M-3 Grain Oriented Electrical Steel (Extended Electro-Magnetic Data),"['', '0.00319 RMS AT/cm@Magnetic Field 0.100 T, Frequency 60.0 Hz', '0.00504 RMS VA/lb@Magnetic Field 0.100 T, Frequency 60.0 Hz', 'Epstein Specimen, 0.009""; ASTM A343']","['Tensile Strength, Ultimate', '352 MPa', '51000 psi', 'In rolling direction']","['Tensile Strength, Yield', '331 MPa', '48000 psi', 'In rolling direction']","['Elongation at Break', '9.0 %', '9.0 %', 'in 2""']"
AK Steel CARLITE® M-3 Grain Oriented Electrical Steel (Extended Electro-Magnetic Data),"['', '0.00358 RMS AT/cm@Magnetic Field 0.100 T, Frequency 60.0 Hz', '0.00566 RMS VA/lb@Magnetic Field 0.100 T, Frequency 60.0 Hz', 'Sheet, 0.009""; ASTM A804']","['Tensile Strength, Ultimate', '352 MPa', '51000 psi', 'In rolling direction']","['Tensile Strength, Yield', '331 MPa', '48000 psi', 'In rolling direction']","['Elongation at Break', '9.0 %', '9.0 %', 'in 2""']"
AK Steel CARLITE® M-3 Grain Oriented Electrical Steel (Extended Electro-Magnetic Data),"['', '0.00879 RMS AT/cm@Magnetic Field 0.200 T, Frequency 50.0 Hz', '0.0139 RMS VA/lb@Magnetic Field 0.200 T, Frequency 50.0 Hz', 'Epstein Specimen, 0.009""; ASTM A343']","['Tensile Strength, Ultimate', '352 MPa', '51000 psi', 'In rolling direction']","['Tensile Strength, Yield', '331 MPa', '48000 psi', 'In rolling direction']","['Elongation at Break', '9.0 %', '9.0 %', 'in 2""']"
AK Steel CARLITE® M-3 Grain Oriented Electrical Steel (Extended Electro-Magnetic Data),"['', '0.00962 RMS AT/cm@Magnetic Field 0.200 T, Frequency 50.0 Hz', '0.0152 RMS VA/lb@Magnetic Field 0.200 T, Frequency 50.0 Hz', 'Sheet, 0.009""; ASTM A804']","['Tensile Strength, Ultimate', '352 MPa', '51000 psi', 'In rolling direction']","['Tensile Strength, Yield', '331 MPa', '48000 psi', 'In rolling direction']","['Elongation at Break', '9.0 %', '9.0 %', 'in 2""']"
AK Steel CARLITE® M-3 Grain Oriented Electrical Steel (Extended Electro-Magnetic Data),"['', '0.0108 RMS AT/cm@Magnetic Field 0.200 T, Frequency 60.0 Hz', '0.0171 RMS VA/lb@Magnetic Field 0.200 T, Frequency 60.0 Hz', 'Epstein Specimen, 0.009""; ASTM A343']","['Tensile Strength, Ultimate', '352 MPa', '51000 psi', 'In rolling direction']","['Tensile Strength, Yield', '331 MPa', '48000 psi', 'In rolling direction']","['Elongation at Break', '9.0 %', '9.0 %', 'in 2""']"
AK Steel CARLITE® M-3 Grain Oriented Electrical Steel (Extended Electro-Magnetic Data),"['', '0.0118 RMS AT/cm@Magnetic Field 0.200 T, Frequency 60.0 Hz', '0.0186 RMS VA/lb@Magnetic Field 0.200 T, Frequency 60.0 Hz', 'Sheet, 0.009""; ASTM A804']","['Tensile Strength, Ultimate', '352 MPa', '51000 psi', 'In rolling direction']","['Tensile Strength, Yield', '331 MPa', '48000 psi', 'In rolling direction']","['Elongation at Break', '9.0 %', '9.0 %', 'in 2""']"
AK Steel CARLITE® M-3 Grain Oriented Electrical Steel (Extended Electro-Magnetic Data),"['', '0.0177 RMS AT/cm@Magnetic Field 0.300 T, Frequency 50.0 Hz', '0.0279 RMS VA/lb@Magnetic Field 0.300 T, Frequency 50.0 Hz', 'Epstein Specimen, 0.009""; ASTM A343']","['Tensile Strength, Ultimate', '352 MPa', '51000 psi', 'In rolling direction']","['Tensile Strength, Yield', '331 MPa', '48000 psi', 'In rolling direction']","['Elongation at Break', '9.0 %', '9.0 %', 'in 2""']"
AK Steel CARLITE® M-3 Grain Oriented Electrical Steel (Extended Electro-Magnetic Data),"['', '0.0190 RMS AT/cm@Magnetic Field 0.300 T, Frequency 50.0 Hz', '0.0300 RMS VA/lb@Magnetic Field 0.300 T, Frequency 50.0 Hz', 'Sheet, 0.009""; ASTM A804']","['Tensile Strength, Ultimate', '352 MPa', '51000 psi', 'In rolling direction']","['Tensile Strength, Yield', '331 MPa', '48000 psi', 'In rolling direction']","['Elongation at Break', '9.0 %', '9.0 %', 'in 2""']"
AK Steel CARLITE® M-3 Grain Oriented Electrical Steel (Extended Electro-Magnetic Data),"['', '0.0217 RMS AT/cm@Magnetic Field 0.300 T, Frequency 60.0 Hz', '0.0343 RMS VA/lb@Magnetic Field 0.300 T, Frequency 60.0 Hz', 'Epstein Specimen, 0.009""; ASTM A343']","['Tensile Strength, Ultimate', '352 MPa', '51000 psi', 'In rolling direction']","['Tensile Strength, Yield', '331 MPa', '48000 psi', 'In rolling direction']","['Elongation at Break', '9.0 %', '9.0 %', 'in 2""']"
AK Steel CARLITE® M-3 Grain Oriented Electrical Steel (Extended Electro-Magnetic Data),"['', '0.0233 RMS AT/cm@Magnetic Field 0.300 T, Frequency 60.0 Hz', '0.0369 RMS VA/lb@Magnetic Field 0.300 T, Frequency 60.0 Hz', 'Sheet, 0.009""; ASTM A804']","['Tensile Strength, Ultimate', '352 MPa', '51000 psi', 'In rolling direction']","['Tensile Strength, Yield', '331 MPa', '48000 psi', 'In rolling direction']","['Elongation at Break', '9.0 %', '9.0 %', 'in 2""']"
AK Steel CARLITE® M-3 Grain Oriented Electrical Steel (Extended Electro-Magnetic Data),"['', '0.0284 RMS AT/cm@Magnetic Field 0.400 T, Frequency 50.0 Hz', '0.0449 RMS VA/lb@Magnetic Field 0.400 T, Frequency 50.0 Hz', 'Epstein Specimen, 0.009""; ASTM A343']","['Tensile Strength, Ultimate', '352 MPa', '51000 psi', 'In rolling direction']","['Tensile Strength, Yield', '331 MPa', '48000 psi', 'In rolling direction']","['Elongation at Break', '9.0 %', '9.0 %', 'in 2""']"
AK Steel CARLITE® M-3 Grain Oriented Electrical Steel (Extended Electro-Magnetic Data),"['', '0.0303 RMS AT/cm@Magnetic Field 0.400 T, Frequency 50.0 Hz', '0.0479 RMS VA/lb@Magnetic Field 0.400 T, Frequency 50.0 Hz', 'Sheet, 0.009""; ASTM A804']","['Tensile Strength, Ultimate', '352 MPa', '51000 psi', 'In rolling direction']","['Tensile Strength, Yield', '331 MPa', '48000 psi', 'In rolling direction']","['Elongation at Break', '9.0 %', '9.0 %', 'in 2""']"
AK Steel CARLITE® M-3 Grain Oriented Electrical Steel (Extended Electro-Magnetic Data),"['', '0.0351 RMS AT/cm@Magnetic Field 0.400 T, Frequency 60.0 Hz', '0.0555 RMS VA/lb@Magnetic Field 0.400 T, Frequency 60.0 Hz', 'Epstein Specimen, 0.009""; ASTM A343']","['Tensile Strength, Ultimate', '352 MPa', '51000 psi', 'In rolling direction']","['Tensile Strength, Yield', '331 MPa', '48000 psi', 'In rolling direction']","['Elongation at Break', '9.0 %', '9.0 %', 'in 2""']"
AK Steel CARLITE® M-3 Grain Oriented Electrical Steel (Extended Electro-Magnetic Data),"['', '0.0375 RMS AT/cm@Magnetic Field 0.400 T, Frequency 60.0 Hz', '0.0592 RMS VA/lb@Magnetic Field 0.400 T, Frequency 60.0 Hz', 'Sheet, 0.009""; ASTM A804']","['Tensile Strength, Ultimate', '352 MPa', '51000 psi', 'In rolling direction']","['Tensile Strength, Yield', '331 MPa', '48000 psi', 'In rolling direction']","['Elongation at Break', '9.0 %', '9.0 %', 'in 2""']"
AK Steel CARLITE® M-3 Grain Oriented Electrical Steel (Extended Electro-Magnetic Data),"['', '0.0408 RMS AT/cm@Magnetic Field 0.500 T, Frequency 50.0 Hz', '0.0645 RMS VA/lb@Magnetic Field 0.500 T, Frequency 50.0 Hz', 'Epstein Specimen, 0.009""; ASTM A343']","['Tensile Strength, Ultimate', '352 MPa', '51000 psi', 'In rolling direction']","['Tensile Strength, Yield', '331 MPa', '48000 psi', 'In rolling direction']","['Elongation at Break', '9.0 %', '9.0 %', 'in 2""']"
AK Steel CARLITE® M-3 Grain Oriented Electrical Steel (Extended Electro-Magnetic Data),"['', '0.0432 RMS AT/cm@Magnetic Field 0.500 T, Frequency 50.0 Hz', '0.0683 RMS VA/lb@Magnetic Field 0.500 T, Frequency 50.0 Hz', 'Sheet, 0.009""; ASTM A804']","['Tensile Strength, Ultimate', '352 MPa', '51000 psi', 'In rolling direction']","['Tensile Strength, Yield', '331 MPa', '48000 psi', 'In rolling direction']","['Elongation at Break', '9.0 %', '9.0 %', 'in 2""']"
AK Steel CARLITE® M-3 Grain Oriented Electrical Steel (Extended Electro-Magnetic Data),"['', '0.0506 RMS AT/cm@Magnetic Field 0.500 T, Frequency 60.0 Hz', '0.0799 RMS VA/lb@Magnetic Field 0.500 T, Frequency 60.0 Hz', 'Epstein Specimen, 0.009""; ASTM A343']","['Tensile Strength, Ultimate', '352 MPa', '51000 psi', 'In rolling direction']","['Tensile Strength, Yield', '331 MPa', '48000 psi', 'In rolling direction']","['Elongation at Break', '9.0 %', '9.0 %', 'in 2""']"
AK Steel CARLITE® M-3 Grain Oriented Electrical Steel (Extended Electro-Magnetic Data),"['', '0.0535 RMS AT/cm@Magnetic Field 0.500 T, Frequency 60.0 Hz', '0.0846 RMS VA/lb@Magnetic Field 0.500 T, Frequency 60.0 Hz', 'Sheet, 0.009""; ASTM A804']","['Tensile Strength, Ultimate', '352 MPa', '51000 psi', 'In rolling direction']","['Tensile Strength, Yield', '331 MPa', '48000 psi', 'In rolling direction']","['Elongation at Break', '9.0 %', '9.0 %', 'in 2""']"
AK Steel CARLITE® M-3 Grain Oriented Electrical Steel (Extended Electro-Magnetic Data),"['', '0.0545 RMS AT/cm@Magnetic Field 0.600 T, Frequency 50.0 Hz', '0.0862 RMS VA/lb@Magnetic Field 0.600 T, Frequency 50.0 Hz', 'Epstein Specimen, 0.009""; ASTM A343']","['Tensile Strength, Ultimate', '352 MPa', '51000 psi', 'In rolling direction']","['Tensile Strength, Yield', '331 MPa', '48000 psi', 'In rolling direction']","['Elongation at Break', '9.0 %', '9.0 %', 'in 2""']"
AK Steel CARLITE® M-3 Grain Oriented Electrical Steel (Extended Electro-Magnetic Data),"['', '0.0576 RMS AT/cm@Magnetic Field 0.600 T, Frequency 50.0 Hz', '0.0910 RMS VA/lb@Magnetic Field 0.600 T, Frequency 50.0 Hz', 'Sheet, 0.009""; ASTM A804']","['Tensile Strength, Ultimate', '352 MPa', '51000 psi', 'In rolling direction']","['Tensile Strength, Yield', '331 MPa', '48000 psi', 'In rolling direction']","['Elongation at Break', '9.0 %', '9.0 %', 'in 2""']"
AK Steel CARLITE® M-3 Grain Oriented Electrical Steel (Extended Electro-Magnetic Data),"['', '0.0677 RMS AT/cm@Magnetic Field 0.600 T, Frequency 60.0 Hz', '0.107 RMS VA/lb@Magnetic Field 0.600 T, Frequency 60.0 Hz', 'Epstein Specimen, 0.009""; ASTM A343']","['Tensile Strength, Ultimate', '352 MPa', '51000 psi', 'In rolling direction']","['Tensile Strength, Yield', '331 MPa', '48000 psi', 'In rolling direction']","['Elongation at Break', '9.0 %', '9.0 %', 'in 2""']"
AK Steel CARLITE® M-3 Grain Oriented Electrical Steel (Extended Electro-Magnetic Data),"['', '0.0696 RMS AT/cm@Magnetic Field 0.700 T, Frequency 50.0 Hz', '0.110 RMS VA/lb@Magnetic Field 0.700 T, Frequency 50.0 Hz', 'Epstein Specimen, 0.009""; ASTM A343']","['Tensile Strength, Ultimate', '352 MPa', '51000 psi', 'In rolling direction']","['Tensile Strength, Yield', '331 MPa', '48000 psi', 'In rolling direction']","['Elongation at Break', '9.0 %', '9.0 %', 'in 2""']"
AK Steel CARLITE® M-3 Grain Oriented Electrical Steel (Extended Electro-Magnetic Data),"['', '0.0715 RMS AT/cm@Magnetic Field 0.600 T, Frequency 60.0 Hz', '0.113 RMS VA/lb@Magnetic Field 0.600 T, Frequency 60.0 Hz', 'Sheet, 0.009""; ASTM A804']","['Tensile Strength, Ultimate', '352 MPa', '51000 psi', 'In rolling direction']","['Tensile Strength, Yield', '331 MPa', '48000 psi', 'In rolling direction']","['Elongation at Break', '9.0 %', '9.0 %', 'in 2""']"
AK Steel CARLITE® M-3 Grain Oriented Electrical Steel (Extended Electro-Magnetic Data),"['', '0.0734 RMS AT/cm@Magnetic Field 0.700 T, Frequency 50.0 Hz', '0.116 RMS VA/lb@Magnetic Field 0.700 T, Frequency 50.0 Hz', 'Sheet, 0.009""; ASTM A804']","['Tensile Strength, Ultimate', '352 MPa', '51000 psi', 'In rolling direction']","['Tensile Strength, Yield', '331 MPa', '48000 psi', 'In rolling direction']","['Elongation at Break', '9.0 %', '9.0 %', 'in 2""']"
AK Steel CARLITE® M-3 Grain Oriented Electrical Steel (Extended Electro-Magnetic Data),"['', '0.0860 RMS AT/cm@Magnetic Field 0.800 T, Frequency 50.0 Hz', '0.136 RMS VA/lb@Magnetic Field 0.800 T, Frequency 50.0 Hz', 'Epstein Specimen, 0.009""; ASTM A343']","['Tensile Strength, Ultimate', '352 MPa', '51000 psi', 'In rolling direction']","['Tensile Strength, Yield', '331 MPa', '48000 psi', 'In rolling direction']","['Elongation at Break', '9.0 %', '9.0 %', 'in 2""']"
AK Steel CARLITE® M-3 Grain Oriented Electrical Steel (Extended Electro-Magnetic Data),"['', '0.0867 RMS AT/cm@Magnetic Field 0.700 T, Frequency 60.0 Hz', '0.137 RMS VA/lb@Magnetic Field 0.700 T, Frequency 60.0 Hz', 'Epstein Specimen, 0.009""; ASTM A343']","['Tensile Strength, Ultimate', '352 MPa', '51000 psi', 'In rolling direction']","['Tensile Strength, Yield', '331 MPa', '48000 psi', 'In rolling direction']","['Elongation at Break', '9.0 %', '9.0 %', 'in 2""']"
AK Steel CARLITE® M-3 Grain Oriented Electrical Steel (Extended Electro-Magnetic Data),"['', '0.0905 RMS AT/cm@Magnetic Field 0.800 T, Frequency 50.0 Hz', '0.143 RMS VA/lb@Magnetic Field 0.800 T, Frequency 50.0 Hz', 'Sheet, 0.009""; ASTM A804']","['Tensile Strength, Ultimate', '352 MPa', '51000 psi', 'In rolling direction']","['Tensile Strength, Yield', '331 MPa', '48000 psi', 'In rolling direction']","['Elongation at Break', '9.0 %', '9.0 %', 'in 2""']"
AK Steel CARLITE® M-3 Grain Oriented Electrical Steel (Extended Electro-Magnetic Data),"['', '0.0911 RMS AT/cm@Magnetic Field 0.700 T, Frequency 60.0 Hz', '0.144 RMS VA/lb@Magnetic Field 0.700 T, Frequency 60.0 Hz', 'Sheet, 0.009""; ASTM A804']","['Tensile Strength, Ultimate', '352 MPa', '51000 psi', 'In rolling direction']","['Tensile Strength, Yield', '331 MPa', '48000 psi', 'In rolling direction']","['Elongation at Break', '9.0 %', '9.0 %', 'in 2""']"
AK Steel CARLITE® M-3 Grain Oriented Electrical Steel (Extended Electro-Magnetic Data),"['', '0.104 RMS AT/cm@Magnetic Field 0.900 T, Frequency 50.0 Hz', '0.165 RMS VA/lb@Magnetic Field 0.900 T, Frequency 50.0 Hz', 'Epstein Specimen, 0.009""; ASTM A343']","['Tensile Strength, Ultimate', '352 MPa', '51000 psi', 'In rolling direction']","['Tensile Strength, Yield', '331 MPa', '48000 psi', 'In rolling direction']","['Elongation at Break', '9.0 %', '9.0 %', 'in 2""']"
AK Steel CARLITE® M-3 Grain Oriented Electrical Steel (Extended Electro-Magnetic Data),"['', '0.108 RMS AT/cm@Magnetic Field 0.800 T, Frequency 60.0 Hz', '0.170 RMS VA/lb@Magnetic Field 0.800 T, Frequency 60.0 Hz', 'Epstein Specimen, 0.009""; ASTM A343']","['Tensile Strength, Ultimate', '352 MPa', '51000 psi', 'In rolling direction']","['Tensile Strength, Yield', '331 MPa', '48000 psi', 'In rolling direction']","['Elongation at Break', '9.0 %', '9.0 %', 'in 2""']"
AK Steel CARLITE® M-3 Grain Oriented Electrical Steel (Extended Electro-Magnetic Data),"['', '0.109 RMS AT/cm@Magnetic Field 0.900 T, Frequency 50.0 Hz', '0.173 RMS VA/lb@Magnetic Field 0.900 T, Frequency 50.0 Hz', 'Sheet, 0.009""; ASTM A804']","['Tensile Strength, Ultimate', '352 MPa', '51000 psi', 'In rolling direction']","['Tensile Strength, Yield', '331 MPa', '48000 psi', 'In rolling direction']","['Elongation at Break', '9.0 %', '9.0 %', 'in 2""']"
AK Steel CARLITE® M-3 Grain Oriented Electrical Steel (Extended Electro-Magnetic Data),"['', '0.113 RMS AT/cm@Magnetic Field 0.800 T, Frequency 60.0 Hz', '0.179 RMS VA/lb@Magnetic Field 0.800 T, Frequency 60.0 Hz', 'Sheet, 0.009""; ASTM A804']","['Tensile Strength, Ultimate', '352 MPa', '51000 psi', 'In rolling direction']","['Tensile Strength, Yield', '331 MPa', '48000 psi', 'In rolling direction']","['Elongation at Break', '9.0 %', '9.0 %', 'in 2""']"
AK Steel CARLITE® M-3 Grain Oriented Electrical Steel (Extended Electro-Magnetic Data),"['', '0.124 RMS AT/cm@Magnetic Field 1.00 T, Frequency 50.0 Hz', '0.196 RMS VA/lb@Magnetic Field 1.00 T, Frequency 50.0 Hz', 'Epstein Specimen, 0.009""; ASTM A343']","['Tensile Strength, Ultimate', '352 MPa', '51000 psi', 'In rolling direction']","['Tensile Strength, Yield', '331 MPa', '48000 psi', 'In rolling direction']","['Elongation at Break', '9.0 %', '9.0 %', 'in 2""']"
AK Steel CARLITE® M-3 Grain Oriented Electrical Steel (Extended Electro-Magnetic Data),"['', '0.130 RMS AT/cm@Magnetic Field 0.900 T, Frequency 60.0 Hz', '0.206 RMS VA/lb@Magnetic Field 0.900 T, Frequency 60.0 Hz', 'Epstein Specimen, 0.009""; ASTM A343']","['Tensile Strength, Ultimate', '352 MPa', '51000 psi', 'In rolling direction']","['Tensile Strength, Yield', '331 MPa', '48000 psi', 'In rolling direction']","['Elongation at Break', '9.0 %', '9.0 %', 'in 2""']"
AK Steel CARLITE® M-3 Grain Oriented Electrical Steel (Extended Electro-Magnetic Data),"['', '0.131 RMS AT/cm@Magnetic Field 1.00 T, Frequency 50.0 Hz', '0.207 RMS VA/lb@Magnetic Field 1.00 T, Frequency 50.0 Hz', 'Sheet, 0.009""; ASTM A804']","['Tensile Strength, Ultimate', '352 MPa', '51000 psi', 'In rolling direction']","['Tensile Strength, Yield', '331 MPa', '48000 psi', 'In rolling direction']","['Elongation at Break', '9.0 %', '9.0 %', 'in 2""']"
