Repository: josiahZXY/AI-assisted-Discovering-High-Strength-and-Ductility-Alloys-and-Database-Development

如果想看完整结果的话，请在这里下载论文观看: https://www.researchgate.net/publication/342881088_AI-assisted_Discovering_High_Strength_and_Ductility_Alloys_and_Database_Development.
喜欢的话请一键三连： star, watch,fork.

作者:张焇烊 2020/4/30

# AI-assisted-Discovering-High-Strength-and-Ductility-Alloys-and-Database-Development
    请将本文件解压放置在D盘下面,在使用user_interface之前，请先将AI-assisted-Discovering-High-Strength-and-Ductility-Alloys-and-Database-Development\Machine_learning\pipeline\p_files下的两个压缩文件解压至当前目录，否则user_interface功能不全。
    Please unzip this file and place it under the D drive.

File: database/Matweb_original_database/Mathweb/Mathweb14.csv (part 1 of 4)
"AISI Grade 18Ni (350) Maraging Steel, Aged, at RT, tested longitudinal, round bar 16 mm","['Aluminum, Al', '0.10 %', '0.10 %', '']","['Tensile Strength, Ultimate', '2415 MPa', '350300 psi', '']","['Tensile Strength, Yield', '2363 MPa@Strain 0.200 %', '342700 psi@Strain 0.200 %', '']","['Elongation at Break', '7.5 %', '7.5 %', 'In gage length 4.5 times the square root of the area.']"
"AISI Grade 18Ni (350) Maraging Steel, Aged, at RT, tested longitudinal, round bar 16 mm","['Boron, B', '0.0030 %', '0.0030 %', '']","['Tensile Strength, Ultimate', '2415 MPa', '350300 psi', '']","['Tensile Strength, Yield', '2363 MPa@Strain 0.200 %', '342700 psi@Strain 0.200 %', '']","['Elongation at Break', '7.5 %', '7.5 %', 'In gage length 4.5 times the square root of the area.']"
"AISI Grade 18Ni (350) Maraging Steel, Aged, at RT, tested longitudinal, round bar 16 mm","['Carbon, C', '<= 0.030 %', '<= 0.030 %', '']","['Tensile Strength, Ultimate', '2415 MPa', '350300 psi', '']","['Tensile Strength, Yield', '2363 MPa@Strain 0.200 %', '342700 psi@Strain 0.200 %', '']","['Elongation at Break', '7.5 %', '7.5 %', 'In gage length 4.5 times the square root of the area.']"
"AISI Grade 18Ni (350) Maraging Steel, Aged, at RT, tested longitudinal, round bar 16 mm","['Cobalt, Co', '12 %', '12 %', '']","['Tensile Strength, Ultimate', '2415 MPa', '350300 psi', '']","['Tensile Strength, Yield', '2363 MPa@Strain 0.200 %', '342700 psi@Strain 0.200 %', '']","['Elongation at Break', '7.5 %', '7.5 %', 'In gage length 4.5 times the square root of the area.']"
"AISI Grade 18Ni (350) Maraging Steel, Aged, at RT, tested longitudinal, round bar 16 mm","['Iron, Fe', '63 %', '63 %', 'As remainder']","['Tensile Strength, Ultimate', '2415 MPa', '350300 psi', '']","['Tensile Strength, Yield', '2363 MPa@Strain 0.200 %', '342700 psi@Strain 0.200 %', '']","['Elongation at Break', '7.5 %', '7.5 %', 'In gage length 4.5 times the square root of the area.']"
"AISI Grade 18Ni (350) Maraging Steel, Aged, at RT, tested longitudinal, round bar 16 mm","['Manganese, Mn', '<= 0.10 %', '<= 0.10 %', '']","['Tensile Strength, Ultimate', '2415 MPa', '350300 psi', '']","['Tensile Strength, Yield', '2363 MPa@Strain 0.200 %', '342700 psi@Strain 0.200 %', '']","['Elongation at Break', '7.5 %', '7.5 %', 'In gage length 4.5 times the square root of the area.']"
"AISI Grade 18Ni (350) Maraging Steel, Aged, at RT, tested longitudinal, round bar 16 mm","['Molybdenum, Mo', '4.8 %', '4.8 %', '']","['Tensile Strength, Ultimate', '2415 MPa', '350300 psi', '']","['Tensile Strength, Yield', '2363 MPa@Strain 0.200 %', '342700 psi@Strain 0.200 %', '']","['Elongation at Break', '7.5 %', '7.5 %', 'In gage length 4.5 times the square root of the area.']"
"AISI Grade 18Ni (350) Maraging Steel, Aged, at RT, tested longitudinal, round bar 16 mm","['Nickel, Ni', '18.5 %', '18.5 %', '']","['Tensile Strength, Ultimate', '2415 MPa', '350300 psi', '']","['Tensile Strength, Yield', '2363 MPa@Strain 0.200 %', '342700 psi@Strain 0.200 %', '']","['Elongation at Break', '7.5 %', '7.5 %', 'In gage length 4.5 times the square root of the area.']"
"AISI Grade 18Ni (350) Maraging Steel, Aged, at RT, tested longitudinal, round bar 16 mm","['Phosphorous, P', '<= 0.010 %', '<= 0.010 %', '']","['Tensile Strength, Ultimate', '2415 MPa', '350300 psi', '']","['Tensile Strength, Yield', '2363 MPa@Strain 0.200 %', '342700 psi@Strain 0.200 %', '']","['Elongation at Break', '7.5 %', '7.5 %', 'In gage length 4.5 times the square root of the area.']"
"AISI Grade 18Ni (350) Maraging Steel, Aged, at RT, tested longitudinal, round bar 16 mm","['Silicon, Si', '<= 0.10 %', '<= 0.10 %', '']","['Tensile Strength, Ultimate', '2415 MPa', '350300 psi', '']","['Tensile Strength, Yield', '2363 MPa@Strain 0.200 %', '342700 psi@Strain 0.200 %', '']","['Elongation at Break', '7.5 %', '7.5 %', 'In gage length 4.5 times the square root of the area.']"
"AISI Grade 18Ni (350) Maraging Steel, Aged, at RT, tested longitudinal, round bar 16 mm","['Sulfur, S', '<= 0.010 %', '<= 0.010 %', '']","['Tensile Strength, Ultimate', '2415 MPa', '350300 psi', '']","['Tensile Strength, Yield', '2363 MPa@Strain 0.200 %', '342700 psi@Strain 0.200 %', '']","['Elongation at Break', '7.5 %', '7.5 %', 'In gage length 4.5 times the square root of the area.']"
"AISI Grade 18Ni (350) Maraging Steel, Aged, at RT, tested longitudinal, round bar 16 mm","['Titanium, Ti', '1.4 %', '1.4 %', '']","['Tensile Strength, Ultimate', '2415 MPa', '350300 psi', '']","['Tensile Strength, Yield', '2363 MPa@Strain 0.200 %', '342700 psi@Strain 0.200 %', '']","['Elongation at Break', '7.5 %', '7.5 %', 'In gage length 4.5 times the square root of the area.']"
"AISI Grade 18Ni (350) Maraging Steel, Aged, at RT, tested longitudinal, round bar 16 mm","['Zirconium, Zr', '0.010 %', '0.010 %', '']","['Tensile Strength, Ultimate', '2415 MPa', '350300 psi', '']","['Tensile Strength, Yield', '2363 MPa@Strain 0.200 %', '342700 psi@Strain 0.200 %', '']","['Elongation at Break', '7.5 %', '7.5 %', 'In gage length 4.5 times the square root of the area.']"
"AISI Grade 18Ni (350) Maraging Steel, Aged, at RT, tested longitudinal, round bar 32 mm","['Aluminum, Al', '0.10 %', '0.10 %', '']","['Tensile Strength, Ultimate', '2391 MPa', '346800 psi', '']","['Tensile Strength, Yield', '2348 MPa@Strain 0.200 %', '340500 psi@Strain 0.200 %', '']","['Elongation at Break', '7.6 %', '7.6 %', 'In gage length 4.5 times the square root of the area.']"
"AISI Grade 18Ni (350) Maraging Steel, Aged, at RT, tested longitudinal, round bar 32 mm","['Boron, B', '0.0030 %', '0.0030 %', '']","['Tensile Strength, Ultimate', '2391 MPa', '346800 psi', '']","['Tensile Strength, Yield', '2348 MPa@Strain 0.200 %', '340500 psi@Strain 0.200 %', '']","['Elongation at Break', '7.6 %', '7.6 %', 'In gage length 4.5 times the square root of the area.']"
"AISI Grade 18Ni (350) Maraging Steel, Aged, at RT, tested longitudinal, round bar 32 mm","['Carbon, C', '<= 0.030 %', '<= 0.030 %', '']","['Tensile Strength, Ultimate', '2391 MPa', '346800 psi', '']","['Tensile Strength, Yield', '2348 MPa@Strain 0.200 %', '340500 psi@Strain 0.200 %', '']","['Elongation at Break', '7.6 %', '7.6 %', 'In gage length 4.5 times the square root of the area.']"
"AISI Grade 18Ni (350) Maraging Steel, Aged, at RT, tested longitudinal, round bar 32 mm","['Cobalt, Co', '12 %', '12 %', '']","['Tensile Strength, Ultimate', '2391 MPa', '346800 psi', '']","['Tensile Strength, Yield', '2348 MPa@Strain 0.200 %', '340500 psi@Strain 0.200 %', '']","['Elongation at Break', '7.6 %', '7.6 %', 'In gage length 4.5 times the square root of the area.']"
"AISI Grade 18Ni (350) Maraging Steel, Aged, at RT, tested longitudinal, round bar 32 mm","['Iron, Fe', '63 %', '63 %', 'As remainder']","['Tensile Strength, Ultimate', '2391 MPa', '346800 psi', '']","['Tensile Strength, Yield', '2348 MPa@Strain 0.200 %', '340500 psi@Strain 0.200 %', '']","['Elongation at Break', '7.6 %', '7.6 %', 'In gage length 4.5 times the square root of the area.']"
"AISI Grade 18Ni (350) Maraging Steel, Aged, at RT, tested longitudinal, round bar 32 mm","['Manganese, Mn', '<= 0.10 %', '<= 0.10 %', '']","['Tensile Strength, Ultimate', '2391 MPa', '346800 psi', '']","['Tensile Strength, Yield', '2348 MPa@Strain 0.200 %', '340500 psi@Strain 0.200 %', '']","['Elongation at Break', '7.6 %', '7.6 %', 'In gage length 4.5 times the square root of the area.']"
"AISI Grade 18Ni (350) Maraging Steel, Aged, at RT, tested longitudinal, round bar 32 mm","['Molybdenum, Mo', '4.8 %', '4.8 %', '']","['Tensile Strength, Ultimate', '2391 MPa', '346800 psi', '']","['Tensile Strength, Yield', '2348 MPa@Strain 0.200 %', '340500 psi@Strain 0.200 %', '']","['Elongation at Break', '7.6 %', '7.6 %', 'In gage length 4.5 times the square root of the area.']"
"AISI Grade 18Ni (350) Maraging Steel, Aged, at RT, tested longitudinal, round bar 32 mm","['Nickel, Ni', '18.5 %', '18.5 %', '']","['Tensile Strength, Ultimate', '2391 MPa', '346800 psi', '']","['Tensile Strength, Yield', '2348 MPa@Strain 0.200 %', '340500 psi@Strain 0.200 %', '']","['Elongation at Break', '7.6 %', '7.6 %', 'In gage length 4.5 times the square root of the area.']"
"AISI Grade 18Ni (350) Maraging Steel, Aged, at RT, tested longitudinal, round bar 32 mm","['Phosphorous, P', '<= 0.010 %', '<= 0.010 %', '']","['Tensile Strength, Ultimate', '2391 MPa', '346800 psi', '']","['Tensile Strength, Yield', '2348 MPa@Strain 0.200 %', '340500 psi@Strain 0.200 %', '']","['Elongation at Break', '7.6 %', '7.6 %', 'In gage length 4.5 times the square root of the area.']"
"AISI Grade 18Ni (350) Maraging Steel, Aged, at RT, tested longitudinal, round bar 32 mm","['Silicon, Si', '<= 0.10 %', '<= 0.10 %', '']","['Tensile Strength, Ultimate', '2391 MPa', '346800 psi', '']","['Tensile Strength, Yield', '2348 MPa@Strain 0.200 %', '340500 psi@Strain 0.200 %', '']","['Elongation at Break', '7.6 %', '7.6 %', 'In gage length 4.5 times the square root of the area.']"
"AISI Grade 18Ni (350) Maraging Steel, Aged, at RT, tested longitudinal, round bar 32 mm","['Sulfur, S', '<= 0.010 %', '<= 0.010 %', '']","['Tensile Strength, Ultimate', '2391 MPa', '346800 psi', '']","['Tensile Strength, Yield', '2348 MPa@Strain 0.200 %', '340500 psi@Strain 0.200 %', '']","['Elongation at Break', '7.6 %', '7.6 %', 'In gage length 4.5 times the square root of the area.']"
"AISI Grade 18Ni (350) Maraging Steel, Aged, at RT, tested longitudinal, round bar 32 mm","['Titanium, Ti', '1.4 %', '1.4 %', '']","['Tensile Strength, Ultimate', '2391 MPa', '346800 psi', '']","['Tensile Strength, Yield', '2348 MPa@Strain 0.200 %', '340500 psi@Strain 0.200 %', '']","['Elongation at Break', '7.6 %', '7.6 %', 'In gage length 4.5 times the square root of the area.']"
"AISI Grade 18Ni (350) Maraging Steel, Aged, at RT, tested longitudinal, round bar 32 mm","['Zirconium, Zr', '0.010 %', '0.010 %', '']","['Tensile Strength, Ultimate', '2391 MPa', '346800 psi', '']","['Tensile Strength, Yield', '2348 MPa@Strain 0.200 %', '340500 psi@Strain 0.200 %', '']","['Elongation at Break', '7.6 %', '7.6 %', 'In gage length 4.5 times the square root of the area.']"
"AISI Grade 18Ni (350) Maraging Steel, Aged, at RT, tested longitudinal, round bar 75 mm","['Aluminum, Al', '0.10 %', '0.10 %', '']","['Tensile Strength, Ultimate', '2359 MPa', '342100 psi', '']","['Tensile Strength, Yield', '2320 MPa@Strain 0.200 %', '336000 psi@Strain 0.200 %', '']","['Elongation at Break', '6.2 %', '6.2 %', 'In gage length 4.5 times the square root of the area.']"
"AISI Grade 18Ni (350) Maraging Steel, Aged, at RT, tested longitudinal, round bar 75 mm","['Boron, B', '0.0030 %', '0.0030 %', '']","['Tensile Strength, Ultimate', '2359 MPa', '342100 psi', '']","['Tensile Strength, Yield', '2320 MPa@Strain 0.200 %', '336000 psi@Strain 0.200 %', '']","['Elongation at Break', '6.2 %', '6.2 %', 'In gage length 4.5 times the square root of the area.']"
"AISI Grade 18Ni (350) Maraging Steel, Aged, at RT, tested longitudinal, round bar 75 mm","['Carbon, C', '<= 0.030 %', '<= 0.030 %', '']","['Tensile Strength, Ultimate', '2359 MPa', '342100 psi', '']","['Tensile Strength, Yield', '2320 MPa@Strain 0.200 %', '336000 psi@Strain 0.200 %', '']","['Elongation at Break', '6.2 %', '6.2 %', 'In gage length 4.5 times the square root of the area.']"
"AISI Grade 18Ni (350) Maraging Steel, Aged, at RT, tested longitudinal, round bar 75 mm","['Cobalt, Co', '12 %', '12 %', '']","['Tensile Strength, Ultimate', '2359 MPa', '342100 psi', '']","['Tensile Strength, Yield', '2320 MPa@Strain 0.200 %', '336000 psi@Strain 0.200 %', '']","['Elongation at Break', '6.2 %', '6.2 %', 'In gage length 4.5 times the square root of the area.']"
"AISI Grade 18Ni (350) Maraging Steel, Aged, at RT, tested longitudinal, round bar 75 mm","['Iron, Fe', '63 %', '63 %', 'As remainder']","['Tensile Strength, Ultimate', '2359 MPa', '342100 psi', '']","['Tensile Strength, Yield', '2320 MPa@Strain 0.200 %', '336000 psi@Strain 0.200 %', '']","['Elongation at Break', '6.2 %', '6.2 %', 'In gage length 4.5 times the square root of the area.']"
"AISI Grade 18Ni (350) Maraging Steel, Aged, at RT, tested longitudinal, round bar 75 mm","['Manganese, Mn', '<= 0.10 %', '<= 0.10 %', '']","['Tensile Strength, Ultimate', '2359 MPa', '342100 psi', '']","['Tensile Strength, Yield', '2320 MPa@Strain 0.200 %', '336000 psi@Strain 0.200 %', '']","['Elongation at Break', '6.2 %', '6.2 %', 'In gage length 4.5 times the square root of the area.']"
"AISI Grade 18Ni (350) Maraging Steel, Aged, at RT, tested longitudinal, round bar 75 mm","['Molybdenum, Mo', '4.8 %', '4.8 %', '']","['Tensile Strength, Ultimate', '2359 MPa', '342100 psi', '']","['Tensile Strength, Yield', '2320 MPa@Strain 0.200 %', '336000 psi@Strain 0.200 %', '']","['Elongation at Break', '6.2 %', '6.2 %', 'In gage length 4.5 times the square root of the area.']"
"AISI Grade 18Ni (350) Maraging Steel, Aged, at RT, tested longitudinal, round bar 75 mm","['Nickel, Ni', '18.5 %', '18.5 %', '']","['Tensile Strength, Ultimate', '2359 MPa', '342100 psi', '']","['Tensile Strength, Yield', '2320 MPa@Strain 0.200 %', '336000 psi@Strain 0.200 %', '']","['Elongation at Break', '6.2 %', '6.2 %', 'In gage length 4.5 times the square root of the area.']"
"AISI Grade 18Ni (350) Maraging Steel, Aged, at RT, tested longitudinal, round bar 75 mm","['Phosphorous, P', '<= 0.010 %', '<= 0.010 %', '']","['Tensile Strength, Ultimate', '2359 MPa', '342100 psi', '']","['Tensile Strength, Yield', '2320 MPa@Strain 0.200 %', '336000 psi@Strain 0.200 %', '']","['Elongation at Break', '6.2 %', '6.2 %', 'In gage length 4.5 times the square root of the area.']"
"AISI Grade 18Ni (350) Maraging Steel, Aged, at RT, tested longitudinal, round bar 75 mm","['Silicon, Si', '<= 0.10 %', '<= 0.10 %', '']","['Tensile Strength, Ultimate', '2359 MPa', '342100 psi', '']","['Tensile Strength, Yield', '2320 MPa@Strain 0.200 %', '336000 psi@Strain 0.200 %', '']","['Elongation at Break', '6.2 %', '6.2 %', 'In gage length 4.5 times the square root of the area.']"
"AISI Grade 18Ni (350) Maraging Steel, Aged, at RT, tested longitudinal, round bar 75 mm","['Sulfur, S', '<= 0.010 %', '<= 0.010 %', '']","['Tensile Strength, Ultimate', '2359 MPa', '342100 psi', '']","['Tensile Strength, Yield', '2320 MPa@Strain 0.200 %', '336000 psi@Strain 0.200 %', '']","['Elongation at Break', '6.2 %', '6.2 %', 'In gage length 4.5 times the square root of the area.']"
"AISI Grade 18Ni (350) Maraging Steel, Aged, at RT, tested longitudinal, round bar 75 mm","['Titanium, Ti', '1.4 %', '1.4 %', '']","['Tensile Strength, Ultimate', '2359 MPa', '342100 psi', '']","['Tensile Strength, Yield', '2320 MPa@Strain 0.200 %', '336000 psi@Strain 0.200 %', '']","['Elongation at Break', '6.2 %', '6.2 %', 'In gage length 4.5 times the square root of the area.']"
"AISI Grade 18Ni (350) Maraging Steel, Aged, at RT, tested longitudinal, round bar 75 mm","['Zirconium, Zr', '0.010 %', '0.010 %', '']","['Tensile Strength, Ultimate', '2359 MPa', '342100 psi', '']","['Tensile Strength, Yield', '2320 MPa@Strain 0.200 %', '336000 psi@Strain 0.200 %', '']","['Elongation at Break', '6.2 %', '6.2 %', 'In gage length 4.5 times the square root of the area.']"
"AISI Grade 18Ni (350) Maraging Steel, Aged, at RT, tested transverse, sheet 6 mm thick","['Aluminum, Al', '0.10 %', '0.10 %', '']","['Tensile Strength, Ultimate', '2451 MPa', '355500 psi', '']","['Tensile Strength, Yield', '2395 MPa@Strain 0.200 %', '347400 psi@Strain 0.200 %', '']","['Elongation at Break', '3.0 %', '3.0 %', 'In gage length 4.5 times the square root of the area.']"
"AISI Grade 18Ni (350) Maraging Steel, Aged, at RT, tested transverse, sheet 6 mm thick","['Boron, B', '0.0030 %', '0.0030 %', '']","['Tensile Strength, Ultimate', '2451 MPa', '355500 psi', '']","['Tensile Strength, Yield', '2395 MPa@Strain 0.200 %', '347400 psi@Strain 0.200 %', '']","['Elongation at Break', '3.0 %', '3.0 %', 'In gage length 4.5 times the square root of the area.']"
"AISI Grade 18Ni (350) Maraging Steel, Aged, at RT, tested transverse, sheet 6 mm thick","['Carbon, C', '<= 0.030 %', '<= 0.030 %', '']","['Tensile Strength, Ultimate', '2451 MPa', '355500 psi', '']","['Tensile Strength, Yield', '2395 MPa@Strain 0.200 %', '347400 psi@Strain 0.200 %', '']","['Elongation at Break', '3.0 %', '3.0 %', 'In gage length 4.5 times the square root of the area.']"
"AISI Grade 18Ni (350) Maraging Steel, Aged, at RT, tested transverse, sheet 6 mm thick","['Cobalt, Co', '12 %', '12 %', '']","['Tensile Strength, Ultimate', '2451 MPa', '355500 psi', '']","['Tensile Strength, Yield', '2395 MPa@Strain 0.200 %', '347400 psi@Strain 0.200 %', '']","['Elongation at Break', '3.0 %', '3.0 %', 'In gage length 4.5 times the square root of the area.']"
"AISI Grade 18Ni (350) Maraging Steel, Aged, at RT, tested transverse, sheet 6 mm thick","['Iron, Fe', '63 %', '63 %', 'As remainder']","['Tensile Strength, Ultimate', '2451 MPa', '355500 psi', '']","['Tensile Strength, Yield', '2395 MPa@Strain 0.200 %', '347400 psi@Strain 0.200 %', '']","['Elongation at Break', '3.0 %', '3.0 %', 'In gage length 4.5 times the square root of the area.']"
"AISI Grade 18Ni (350) Maraging Steel, Aged, at RT, tested transverse, sheet 6 mm thick","['Manganese, Mn', '<= 0.10 %', '<= 0.10 %', '']","['Tensile Strength, Ultimate', '2451 MPa', '355500 psi', '']","['Tensile Strength, Yield', '2395 MPa@Strain 0.200 %', '347400 psi@Strain 0.200 %', '']","['Elongation at Break', '3.0 %', '3.0 %', 'In gage length 4.5 times the square root of the area.']"
"AISI Grade 18Ni (350) Maraging Steel, Aged, at RT, tested transverse, sheet 6 mm thick","['Molybdenum, Mo', '4.8 %', '4.8 %', '']","['Tensile Strength, Ultimate', '2451 MPa', '355500 psi', '']","['Tensile Strength, Yield', '2395 MPa@Strain 0.200 %', '347400 psi@Strain 0.200 %', '']","['Elongation at Break', '3.0 %', '3.0 %', 'In gage length 4.5 times the square root of the area.']"
"AISI Grade 18Ni (350) Maraging Steel, Aged, at RT, tested transverse, sheet 6 mm thick","['Nickel, Ni', '18.5 %', '18.5 %', '']","['Tensile Strength, Ultimate', '2451 MPa', '355500 psi', '']","['Tensile Strength, Yield', '2395 MPa@Strain 0.200 %', '347400 psi@Strain 0.200 %', '']","['Elongation at Break', '3.0 %', '3.0 %', 'In gage length 4.5 times the square root of the area.']"
"AISI Grade 18Ni (350) Maraging Steel, Aged, at RT, tested transverse, sheet 6 mm thick","['Phosphorous, P', '<= 0.010 %', '<= 0.010 %', '']","['Tensile Strength, Ultimate', '2451 MPa', '355500 psi', '']","['Tensile Strength, Yield', '2395 MPa@Strain 0.200 %', '347400 psi@Strain 0.200 %', '']","['Elongation at Break', '3.0 %', '3.0 %', 'In gage length 4.5 times the square root of the area.']"
"AISI Grade 18Ni (350) Maraging Steel, Aged, at RT, tested transverse, sheet 6 mm thick","['Silicon, Si', '<= 0.10 %', '<= 0.10 %', '']","['Tensile Strength, Ultimate', '2451 MPa', '355500 psi', '']","['Tensile Strength, Yield', '2395 MPa@Strain 0.200 %', '347400 psi@Strain 0.200 %', '']","['Elongation at Break', '3.0 %', '3.0 %', 'In gage length 4.5 times the square root of the area.']"
"AISI Grade 18Ni (350) Maraging Steel, Aged, at RT, tested transverse, sheet 6 mm thick","['Sulfur, S', '<= 0.010 %', '<= 0.010 %', '']","['Tensile Strength, Ultimate', '2451 MPa', '355500 psi', '']","['Tensile Strength, Yield', '2395 MPa@Strain 0.200 %', '347400 psi@Strain 0.200 %', '']","['Elongation at Break', '3.0 %', '3.0 %', 'In gage length 4.5 times the square root of the area.']"
"AISI Grade 18Ni (350) Maraging Steel, Aged, at RT, tested transverse, sheet 6 mm thick","['Titanium, Ti', '1.4 %', '1.4 %', '']","['Tensile Strength, Ultimate', '2451 MPa', '355500 psi', '']","['Tensile Strength, Yield', '2395 MPa@Strain 0.200 %', '347400 psi@Strain 0.200 %', '']","['Elongation at Break', '3.0 %', '3.0 %', 'In gage length 4.5 times the square root of the area.']"
"AISI Grade 18Ni (350) Maraging Steel, Aged, at RT, tested transverse, sheet 6 mm thick","['Zirconium, Zr', '0.010 %', '0.010 %', '']","['Tensile Strength, Ultimate', '2451 MPa', '355500 psi', '']","['Tensile Strength, Yield', '2395 MPa@Strain 0.200 %', '347400 psi@Strain 0.200 %', '']","['Elongation at Break', '3.0 %', '3.0 %', 'In gage length 4.5 times the square root of the area.']"
AISI 2330 Steel (UNS G23300),"['Modulus of Elasticity', '201 - 209 GPa', '29200 - 30300 ksi', '']","['Tensile Strength, Ultimate', '841 MPa', '122000 psi', '']","['Tensile Strength, Yield', '689 MPa@Strain 0.200 %', '99900 psi@Strain 0.200 %', '']","['Elongation at Break', '19 %', '19 %', '']"
AISI 2330 Steel (UNS G23300),"['Bulk Modulus', '160 - 170 GPa', '23200 - 24700 ksi', '']","['Tensile Strength, Ultimate', '841 MPa', '122000 psi', '']","['Tensile Strength, Yield', '689 MPa@Strain 0.200 %', '99900 psi@Strain 0.200 %', '']","['Elongation at Break', '19 %', '19 %', '']"
AISI 2330 Steel (UNS G23300),"['Poissons Ratio', '0.27 - 0.30', '0.27 - 0.30', '']","['Tensile Strength, Ultimate', '841 MPa', '122000 psi', '']","['Tensile Strength, Yield', '689 MPa@Strain 0.200 %', '99900 psi@Strain 0.200 %', '']","['Elongation at Break', '19 %', '19 %', '']"
AISI 2330 Steel (UNS G23300),"['Shear Modulus', '81.0 - 82.0 GPa', '11700 - 11900 ksi', '']","['Tensile Strength, Ultimate', '841 MPa', '122000 psi', '']","['Tensile Strength, Yield', '689 MPa@Strain 0.200 %', '99900 psi@Strain 0.200 %', '']","['Elongation at Break', '19 %', '19 %', '']"
AISI 2330 Steel (UNS G23300),"['Thermal Properties', 'Metric', 'English', 'Comments']","['Tensile Strength, Ultimate', '841 MPa', '122000 psi', '']","['Tensile Strength, Yield', '689 MPa@Strain 0.200 %', '99900 psi@Strain 0.200 %', '']","['Elongation at Break', '19 %', '19 %', '']"
AISI 2330 Steel (UNS G23300),"['CTE, linear', '10.9 µm/m-°C', '6.06 µin/in-°F', '']","['Tensile Strength, Ultimate', '841 MPa', '122000 psi', '']","['Tensile Strength, Yield', '689 MPa@Strain 0.200 %', '99900 psi@Strain 0.200 %', '']","['Elongation at Break', '19 %', '19 %', '']"
AISI 2515 Steel (UNS G25150),"['Modulus of Elasticity', '201 - 209 GPa', '29200 - 30300 ksi', '']","['Tensile Strength, Ultimate', '779 MPa', '113000 psi', '']","['Tensile Strength, Yield', '648 MPa@Strain 0.200 %', '94000 psi@Strain 0.200 %', '']","['Elongation at Break', '25 %', '25 %', '']"
AISI 2515 Steel (UNS G25150),"['Bulk Modulus', '160 - 170 GPa', '23200 - 24700 ksi', '']","['Tensile Strength, Ultimate', '779 MPa', '113000 psi', '']","['Tensile Strength, Yield', '648 MPa@Strain 0.200 %', '94000 psi@Strain 0.200 %', '']","['Elongation at Break', '25 %', '25 %', '']"
AISI 2515 Steel (UNS G25150),"['Poissons Ratio', '0.27 - 0.30', '0.27 - 0.30', '']","['Tensile Strength, Ultimate', '779 MPa', '113000 psi', '']","['Tensile Strength, Yield', '648 MPa@Strain 0.200 %', '94000 psi@Strain 0.200 %', '']","['Elongation at Break', '25 %', '25 %', '']"
AISI 2515 Steel (UNS G25150),"['Shear Modulus', '81.0 - 82.0 GPa', '11700 - 11900 ksi', '']","['Tensile Strength, Ultimate', '779 MPa', '113000 psi', '']","['Tensile Strength, Yield', '648 MPa@Strain 0.200 %', '94000 psi@Strain 0.200 %', '']","['Elongation at Break', '25 %', '25 %', '']"
AISI 2515 Steel (UNS G25150),"['Thermal Properties', 'Metric', 'English', 'Comments']","['Tensile Strength, Ultimate', '779 MPa', '113000 psi', '']","['Tensile Strength, Yield', '648 MPa@Strain 0.200 %', '94000 psi@Strain 0.200 %', '']","['Elongation at Break', '25 %', '25 %', '']"
AISI 2515 Steel (UNS G25150),"['CTE, linear', '>= 10.9 µm/m-°C', '>= 6.06 µin/in-°F', '']","['Tensile Strength, Ultimate', '779 MPa', '113000 psi', '']","['Tensile Strength, Yield', '648 MPa@Strain 0.200 %', '94000 psi@Strain 0.200 %', '']","['Elongation at Break', '25 %', '25 %', '']"
AISI 2515 Steel (UNS G25150),"['Thermal Conductivity', '34.3 W/m-K', '238 BTU-in/hr-ft²-°F', '']","['Tensile Strength, Ultimate', '779 MPa', '113000 psi', '']","['Tensile Strength, Yield', '648 MPa@Strain 0.200 %', '94000 psi@Strain 0.200 %', '']","['Elongation at Break', '25 %', '25 %', '']"
AISI 3140,"['Carbon, C', '0.38 - 0.43 %', '0.38 - 0.43 %', '']","['Tensile Strength, Ultimate', '790 MPa', '115000 psi', 'ASTM D638']","['Tensile Strength, Yield', '520 MPa', '75400 psi', 'ASTM D638']","['Elongation at Break', '25 %', '25 %', 'ASTM D638']"
AISI 3140,"['Chromium, Cr', '0.55 - 0.75 %', '0.55 - 0.75 %', '']","['Tensile Strength, Ultimate', '790 MPa', '115000 psi', 'ASTM D638']","['Tensile Strength, Yield', '520 MPa', '75400 psi', 'ASTM D638']","['Elongation at Break', '25 %', '25 %', 'ASTM D638']"
AISI 3140,"['Iron, Fe', '96.1 - 97.1 %', '96.1 - 97.1 %', 'as balance']","['Tensile Strength, Ultimate', '790 MPa', '115000 psi', 'ASTM D638']","['Tensile Strength, Yield', '520 MPa', '75400 psi', 'ASTM D638']","['Elongation at Break', '25 %', '25 %', 'ASTM D638']"
AISI 3140,"['Manganese, Mn', '0.70 - 0.90 %', '0.70 - 0.90 %', '']","['Tensile Strength, Ultimate', '790 MPa', '115000 psi', 'ASTM D638']","['Tensile Strength, Yield', '520 MPa', '75400 psi', 'ASTM D638']","['Elongation at Break', '25 %', '25 %', 'ASTM D638']"
AISI 3140,"['Nickel, Ni', '1.1 - 1.4 %', '1.1 - 1.4 %', '']","['Tensile Strength, Ultimate', '790 MPa', '115000 psi', 'ASTM D638']","['Tensile Strength, Yield', '520 MPa', '75400 psi', 'ASTM D638']","['Elongation at Break', '25 %', '25 %', 'ASTM D638']"
AISI 3140,"['Phosphorous, P', '<= 0.040 %', '<= 0.040 %', '']","['Tensile Strength, Ultimate', '790 MPa', '115000 psi', 'ASTM D638']","['Tensile Strength, Yield', '520 MPa', '75400 psi', 'ASTM D638']","['Elongation at Break', '25 %', '25 %', 'ASTM D638']"
AISI 3140,"['Silicon, Si', '0.15 - 0.35 %', '0.15 - 0.35 %', '']","['Tensile Strength, Ultimate', '790 MPa', '115000 psi', 'ASTM D638']","['Tensile Strength, Yield', '520 MPa', '75400 psi', 'ASTM D638']","['Elongation at Break', '25 %', '25 %', 'ASTM D638']"
AISI 3140,"['Sulfur, S', '<= 0.040 %', '<= 0.040 %', '']","['Tensile Strength, Ultimate', '790 MPa', '115000 psi', 'ASTM D638']","['Tensile Strength, Yield', '520 MPa', '75400 psi', 'ASTM D638']","['Elongation at Break', '25 %', '25 %', 'ASTM D638']"
"AISI 4023 Steel, normalized at 925°C (1700°F), machined to 25 mm (1 in.) rounds, pseudocarburized at 925°C (1700°F), box cooled to RT, reheated to 775°C (1430°F) and oil quenched, 150°C (300°F) temper","['Carbon, C', '0.20 - 0.25 %', '0.20 - 0.25 %', '']","['Tensile Strength, Ultimate', '724 MPa', '105000 psi', '']","['Tensile Strength, Yield', '415 MPa', '60200 psi', '']","['Elongation at Break', '19 %', '19 %', 'in 50 mm']"
"AISI 4023 Steel, normalized at 925°C (1700°F), machined to 25 mm (1 in.) rounds, pseudocarburized at 925°C (1700°F), box cooled to RT, reheated to 775°C (1430°F) and oil quenched, 150°C (300°F) temper","['Iron, Fe', '98.13 - 98.75 %', '98.13 - 98.75 %', 'As remainder']","['Tensile Strength, Ultimate', '724 MPa', '105000 psi', '']","['Tensile Strength, Yield', '415 MPa', '60200 psi', '']","['Elongation at Break', '19 %', '19 %', 'in 50 mm']"
"AISI 4023 Steel, normalized at 925°C (1700°F), machined to 25 mm (1 in.) rounds, pseudocarburized at 925°C (1700°F), box cooled to RT, reheated to 775°C (1430°F) and oil quenched, 150°C (300°F) temper","['Manganese, Mn', '0.70 - 0.90 %', '0.70 - 0.90 %', '']","['Tensile Strength, Ultimate', '724 MPa', '105000 psi', '']","['Tensile Strength, Yield', '415 MPa', '60200 psi', '']","['Elongation at Break', '19 %', '19 %', 'in 50 mm']"
"AISI 4023 Steel, normalized at 925°C (1700°F), machined to 25 mm (1 in.) rounds, pseudocarburized at 925°C (1700°F), box cooled to RT, reheated to 775°C (1430°F) and oil quenched, 150°C (300°F) temper","['Molybdenum, Mo', '0.20 - 0.30 %', '0.20 - 0.30 %', '']","['Tensile Strength, Ultimate', '724 MPa', '105000 psi', '']","['Tensile Strength, Yield', '415 MPa', '60200 psi', '']","['Elongation at Break', '19 %', '19 %', 'in 50 mm']"
"AISI 4023 Steel, normalized at 925°C (1700°F), machined to 25 mm (1 in.) rounds, pseudocarburized at 925°C (1700°F), box cooled to RT, reheated to 775°C (1430°F) and oil quenched, 150°C (300°F) temper","['Phosphorous, P', '<= 0.035 %', '<= 0.035 %', '']","['Tensile Strength, Ultimate', '724 MPa', '105000 psi', '']","['Tensile Strength, Yield', '415 MPa', '60200 psi', '']","['Elongation at Break', '19 %', '19 %', 'in 50 mm']"
"AISI 4023 Steel, normalized at 925°C (1700°F), machined to 25 mm (1 in.) rounds, pseudocarburized at 925°C (1700°F), box cooled to RT, reheated to 775°C (1430°F) and oil quenched, 150°C (300°F) temper","['Silicon, Si', '0.15 - 0.35 %', '0.15 - 0.35 %', '']","['Tensile Strength, Ultimate', '724 MPa', '105000 psi', '']","['Tensile Strength, Yield', '415 MPa', '60200 psi', '']","['Elongation at Break', '19 %', '19 %', 'in 50 mm']"
"AISI 4023 Steel, normalized at 925°C (1700°F), machined to 25 mm (1 in.) rounds, pseudocarburized at 925°C (1700°F), box cooled to RT, reheated to 775°C (1430°F) and oil quenched, 150°C (300°F) temper","['Sulfur, S', '<= 0.040 %', '<= 0.040 %', '']","['Tensile Strength, Ultimate', '724 MPa', '105000 psi', '']","['Tensile Strength, Yield', '415 MPa', '60200 psi', '']","['Elongation at Break', '19 %', '19 %', 'in 50 mm']"
"AISI 4023 Steel, normalized at 925°C (1700°F), machined to 25 mm (1 in.) rounds, pseudocarburized at 925°C (1700°F), box cooled to RT, reheated to 800°C (1470°F) and oil quenched, 150°C (300°F) temper","['Carbon, C', '0.20 - 0.25 %', '0.20 - 0.25 %', '']","['Tensile Strength, Ultimate', '745 MPa', '108000 psi', '']","['Tensile Strength, Yield', '440 MPa', '63800 psi', '']","['Elongation at Break', '21 %', '21 %', 'in 50 mm']"
"AISI 4023 Steel, normalized at 925°C (1700°F), machined to 25 mm (1 in.) rounds, pseudocarburized at 925°C (1700°F), box cooled to RT, reheated to 800°C (1470°F) and oil quenched, 150°C (300°F) temper","['Iron, Fe', '98.13 - 98.75 %', '98.13 - 98.75 %', 'As remainder']","['Tensile Strength, Ultimate', '745 MPa', '108000 psi', '']","['Tensile Strength, Yield', '440 MPa', '63800 psi', '']","['Elongation at Break', '21 %', '21 %', 'in 50 mm']"
"AISI 4023 Steel, normalized at 925°C (1700°F), machined to 25 mm (1 in.) rounds, pseudocarburized at 925°C (1700°F), box cooled to RT, reheated to 800°C (1470°F) and oil quenched, 150°C (300°F) temper","['Manganese, Mn', '0.70 - 0.90 %', '0.70 - 0.90 %', '']","['Tensile Strength, Ultimate', '745 MPa', '108000 psi', '']","['Tensile Strength, Yield', '440 MPa', '63800 psi', '']","['Elongation at Break', '21 %', '21 %', 'in 50 mm']"
"AISI 4023 Steel, normalized at 925°C (1700°F), machined to 25 mm (1 in.) rounds, pseudocarburized at 925°C (1700°F), box cooled to RT, reheated to 800°C (1470°F) and oil quenched, 150°C (300°F) temper","['Molybdenum, Mo', '0.20 - 0.30 %', '0.20 - 0.30 %', '']","['Tensile Strength, Ultimate', '745 MPa', '108000 psi', '']","['Tensile Strength, Yield', '440 MPa', '63800 psi', '']","['Elongation at Break', '21 %', '21 %', 'in 50 mm']"
"AISI 4023 Steel, normalized at 925°C (1700°F), machined to 25 mm (1 in.) rounds, pseudocarburized at 925°C (1700°F), box cooled to RT, reheated to 800°C (1470°F) and oil quenched, 150°C (300°F) temper","['Phosphorous, P', '<= 0.035 %', '<= 0.035 %', '']","['Tensile Strength, Ultimate', '745 MPa', '108000 psi', '']","['Tensile Strength, Yield', '440 MPa', '63800 psi', '']","['Elongation at Break', '21 %', '21 %', 'in 50 mm']"
"AISI 4023 Steel, normalized at 925°C (1700°F), machined to 25 mm (1 in.) rounds, pseudocarburized at 925°C (1700°F), box cooled to RT, reheated to 800°C (1470°F) and oil quenched, 150°C (300°F) temper","['Silicon, Si', '0.15 - 0.35 %', '0.15 - 0.35 %', '']","['Tensile Strength, Ultimate', '745 MPa', '108000 psi', '']","['Tensile Strength, Yield', '440 MPa', '63800 psi', '']","['Elongation at Break', '21 %', '21 %', 'in 50 mm']"
"AISI 4023 Steel, normalized at 925°C (1700°F), machined to 25 mm (1 in.) rounds, pseudocarburized at 925°C (1700°F), box cooled to RT, reheated to 800°C (1470°F) and oil quenched, 150°C (300°F) temper","['Sulfur, S', '<= 0.040 %', '<= 0.040 %', '']","['Tensile Strength, Ultimate', '745 MPa', '108000 psi', '']","['Tensile Strength, Yield', '440 MPa', '63800 psi', '']","['Elongation at Break', '21 %', '21 %', 'in 50 mm']"
"AISI 4023 Steel, normalized at 925°C (1700°F), machined to 25 mm (1 in.) rounds, pseudocarburized at 925°C (1700°F), box cooled to RT, reheated to 855°C (1570°F) and oil quenched, 150°C (300°F) temper","['Carbon, C', '0.20 - 0.25 %', '0.20 - 0.25 %', '']","['Tensile Strength, Ultimate', '786 MPa', '114000 psi', '']","['Tensile Strength, Yield', '495 MPa', '71800 psi', '']","['Elongation at Break', '22 %', '22 %', 'in 50 mm']"
"AISI 4023 Steel, normalized at 925°C (1700°F), machined to 25 mm (1 in.) rounds, pseudocarburized at 925°C (1700°F), box cooled to RT, reheated to 855°C (1570°F) and oil quenched, 150°C (300°F) temper","['Iron, Fe', '98.13 - 98.75 %', '98.13 - 98.75 %', 'As remainder']","['Tensile Strength, Ultimate', '786 MPa', '114000 psi', '']","['Tensile Strength, Yield', '495 MPa', '71800 psi', '']","['Elongation at Break', '22 %', '22 %', 'in 50 mm']"
"AISI 4023 Steel, normalized at 925°C (1700°F), machined to 25 mm (1 in.) rounds, pseudocarburized at 925°C (1700°F), box cooled to RT, reheated to 855°C (1570°F) and oil quenched, 150°C (300°F) temper","['Manganese, Mn', '0.70 - 0.90 %', '0.70 - 0.90 %', '']","['Tensile Strength, Ultimate', '786 MPa', '114000 psi', '']","['Tensile Strength, Yield', '495 MPa', '71800 psi', '']","['Elongation at Break', '22 %', '22 %', 'in 50 mm']"
"AISI 4023 Steel, normalized at 925°C (1700°F), machined to 25 mm (1 in.) rounds, pseudocarburized at 925°C (1700°F), box cooled to RT, reheated to 855°C (1570°F) and oil quenched, 150°C (300°F) temper","['Molybdenum, Mo', '0.20 - 0.30 %', '0.20 - 0.30 %', '']","['Tensile Strength, Ultimate', '786 MPa', '114000 psi', '']","['Tensile Strength, Yield', '495 MPa', '71800 psi', '']","['Elongation at Break', '22 %', '22 %', 'in 50 mm']"
"AISI 4023 Steel, normalized at 925°C (1700°F), machined to 25 mm (1 in.) rounds, pseudocarburized at 925°C (1700°F), box cooled to RT, reheated to 855°C (1570°F) and oil quenched, 150°C (300°F) temper","['Phosphorous, P', '<= 0.035 %', '<= 0.035 %', '']","['Tensile Strength, Ultimate', '786 MPa', '114000 psi', '']","['Tensile Strength, Yield', '495 MPa', '71800 psi', '']","['Elongation at Break', '22 %', '22 %', 'in 50 mm']"
"AISI 4023 Steel, normalized at 925°C (1700°F), machined to 25 mm (1 in.) rounds, pseudocarburized at 925°C (1700°F), box cooled to RT, reheated to 855°C (1570°F) and oil quenched, 150°C (300°F) temper","['Silicon, Si', '0.15 - 0.35 %', '0.15 - 0.35 %', '']","['Tensile Strength, Ultimate', '786 MPa', '114000 psi', '']","['Tensile Strength, Yield', '495 MPa', '71800 psi', '']","['Elongation at Break', '22 %', '22 %', 'in 50 mm']"
"AISI 4023 Steel, normalized at 925°C (1700°F), machined to 25 mm (1 in.) rounds, pseudocarburized at 925°C (1700°F), box cooled to RT, reheated to 855°C (1570°F) and oil quenched, 150°C (300°F) temper","['Sulfur, S', '<= 0.040 %', '<= 0.040 %', '']","['Tensile Strength, Ultimate', '786 MPa', '114000 psi', '']","['Tensile Strength, Yield', '495 MPa', '71800 psi', '']","['Elongation at Break', '22 %', '22 %', 'in 50 mm']"
"AISI 4023 Steel, normalized at 925°C (1700°F), machined to 25 mm (1 in.) rounds, pseudocarburized at 925°C (1700°F) and oil quenched, 150°C (300°F) temper","['Carbon, C', '0.20 - 0.25 %', '0.20 - 0.25 %', '']","['Tensile Strength, Ultimate', '827 MPa', '120000 psi', '']","['Tensile Strength, Yield', '585 MPa', '84800 psi', '']","['Elongation at Break', '20 %', '20 %', 'in 50 mm']"
"AISI 4023 Steel, normalized at 925°C (1700°F), machined to 25 mm (1 in.) rounds, pseudocarburized at 925°C (1700°F) and oil quenched, 150°C (300°F) temper","['Iron, Fe', '98.13 - 98.75 %', '98.13 - 98.75 %', 'As remainder']","['Tensile Strength, Ultimate', '827 MPa', '120000 psi', '']","['Tensile Strength, Yield', '585 MPa', '84800 psi', '']","['Elongation at Break', '20 %', '20 %', 'in 50 mm']"
"AISI 4023 Steel, normalized at 925°C (1700°F), machined to 25 mm (1 in.) rounds, pseudocarburized at 925°C (1700°F) and oil quenched, 150°C (300°F) temper","['Manganese, Mn', '0.70 - 0.90 %', '0.70 - 0.90 %', '']","['Tensile Strength, Ultimate', '827 MPa', '120000 psi', '']","['Tensile Strength, Yield', '585 MPa', '84800 psi', '']","['Elongation at Break', '20 %', '20 %', 'in 50 mm']"
"AISI 4023 Steel, normalized at 925°C (1700°F), machined to 25 mm (1 in.) rounds, pseudocarburized at 925°C (1700°F) and oil quenched, 150°C (300°F) temper","['Molybdenum, Mo', '0.20 - 0.30 %', '0.20 - 0.30 %', '']","['Tensile Strength, Ultimate', '827 MPa', '120000 psi', '']","['Tensile Strength, Yield', '585 MPa', '84800 psi', '']","['Elongation at Break', '20 %', '20 %', 'in 50 mm']"
"AISI 4023 Steel, normalized at 925°C (1700°F), machined to 25 mm (1 in.) rounds, pseudocarburized at 925°C (1700°F) and oil quenched, 150°C (300°F) temper","['Phosphorous, P', '<= 0.035 %', '<= 0.035 %', '']","['Tensile Strength, Ultimate', '827 MPa', '120000 psi', '']","['Tensile Strength, Yield', '585 MPa', '84800 psi', '']","['Elongation at Break', '20 %', '20 %', 'in 50 mm']"
"AISI 4023 Steel, normalized at 925°C (1700°F), machined to 25 mm (1 in.) rounds, pseudocarburized at 925°C (1700°F) and oil quenched, 150°C (300°F) temper","['Silicon, Si', '0.15 - 0.35 %', '0.15 - 0.35 %', '']","['Tensile Strength, Ultimate', '827 MPa', '120000 psi', '']","['Tensile Strength, Yield', '585 MPa', '84800 psi', '']","['Elongation at Break', '20 %', '20 %', 'in 50 mm']"
"AISI 4023 Steel, normalized at 925°C (1700°F), machined to 25 mm (1 in.) rounds, pseudocarburized at 925°C (1700°F) and oil quenched, 150°C (300°F) temper","['Sulfur, S', '<= 0.040 %', '<= 0.040 %', '']","['Tensile Strength, Ultimate', '827 MPa', '120000 psi', '']","['Tensile Strength, Yield', '585 MPa', '84800 psi', '']","['Elongation at Break', '20 %', '20 %', 'in 50 mm']"
"AISI 4023 Steel, normalized at 925°C (1700°F), machined to 13.7 mm (0.540 in.) rounds, pseudocarburized at 925°C (1700°F), box cooled to RT, reheated to 775°C (1430°F) and oil quenched, 150°C (300°F) temper","['Carbon, C', '0.20 - 0.25 %', '0.20 - 0.25 %', '']","['Tensile Strength, Ultimate', '931 MPa', '135000 psi', '']","['Tensile Strength, Yield', '620 MPa', '89900 psi', '']","['Elongation at Break', '14 %', '14 %', 'in 50 mm']"
"AISI 4023 Steel, normalized at 925°C (1700°F), machined to 13.7 mm (0.540 in.) rounds, pseudocarburized at 925°C (1700°F), box cooled to RT, reheated to 775°C (1430°F) and oil quenched, 150°C (300°F) temper","['Iron, Fe', '98.13 - 98.75 %', '98.13 - 98.75 %', 'As remainder']","['Tensile Strength, Ultimate', '931 MPa', '135000 psi', '']","['Tensile Strength, Yield', '620 MPa', '89900 psi', '']","['Elongation at Break', '14 %', '14 %', 'in 50 mm']"
"AISI 4023 Steel, normalized at 925°C (1700°F), machined to 13.7 mm (0.540 in.) rounds, pseudocarburized at 925°C (1700°F), box cooled to RT, reheated to 775°C (1430°F) and oil quenched, 150°C (300°F) temper","['Manganese, Mn', '0.70 - 0.90 %', '0.70 - 0.90 %', '']","['Tensile Strength, Ultimate', '931 MPa', '135000 psi', '']","['Tensile Strength, Yield', '620 MPa', '89900 psi', '']","['Elongation at Break', '14 %', '14 %', 'in 50 mm']"
"AISI 4023 Steel, normalized at 925°C (1700°F), machined to 13.7 mm (0.540 in.) rounds, pseudocarburized at 925°C (1700°F), box cooled to RT, reheated to 775°C (1430°F) and oil quenched, 150°C (300°F) temper","['Molybdenum, Mo', '0.20 - 0.30 %', '0.20 - 0.30 %', '']","['Tensile Strength, Ultimate', '931 MPa', '135000 psi', '']","['Tensile Strength, Yield', '620 MPa', '89900 psi', '']","['Elongation at Break', '14 %', '14 %', 'in 50 mm']"
