Repository: josiahZXY/AI-assisted-Discovering-High-Strength-and-Ductility-Alloys-and-Database-Development

如果想看完整结果的话，请在这里下载论文观看: https://www.researchgate.net/publication/342881088_AI-assisted_Discovering_High_Strength_and_Ductility_Alloys_and_Database_Development.
喜欢的话请一键三连： star, watch,fork.

作者:张焇烊 2020/4/30

# AI-assisted-Discovering-High-Strength-and-Ductility-Alloys-and-Database-Development
    请将本文件解压放置在D盘下面,在使用user_interface之前，请先将AI-assisted-Discovering-High-Strength-and-Ductility-Alloys-and-Database-Development\Machine_learning\pipeline\p_files下的两个压缩文件解压至当前目录，否则user_interface功能不全。
    Please unzip this file and place it under the D drive.

File: database/Matweb_original_database/Mathweb/Mathweb17.csv
"AISI 4140H Steel, oil quenched, tempered 540¡ãC (1000¡ãF), 25 mm (1 in.) round","['Carbon, C', '0.37 - 0.44 %', '0.37 - 0.44 %', '']","['Tensile Strength, Ultimate', '1140 MPa', '165000 psi', '']","['Tensile Strength, Yield', '965 MPa', '140000 psi', '']","['Elongation at Break', '18 %', '18 %', '']"
"AISI 4140H Steel, oil quenched, tempered 540¡ãC (1000¡ãF), 25 mm (1 in.) round","['Chromium, Cr', '0.75 - 1.2 %', '0.75 - 1.2 %', '']","['Tensile Strength, Ultimate', '1140 MPa', '165000 psi', '']","['Tensile Strength, Yield', '965 MPa', '140000 psi', '']","['Elongation at Break', '18 %', '18 %', '']"
"AISI 4140H Steel, oil quenched, tempered 540¡ãC (1000¡ãF), 25 mm (1 in.) round","['Iron, Fe', '96.585 - 97.93 %', '96.585 - 97.93 %', 'As remainder']","['Tensile Strength, Ultimate', '1140 MPa', '165000 psi', '']","['Tensile Strength, Yield', '965 MPa', '140000 psi', '']","['Elongation at Break', '18 %', '18 %', '']"
"AISI 4140H Steel, oil quenched, tempered 540¡ãC (1000¡ãF), 25 mm (1 in.) round","['Manganese, Mn', '0.65 - 1.1 %', '0.65 - 1.1 %', '']","['Tensile Strength, Ultimate', '1140 MPa', '165000 psi', '']","['Tensile Strength, Yield', '965 MPa', '140000 psi', '']","['Elongation at Break', '18 %', '18 %', '']"
"AISI 4140H Steel, oil quenched, tempered 540¡ãC (1000¡ãF), 25 mm (1 in.) round","['Molybdenum, Mo', '0.15 - 0.30 %', '0.15 - 0.30 %', '']","['Tensile Strength, Ultimate', '1140 MPa', '165000 psi', '']","['Tensile Strength, Yield', '965 MPa', '140000 psi', '']","['Elongation at Break', '18 %', '18 %', '']"
"AISI 4140H Steel, oil quenched, tempered 540¡ãC (1000¡ãF), 25 mm (1 in.) round","['Phosphorous, P', '<= 0.035 %', '<= 0.035 %', '']","['Tensile Strength, Ultimate', '1140 MPa', '165000 psi', '']","['Tensile Strength, Yield', '965 MPa', '140000 psi', '']","['Elongation at Break', '18 %', '18 %', '']"
"AISI 4140H Steel, oil quenched, tempered 540¡ãC (1000¡ãF), 25 mm (1 in.) round","['Silicon, Si', '0.15 - 0.30 %', '0.15 - 0.30 %', '']","['Tensile Strength, Ultimate', '1140 MPa', '165000 psi', '']","['Tensile Strength, Yield', '965 MPa', '140000 psi', '']","['Elongation at Break', '18 %', '18 %', '']"
"AISI 4140H Steel, oil quenched, tempered 540¡ãC (1000¡ãF), 25 mm (1 in.) round","['Sulfur, S', '<= 0.040 %', '<= 0.040 %', '']","['Tensile Strength, Ultimate', '1140 MPa', '165000 psi', '']","['Tensile Strength, Yield', '965 MPa', '140000 psi', '']","['Elongation at Break', '18 %', '18 %', '']"
"AISI 4140H Steel, oil quenched, 650¡ãC (1200¡ãF) temper, 25 mm (1 in.) round","['Carbon, C', '0.37 - 0.44 %', '0.37 - 0.44 %', '']","['Tensile Strength, Ultimate', '931 MPa', '135000 psi', '']","['Tensile Strength, Yield', '793 MPa', '115000 psi', '']","['Elongation at Break', '22 %', '22 %', '']"
"AISI 4140H Steel, oil quenched, 650¡ãC (1200¡ãF) temper, 25 mm (1 in.) round","['Chromium, Cr', '0.75 - 1.2 %', '0.75 - 1.2 %', '']","['Tensile Strength, Ultimate', '931 MPa', '135000 psi', '']","['Tensile Strength, Yield', '793 MPa', '115000 psi', '']","['Elongation at Break', '22 %', '22 %', '']"
"AISI 4140H Steel, oil quenched, 650¡ãC (1200¡ãF) temper, 25 mm (1 in.) round","['Iron, Fe', '96.585 - 97.93 %', '96.585 - 97.93 %', 'As remainder']","['Tensile Strength, Ultimate', '931 MPa', '135000 psi', '']","['Tensile Strength, Yield', '793 MPa', '115000 psi', '']","['Elongation at Break', '22 %', '22 %', '']"
"AISI 4140H Steel, oil quenched, 650¡ãC (1200¡ãF) temper, 25 mm (1 in.) round","['Manganese, Mn', '0.65 - 1.1 %', '0.65 - 1.1 %', '']","['Tensile Strength, Ultimate', '931 MPa', '135000 psi', '']","['Tensile Strength, Yield', '793 MPa', '115000 psi', '']","['Elongation at Break', '22 %', '22 %', '']"
"AISI 4140H Steel, oil quenched, 650¡ãC (1200¡ãF) temper, 25 mm (1 in.) round","['Molybdenum, Mo', '0.15 - 0.30 %', '0.15 - 0.30 %', '']","['Tensile Strength, Ultimate', '931 MPa', '135000 psi', '']","['Tensile Strength, Yield', '793 MPa', '115000 psi', '']","['Elongation at Break', '22 %', '22 %', '']"
"AISI 4140H Steel, oil quenched, 650¡ãC (1200¡ãF) temper, 25 mm (1 in.) round","['Phosphorous, P', '<= 0.035 %', '<= 0.035 %', '']","['Tensile Strength, Ultimate', '931 MPa', '135000 psi', '']","['Tensile Strength, Yield', '793 MPa', '115000 psi', '']","['Elongation at Break', '22 %', '22 %', '']"
"AISI 4140H Steel, oil quenched, 650¡ãC (1200¡ãF) temper, 25 mm (1 in.) round","['Silicon, Si', '0.15 - 0.30 %', '0.15 - 0.30 %', '']","['Tensile Strength, Ultimate', '931 MPa', '135000 psi', '']","['Tensile Strength, Yield', '793 MPa', '115000 psi', '']","['Elongation at Break', '22 %', '22 %', '']"
"AISI 4140H Steel, oil quenched, 650¡ãC (1200¡ãF) temper, 25 mm (1 in.) round","['Sulfur, S', '<= 0.040 %', '<= 0.040 %', '']","['Tensile Strength, Ultimate', '931 MPa', '135000 psi', '']","['Tensile Strength, Yield', '793 MPa', '115000 psi', '']","['Elongation at Break', '22 %', '22 %', '']"
"AISI 4140H Steel, normalized at 870¡ãC","['Carbon, C', '0.37 - 0.44 %', '0.37 - 0.44 %', '']","['Tensile Strength, Ultimate', '1020 MPa', '148000 psi', '']","['Tensile Strength, Yield', '655 MPa', '95000 psi', '']","['Elongation at Break', '17.7 %', '17.7 %', '']"
"AISI 4140H Steel, normalized at 870¡ãC","['Chromium, Cr', '0.75 - 1.2 %', '0.75 - 1.2 %', '']","['Tensile Strength, Ultimate', '1020 MPa', '148000 psi', '']","['Tensile Strength, Yield', '655 MPa', '95000 psi', '']","['Elongation at Break', '17.7 %', '17.7 %', '']"
"AISI 4140H Steel, normalized at 870¡ãC","['Iron, Fe', '96.585 - 97.93 %', '96.585 - 97.93 %', 'As remainder']","['Tensile Strength, Ultimate', '1020 MPa', '148000 psi', '']","['Tensile Strength, Yield', '655 MPa', '95000 psi', '']","['Elongation at Break', '17.7 %', '17.7 %', '']"
"AISI 4140H Steel, normalized at 870¡ãC","['Manganese, Mn', '0.65 - 1.1 %', '0.65 - 1.1 %', '']","['Tensile Strength, Ultimate', '1020 MPa', '148000 psi', '']","['Tensile Strength, Yield', '655 MPa', '95000 psi', '']","['Elongation at Break', '17.7 %', '17.7 %', '']"
"AISI 4140H Steel, normalized at 870¡ãC","['Molybdenum, Mo', '0.15 - 0.30 %', '0.15 - 0.30 %', '']","['Tensile Strength, Ultimate', '1020 MPa', '148000 psi', '']","['Tensile Strength, Yield', '655 MPa', '95000 psi', '']","['Elongation at Break', '17.7 %', '17.7 %', '']"
"AISI 4140H Steel, normalized at 870¡ãC","['Phosphorous, P', '<= 0.035 %', '<= 0.035 %', '']","['Tensile Strength, Ultimate', '1020 MPa', '148000 psi', '']","['Tensile Strength, Yield', '655 MPa', '95000 psi', '']","['Elongation at Break', '17.7 %', '17.7 %', '']"
"AISI 4140H Steel, normalized at 870¡ãC","['Silicon, Si', '0.15 - 0.30 %', '0.15 - 0.30 %', '']","['Tensile Strength, Ultimate', '1020 MPa', '148000 psi', '']","['Tensile Strength, Yield', '655 MPa', '95000 psi', '']","['Elongation at Break', '17.7 %', '17.7 %', '']"
"AISI 4140H Steel, normalized at 870¡ãC","['Sulfur, S', '<= 0.040 %', '<= 0.040 %', '']","['Tensile Strength, Ultimate', '1020 MPa', '148000 psi', '']","['Tensile Strength, Yield', '655 MPa', '95000 psi', '']","['Elongation at Break', '17.7 %', '17.7 %', '']"
"AISI 4140H Steel, annealed 815¡ãC","['Carbon, C', '0.37 - 0.44 %', '0.37 - 0.44 %', '']","['Tensile Strength, Ultimate', '655 MPa', '95000 psi', '']","['Tensile Strength, Yield', '420 MPa', '60900 psi', '']","['Elongation at Break', '25.7 %', '25.7 %', '']"
"AISI 4140H Steel, annealed 815¡ãC","['Chromium, Cr', '0.75 - 1.2 %', '0.75 - 1.2 %', '']","['Tensile Strength, Ultimate', '655 MPa', '95000 psi', '']","['Tensile Strength, Yield', '420 MPa', '60900 psi', '']","['Elongation at Break', '25.7 %', '25.7 %', '']"
"AISI 4140H Steel, annealed 815¡ãC","['Iron, Fe', '96.585 - 97.93 %', '96.585 - 97.93 %', 'As remainder']","['Tensile Strength, Ultimate', '655 MPa', '95000 psi', '']","['Tensile Strength, Yield', '420 MPa', '60900 psi', '']","['Elongation at Break', '25.7 %', '25.7 %', '']"
"AISI 4140H Steel, annealed 815¡ãC","['Manganese, Mn', '0.65 - 1.1 %', '0.65 - 1.1 %', '']","['Tensile Strength, Ultimate', '655 MPa', '95000 psi', '']","['Tensile Strength, Yield', '420 MPa', '60900 psi', '']","['Elongation at Break', '25.7 %', '25.7 %', '']"
"AISI 4140H Steel, annealed 815¡ãC","['Molybdenum, Mo', '0.15 - 0.30 %', '0.15 - 0.30 %', '']","['Tensile Strength, Ultimate', '655 MPa', '95000 psi', '']","['Tensile Strength, Yield', '420 MPa', '60900 psi', '']","['Elongation at Break', '25.7 %', '25.7 %', '']"
"AISI 4140H Steel, annealed 815¡ãC","['Phosphorous, P', '<= 0.035 %', '<= 0.035 %', '']","['Tensile Strength, Ultimate', '655 MPa', '95000 psi', '']","['Tensile Strength, Yield', '420 MPa', '60900 psi', '']","['Elongation at Break', '25.7 %', '25.7 %', '']"
"AISI 4140H Steel, annealed 815¡ãC","['Silicon, Si', '0.15 - 0.30 %', '0.15 - 0.30 %', '']","['Tensile Strength, Ultimate', '655 MPa', '95000 psi', '']","['Tensile Strength, Yield', '420 MPa', '60900 psi', '']","['Elongation at Break', '25.7 %', '25.7 %', '']"
"AISI 4140H Steel, annealed 815¡ãC","['Sulfur, S', '<= 0.040 %', '<= 0.040 %', '']","['Tensile Strength, Ultimate', '655 MPa', '95000 psi', '']","['Tensile Strength, Yield', '420 MPa', '60900 psi', '']","['Elongation at Break', '25.7 %', '25.7 %', '']"
"AISI 4140H Steel, heat treated, tempered 205¡ãC (400¡ãF), 25 mm (1 in.) round","['Carbon, C', '0.37 - 0.44 %', '0.37 - 0.44 %', '']","['Tensile Strength, Ultimate', '1020 MPa', '148000 psi', '']","['Tensile Strength, Yield', '675 MPa', '97900 psi', '']","['Elongation at Break', '17.8 %', '17.8 %', '']"
"AISI 4140H Steel, heat treated, tempered 205¡ãC (400¡ãF), 25 mm (1 in.) round","['Chromium, Cr', '0.75 - 1.2 %', '0.75 - 1.2 %', '']","['Tensile Strength, Ultimate', '1020 MPa', '148000 psi', '']","['Tensile Strength, Yield', '675 MPa', '97900 psi', '']","['Elongation at Break', '17.8 %', '17.8 %', '']"
"AISI 4140H Steel, heat treated, tempered 205¡ãC (400¡ãF), 25 mm (1 in.) round","['Iron, Fe', '96.585 - 97.93 %', '96.585 - 97.93 %', 'As remainder']","['Tensile Strength, Ultimate', '1020 MPa', '148000 psi', '']","['Tensile Strength, Yield', '675 MPa', '97900 psi', '']","['Elongation at Break', '17.8 %', '17.8 %', '']"
"AISI 4140H Steel, heat treated, tempered 205¡ãC (400¡ãF), 25 mm (1 in.) round","['Manganese, Mn', '0.65 - 1.1 %', '0.65 - 1.1 %', '']","['Tensile Strength, Ultimate', '1020 MPa', '148000 psi', '']","['Tensile Strength, Yield', '675 MPa', '97900 psi', '']","['Elongation at Break', '17.8 %', '17.8 %', '']"
"AISI 4140H Steel, heat treated, tempered 205¡ãC (400¡ãF), 25 mm (1 in.) round","['Molybdenum, Mo', '0.15 - 0.30 %', '0.15 - 0.30 %', '']","['Tensile Strength, Ultimate', '1020 MPa', '148000 psi', '']","['Tensile Strength, Yield', '675 MPa', '97900 psi', '']","['Elongation at Break', '17.8 %', '17.8 %', '']"
"AISI 4140H Steel, heat treated, tempered 205¡ãC (400¡ãF), 25 mm (1 in.) round","['Phosphorous, P', '<= 0.035 %', '<= 0.035 %', '']","['Tensile Strength, Ultimate', '1020 MPa', '148000 psi', '']","['Tensile Strength, Yield', '675 MPa', '97900 psi', '']","['Elongation at Break', '17.8 %', '17.8 %', '']"
"AISI 4140H Steel, heat treated, tempered 205¡ãC (400¡ãF), 25 mm (1 in.) round","['Silicon, Si', '0.15 - 0.30 %', '0.15 - 0.30 %', '']","['Tensile Strength, Ultimate', '1020 MPa', '148000 psi', '']","['Tensile Strength, Yield', '675 MPa', '97900 psi', '']","['Elongation at Break', '17.8 %', '17.8 %', '']"
"AISI 4140H Steel, heat treated, tempered 205¡ãC (400¡ãF), 25 mm (1 in.) round","['Sulfur, S', '<= 0.040 %', '<= 0.040 %', '']","['Tensile Strength, Ultimate', '1020 MPa', '148000 psi', '']","['Tensile Strength, Yield', '675 MPa', '97900 psi', '']","['Elongation at Break', '17.8 %', '17.8 %', '']"
"AISI 4140H Steel, heat treated, tempered 260¡ãC (500¡ãF), 25 mm (1 in.) round","['Reduction of Area', '44 %', '44 %', '']","['Tensile Strength, Ultimate', '1860 MPa', '270000 psi', '']","['Tensile Strength, Yield', '1655 MPa', '240000 psi', '']","['Elongation at Break', '11 %', '11 %', '']"
"AISI 4140H Steel, heat treated, tempered 260¡ãC (500¡ãF), 25 mm (1 in.) round","['Modulus of Elasticity', '205 GPa', '29700 ksi', 'Typical for steel']","['Tensile Strength, Ultimate', '1860 MPa', '270000 psi', '']","['Tensile Strength, Yield', '1655 MPa', '240000 psi', '']","['Elongation at Break', '11 %', '11 %', '']"
"AISI 4140H Steel, heat treated, tempered 260¡ãC (500¡ãF), 25 mm (1 in.) round","['Bulk Modulus', '160 GPa', '23200 ksi', 'Typical for steel']","['Tensile Strength, Ultimate', '1860 MPa', '270000 psi', '']","['Tensile Strength, Yield', '1655 MPa', '240000 psi', '']","['Elongation at Break', '11 %', '11 %', '']"
"AISI 4140H Steel, heat treated, tempered 260¡ãC (500¡ãF), 25 mm (1 in.) round","['Poissons Ratio', '0.29', '0.29', 'Calculated']","['Tensile Strength, Ultimate', '1860 MPa', '270000 psi', '']","['Tensile Strength, Yield', '1655 MPa', '240000 psi', '']","['Elongation at Break', '11 %', '11 %', '']"
"AISI 4140H Steel, heat treated, tempered 260¡ãC (500¡ãF), 25 mm (1 in.) round","['Machinability', '65 %', '65 %', 'Based on AISI 1212 as 100% machinability.']","['Tensile Strength, Ultimate', '1860 MPa', '270000 psi', '']","['Tensile Strength, Yield', '1655 MPa', '240000 psi', '']","['Elongation at Break', '11 %', '11 %', '']"
"AISI 4140H Steel, heat treated, tempered 260¡ãC (500¡ãF), 25 mm (1 in.) round","['Shear Modulus', '80.0 GPa', '11600 ksi', 'Typical for steel']","['Tensile Strength, Ultimate', '1860 MPa', '270000 psi', '']","['Tensile Strength, Yield', '1655 MPa', '240000 psi', '']","['Elongation at Break', '11 %', '11 %', '']"
"AISI 4140H Steel, heat treated, tempered 260¡ãC (500¡ãF), 25 mm (1 in.) round","['Izod Impact', '11.0 J', '8.11 ft-lb', '']","['Tensile Strength, Ultimate', '1860 MPa', '270000 psi', '']","['Tensile Strength, Yield', '1655 MPa', '240000 psi', '']","['Elongation at Break', '11 %', '11 %', '']"
"AISI 4140H Steel, heat treated, tempered 260¡ãC (500¡ãF), 25 mm (1 in.) round","['Electrical Properties', 'Metric', 'English', 'Comments']","['Tensile Strength, Ultimate', '1860 MPa', '270000 psi', '']","['Tensile Strength, Yield', '1655 MPa', '240000 psi', '']","['Elongation at Break', '11 %', '11 %', '']"
"AISI 4140H Steel, heat treated, tempered 260¡ãC (500¡ãF), 25 mm (1 in.) round","['Electrical Resistivity', '0.0000220 ohm-cm@Temperature 20.0 ¡ãC', '0.0000220 ohm-cm@Temperature 68.0 ¡ãF', 'specimen hardened and tempered']","['Tensile Strength, Ultimate', '1860 MPa', '270000 psi', '']","['Tensile Strength, Yield', '1655 MPa', '240000 psi', '']","['Elongation at Break', '11 %', '11 %', '']"
"AISI 4140H Steel, heat treated, tempered 260¡ãC (500¡ãF), 25 mm (1 in.) round","['', '0.0000263 ohm-cm@Temperature 100 ¡ãC', '0.0000263 ohm-cm@Temperature 212 ¡ãF', 'specimen hardened and tempered']","['Tensile Strength, Ultimate', '1860 MPa', '270000 psi', '']","['Tensile Strength, Yield', '1655 MPa', '240000 psi', '']","['Elongation at Break', '11 %', '11 %', '']"
"AISI 4140H Steel, heat treated, tempered 260¡ãC (500¡ãF), 25 mm (1 in.) round","['', '0.0000326 ohm-cm@Temperature 200 ¡ãC', '0.0000326 ohm-cm@Temperature 392 ¡ãF', 'specimen hardened and tempered']","['Tensile Strength, Ultimate', '1860 MPa', '270000 psi', '']","['Tensile Strength, Yield', '1655 MPa', '240000 psi', '']","['Elongation at Break', '11 %', '11 %', '']"
"AISI 4140H Steel, heat treated, tempered 260¡ãC (500¡ãF), 25 mm (1 in.) round","['', '0.0000475 ohm-cm@Temperature 400 ¡ãC', '0.0000475 ohm-cm@Temperature 752 ¡ãF', 'specimen hardened and tempered']","['Tensile Strength, Ultimate', '1860 MPa', '270000 psi', '']","['Tensile Strength, Yield', '1655 MPa', '240000 psi', '']","['Elongation at Break', '11 %', '11 %', '']"
"AISI 4140H Steel, heat treated, tempered 260¡ãC (500¡ãF), 25 mm (1 in.) round","['', '0.0000646 ohm-cm@Temperature 600 ¡ãC', '0.0000646 ohm-cm@Temperature 1110 ¡ãF', 'specimen hardened and tempered']","['Tensile Strength, Ultimate', '1860 MPa', '270000 psi', '']","['Tensile Strength, Yield', '1655 MPa', '240000 psi', '']","['Elongation at Break', '11 %', '11 %', '']"
"AISI 4140H Steel, heat treated, tempered 260¡ãC (500¡ãF), 25 mm (1 in.) round","['Thermal Properties', 'Metric', 'English', 'Comments']","['Tensile Strength, Ultimate', '1860 MPa', '270000 psi', '']","['Tensile Strength, Yield', '1655 MPa', '240000 psi', '']","['Elongation at Break', '11 %', '11 %', '']"
"AISI 4140H Steel, oil quenched, tempered 540Â°C (1000Â°F), 25 mm (1 in.) round","['Carbon, C', '0.37 - 0.44 %', '0.37 - 0.44 %', '']","['Tensile Strength, Ultimate', '1140 MPa', '165000 psi', '']","['Tensile Strength, Yield', '965 MPa', '140000 psi', '']","['Elongation at Break', '18 %', '18 %', '']"
"AISI 4140H Steel, oil quenched, tempered 540Â°C (1000Â°F), 25 mm (1 in.) round","['Chromium, Cr', '0.75 - 1.2 %', '0.75 - 1.2 %', '']","['Tensile Strength, Ultimate', '1140 MPa', '165000 psi', '']","['Tensile Strength, Yield', '965 MPa', '140000 psi', '']","['Elongation at Break', '18 %', '18 %', '']"
"AISI 4140H Steel, oil quenched, tempered 540Â°C (1000Â°F), 25 mm (1 in.) round","['Iron, Fe', '96.585 - 97.93 %', '96.585 - 97.93 %', 'As remainder']","['Tensile Strength, Ultimate', '1140 MPa', '165000 psi', '']","['Tensile Strength, Yield', '965 MPa', '140000 psi', '']","['Elongation at Break', '18 %', '18 %', '']"
"AISI 4140H Steel, oil quenched, tempered 540Â°C (1000Â°F), 25 mm (1 in.) round","['Manganese, Mn', '0.65 - 1.1 %', '0.65 - 1.1 %', '']","['Tensile Strength, Ultimate', '1140 MPa', '165000 psi', '']","['Tensile Strength, Yield', '965 MPa', '140000 psi', '']","['Elongation at Break', '18 %', '18 %', '']"
"AISI 4140H Steel, oil quenched, tempered 540Â°C (1000Â°F), 25 mm (1 in.) round","['Molybdenum, Mo', '0.15 - 0.30 %', '0.15 - 0.30 %', '']","['Tensile Strength, Ultimate', '1140 MPa', '165000 psi', '']","['Tensile Strength, Yield', '965 MPa', '140000 psi', '']","['Elongation at Break', '18 %', '18 %', '']"
"AISI 4140H Steel, oil quenched, tempered 540Â°C (1000Â°F), 25 mm (1 in.) round","['Phosphorous, P', '<= 0.035 %', '<= 0.035 %', '']","['Tensile Strength, Ultimate', '1140 MPa', '165000 psi', '']","['Tensile Strength, Yield', '965 MPa', '140000 psi', '']","['Elongation at Break', '18 %', '18 %', '']"
"AISI 4140H Steel, oil quenched, tempered 540Â°C (1000Â°F), 25 mm (1 in.) round","['Silicon, Si', '0.15 - 0.30 %', '0.15 - 0.30 %', '']","['Tensile Strength, Ultimate', '1140 MPa', '165000 psi', '']","['Tensile Strength, Yield', '965 MPa', '140000 psi', '']","['Elongation at Break', '18 %', '18 %', '']"
"AISI 4140H Steel, oil quenched, tempered 540Â°C (1000Â°F), 25 mm (1 in.) round","['Sulfur, S', '<= 0.040 %', '<= 0.040 %', '']","['Tensile Strength, Ultimate', '1140 MPa', '165000 psi', '']","['Tensile Strength, Yield', '965 MPa', '140000 psi', '']","['Elongation at Break', '18 %', '18 %', '']"
"AISI 4140H Steel, oil quenched, 650Â°C (1200Â°F) temper, 25 mm (1 in.) round","['Carbon, C', '0.37 - 0.44 %', '0.37 - 0.44 %', '']","['Tensile Strength, Ultimate', '931 MPa', '135000 psi', '']","['Tensile Strength, Yield', '793 MPa', '115000 psi', '']","['Elongation at Break', '22 %', '22 %', '']"
"AISI 4140H Steel, oil quenched, 650Â°C (1200Â°F) temper, 25 mm (1 in.) round","['Chromium, Cr', '0.75 - 1.2 %', '0.75 - 1.2 %', '']","['Tensile Strength, Ultimate', '931 MPa', '135000 psi', '']","['Tensile Strength, Yield', '793 MPa', '115000 psi', '']","['Elongation at Break', '22 %', '22 %', '']"
"AISI 4140H Steel, oil quenched, 650Â°C (1200Â°F) temper, 25 mm (1 in.) round","['Iron, Fe', '96.585 - 97.93 %', '96.585 - 97.93 %', 'As remainder']","['Tensile Strength, Ultimate', '931 MPa', '135000 psi', '']","['Tensile Strength, Yield', '793 MPa', '115000 psi', '']","['Elongation at Break', '22 %', '22 %', '']"
"AISI 4140H Steel, oil quenched, 650Â°C (1200Â°F) temper, 25 mm (1 in.) round","['Manganese, Mn', '0.65 - 1.1 %', '0.65 - 1.1 %', '']","['Tensile Strength, Ultimate', '931 MPa', '135000 psi', '']","['Tensile Strength, Yield', '793 MPa', '115000 psi', '']","['Elongation at Break', '22 %', '22 %', '']"
"AISI 4140H Steel, oil quenched, 650Â°C (1200Â°F) temper, 25 mm (1 in.) round","['Molybdenum, Mo', '0.15 - 0.30 %', '0.15 - 0.30 %', '']","['Tensile Strength, Ultimate', '931 MPa', '135000 psi', '']","['Tensile Strength, Yield', '793 MPa', '115000 psi', '']","['Elongation at Break', '22 %', '22 %', '']"
"AISI 4140H Steel, oil quenched, 650Â°C (1200Â°F) temper, 25 mm (1 in.) round","['Phosphorous, P', '<= 0.035 %', '<= 0.035 %', '']","['Tensile Strength, Ultimate', '931 MPa', '135000 psi', '']","['Tensile Strength, Yield', '793 MPa', '115000 psi', '']","['Elongation at Break', '22 %', '22 %', '']"
"AISI 4140H Steel, oil quenched, 650Â°C (1200Â°F) temper, 25 mm (1 in.) round","['Silicon, Si', '0.15 - 0.30 %', '0.15 - 0.30 %', '']","['Tensile Strength, Ultimate', '931 MPa', '135000 psi', '']","['Tensile Strength, Yield', '793 MPa', '115000 psi', '']","['Elongation at Break', '22 %', '22 %', '']"
"AISI 4140H Steel, oil quenched, 650Â°C (1200Â°F) temper, 25 mm (1 in.) round","['Sulfur, S', '<= 0.040 %', '<= 0.040 %', '']","['Tensile Strength, Ultimate', '931 MPa', '135000 psi', '']","['Tensile Strength, Yield', '793 MPa', '115000 psi', '']","['Elongation at Break', '22 %', '22 %', '']"
"AISI 4140H Steel, normalized at 870Â°C","['Carbon, C', '0.37 - 0.44 %', '0.37 - 0.44 %', '']","['Tensile Strength, Ultimate', '1020 MPa', '148000 psi', '']","['Tensile Strength, Yield', '655 MPa', '95000 psi', '']","['Elongation at Break', '17.7 %', '17.7 %', '']"
"AISI 4140H Steel, normalized at 870Â°C","['Chromium, Cr', '0.75 - 1.2 %', '0.75 - 1.2 %', '']","['Tensile Strength, Ultimate', '1020 MPa', '148000 psi', '']","['Tensile Strength, Yield', '655 MPa', '95000 psi', '']","['Elongation at Break', '17.7 %', '17.7 %', '']"
"AISI 4140H Steel, normalized at 870Â°C","['Iron, Fe', '96.585 - 97.93 %', '96.585 - 97.93 %', 'As remainder']","['Tensile Strength, Ultimate', '1020 MPa', '148000 psi', '']","['Tensile Strength, Yield', '655 MPa', '95000 psi', '']","['Elongation at Break', '17.7 %', '17.7 %', '']"
"AISI 4140H Steel, normalized at 870Â°C","['Manganese, Mn', '0.65 - 1.1 %', '0.65 - 1.1 %', '']","['Tensile Strength, Ultimate', '1020 MPa', '148000 psi', '']","['Tensile Strength, Yield', '655 MPa', '95000 psi', '']","['Elongation at Break', '17.7 %', '17.7 %', '']"
"AISI 4140H Steel, normalized at 870Â°C","['Molybdenum, Mo', '0.15 - 0.30 %', '0.15 - 0.30 %', '']","['Tensile Strength, Ultimate', '1020 MPa', '148000 psi', '']","['Tensile Strength, Yield', '655 MPa', '95000 psi', '']","['Elongation at Break', '17.7 %', '17.7 %', '']"
"AISI 4140H Steel, normalized at 870Â°C","['Phosphorous, P', '<= 0.035 %', '<= 0.035 %', '']","['Tensile Strength, Ultimate', '1020 MPa', '148000 psi', '']","['Tensile Strength, Yield', '655 MPa', '95000 psi', '']","['Elongation at Break', '17.7 %', '17.7 %', '']"
"AISI 4140H Steel, normalized at 870Â°C","['Silicon, Si', '0.15 - 0.30 %', '0.15 - 0.30 %', '']","['Tensile Strength, Ultimate', '1020 MPa', '148000 psi', '']","['Tensile Strength, Yield', '655 MPa', '95000 psi', '']","['Elongation at Break', '17.7 %', '17.7 %', '']"
"AISI 4140H Steel, normalized at 870Â°C","['Sulfur, S', '<= 0.040 %', '<= 0.040 %', '']","['Tensile Strength, Ultimate', '1020 MPa', '148000 psi', '']","['Tensile Strength, Yield', '655 MPa', '95000 psi', '']","['Elongation at Break', '17.7 %', '17.7 %', '']"
"AISI 4140H Steel, annealed 815Â°C","['Carbon, C', '0.37 - 0.44 %', '0.37 - 0.44 %', '']","['Tensile Strength, Ultimate', '655 MPa', '95000 psi', '']","['Tensile Strength, Yield', '420 MPa', '60900 psi', '']","['Elongation at Break', '25.7 %', '25.7 %', '']"
"AISI 4140H Steel, annealed 815Â°C","['Chromium, Cr', '0.75 - 1.2 %', '0.75 - 1.2 %', '']","['Tensile Strength, Ultimate', '655 MPa', '95000 psi', '']","['Tensile Strength, Yield', '420 MPa', '60900 psi', '']","['Elongation at Break', '25.7 %', '25.7 %', '']"
"AISI 4140H Steel, annealed 815Â°C","['Iron, Fe', '96.585 - 97.93 %', '96.585 - 97.93 %', 'As remainder']","['Tensile Strength, Ultimate', '655 MPa', '95000 psi', '']","['Tensile Strength, Yield', '420 MPa', '60900 psi', '']","['Elongation at Break', '25.7 %', '25.7 %', '']"
"AISI 4140H Steel, annealed 815Â°C","['Manganese, Mn', '0.65 - 1.1 %', '0.65 - 1.1 %', '']","['Tensile Strength, Ultimate', '655 MPa', '95000 psi', '']","['Tensile Strength, Yield', '420 MPa', '60900 psi', '']","['Elongation at Break', '25.7 %', '25.7 %', '']"
"AISI 4140H Steel, annealed 815Â°C","['Molybdenum, Mo', '0.15 - 0.30 %', '0.15 - 0.30 %', '']","['Tensile Strength, Ultimate', '655 MPa', '95000 psi', '']","['Tensile Strength, Yield', '420 MPa', '60900 psi', '']","['Elongation at Break', '25.7 %', '25.7 %', '']"
"AISI 4140H Steel, annealed 815Â°C","['Phosphorous, P', '<= 0.035 %', '<= 0.035 %', '']","['Tensile Strength, Ultimate', '655 MPa', '95000 psi', '']","['Tensile Strength, Yield', '420 MPa', '60900 psi', '']","['Elongation at Break', '25.7 %', '25.7 %', '']"
"AISI 4140H Steel, annealed 815Â°C","['Silicon, Si', '0.15 - 0.30 %', '0.15 - 0.30 %', '']","['Tensile Strength, Ultimate', '655 MPa', '95000 psi', '']","['Tensile Strength, Yield', '420 MPa', '60900 psi', '']","['Elongation at Break', '25.7 %', '25.7 %', '']"
"AISI 4140H Steel, annealed 815Â°C","['Sulfur, S', '<= 0.040 %', '<= 0.040 %', '']","['Tensile Strength, Ultimate', '655 MPa', '95000 psi', '']","['Tensile Strength, Yield', '420 MPa', '60900 psi', '']","['Elongation at Break', '25.7 %', '25.7 %', '']"
"AISI 4140H Steel, heat treated, tempered 205Â°C (400Â°F), 25 mm (1 in.) round","['Carbon, C', '0.37 - 0.44 %', '0.37 - 0.44 %', '']","['Tensile Strength, Ultimate', '1020 MPa', '148000 psi', '']","['Tensile Strength, Yield', '675 MPa', '97900 psi', '']","['Elongation at Break', '17.8 %', '17.8 %', '']"
"AISI 4140H Steel, heat treated, tempered 205Â°C (400Â°F), 25 mm (1 in.) round","['Chromium, Cr', '0.75 - 1.2 %', '0.75 - 1.2 %', '']","['Tensile Strength, Ultimate', '1020 MPa', '148000 psi', '']","['Tensile Strength, Yield', '675 MPa', '97900 psi', '']","['Elongation at Break', '17.8 %', '17.8 %', '']"
"AISI 4140H Steel, heat treated, tempered 205Â°C (400Â°F), 25 mm (1 in.) round","['Iron, Fe', '96.585 - 97.93 %', '96.585 - 97.93 %', 'As remainder']","['Tensile Strength, Ultimate', '1020 MPa', '148000 psi', '']","['Tensile Strength, Yield', '675 MPa', '97900 psi', '']","['Elongation at Break', '17.8 %', '17.8 %', '']"
"AISI 4140H Steel, heat treated, tempered 205Â°C (400Â°F), 25 mm (1 in.) round","['Manganese, Mn', '0.65 - 1.1 %', '0.65 - 1.1 %', '']","['Tensile Strength, Ultimate', '1020 MPa', '148000 psi', '']","['Tensile Strength, Yield', '675 MPa', '97900 psi', '']","['Elongation at Break', '17.8 %', '17.8 %', '']"
"AISI 4140H Steel, heat treated, tempered 205Â°C (400Â°F), 25 mm (1 in.) round","['Molybdenum, Mo', '0.15 - 0.30 %', '0.15 - 0.30 %', '']","['Tensile Strength, Ultimate', '1020 MPa', '148000 psi', '']","['Tensile Strength, Yield', '675 MPa', '97900 psi', '']","['Elongation at Break', '17.8 %', '17.8 %', '']"
"AISI 4140H Steel, heat treated, tempered 205Â°C (400Â°F), 25 mm (1 in.) round","['Phosphorous, P', '<= 0.035 %', '<= 0.035 %', '']","['Tensile Strength, Ultimate', '1020 MPa', '148000 psi', '']","['Tensile Strength, Yield', '675 MPa', '97900 psi', '']","['Elongation at Break', '17.8 %', '17.8 %', '']"
"AISI 4140H Steel, heat treated, tempered 205Â°C (400Â°F), 25 mm (1 in.) round","['Silicon, Si', '0.15 - 0.30 %', '0.15 - 0.30 %', '']","['Tensile Strength, Ultimate', '1020 MPa', '148000 psi', '']","['Tensile Strength, Yield', '675 MPa', '97900 psi', '']","['Elongation at Break', '17.8 %', '17.8 %', '']"
"AISI 4140H Steel, heat treated, tempered 205Â°C (400Â°F), 25 mm (1 in.) round","['Sulfur, S', '<= 0.040 %', '<= 0.040 %', '']","['Tensile Strength, Ultimate', '1020 MPa', '148000 psi', '']","['Tensile Strength, Yield', '675 MPa', '97900 psi', '']","['Elongation at Break', '17.8 %', '17.8 %', '']"
"AISI 4140H Steel, heat treated, tempered 260Â°C (500Â°F), 25 mm (1 in.) round","['Carbon, C', '0.37 - 0.44 %', '0.37 - 0.44 %', '']","['Tensile Strength, Ultimate', '1860 MPa', '270000 psi', '']","['Tensile Strength, Yield', '1655 MPa', '240000 psi', '']","['Elongation at Break', '11 %', '11 %', '']"
"AISI 4140H Steel, heat treated, tempered 260Â°C (500Â°F), 25 mm (1 in.) round","['Chromium, Cr', '0.75 - 1.2 %', '0.75 - 1.2 %', '']","['Tensile Strength, Ultimate', '1860 MPa', '270000 psi', '']","['Tensile Strength, Yield', '1655 MPa', '240000 psi', '']","['Elongation at Break', '11 %', '11 %', '']"
"AISI 4140H Steel, heat treated, tempered 260Â°C (500Â°F), 25 mm (1 in.) round","['Iron, Fe', '96.585 - 97.93 %', '96.585 - 97.93 %', 'As remainder']","['Tensile Strength, Ultimate', '1860 MPa', '270000 psi', '']","['Tensile Strength, Yield', '1655 MPa', '240000 psi', '']","['Elongation at Break', '11 %', '11 %', '']"
"AISI 4140H Steel, heat treated, tempered 260Â°C (500Â°F), 25 mm (1 in.) round","['Manganese, Mn', '0.65 - 1.1 %', '0.65 - 1.1 %', '']","['Tensile Strength, Ultimate', '1860 MPa', '270000 psi', '']","['Tensile Strength, Yield', '1655 MPa', '240000 psi', '']","['Elongation at Break', '11 %', '11 %', '']"
"AISI 4140H Steel, heat treated, tempered 260Â°C (500Â°F), 25 mm (1 in.) round","['Molybdenum, Mo', '0.15 - 0.30 %', '0.15 - 0.30 %', '']","['Tensile Strength, Ultimate', '1860 MPa', '270000 psi', '']","['Tensile Strength, Yield', '1655 MPa', '240000 psi', '']","['Elongation at Break', '11 %', '11 %', '']"
"AISI 4140H Steel, heat treated, tempered 260Â°C (500Â°F), 25 mm (1 in.) round","['Phosphorous, P', '<= 0.035 %', '<= 0.035 %', '']","['Tensile Strength, Ultimate', '1860 MPa', '270000 psi', '']","['Tensile Strength, Yield', '1655 MPa', '240000 psi', '']","['Elongation at Break', '11 %', '11 %', '']"
"AISI 4140H Steel, heat treated, tempered 260Â°C (500Â°F), 25 mm (1 in.) round","['Silicon, Si', '0.15 - 0.30 %', '0.15 - 0.30 %', '']","['Tensile Strength, Ultimate', '1860 MPa', '270000 psi', '']","['Tensile Strength, Yield', '1655 MPa', '240000 psi', '']","['Elongation at Break', '11 %', '11 %', '']"
"AISI 4140H Steel, heat treated, tempered 260Â°C (500Â°F), 25 mm (1 in.) round","['Sulfur, S', '<= 0.040 %', '<= 0.040 %', '']","['Tensile Strength, Ultimate', '1860 MPa', '270000 psi', '']","['Tensile Strength, Yield', '1655 MPa', '240000 psi', '']","['Elongation at Break', '11 %', '11 %', '']"
"AISI 4140H Steel, heat treated, tempered 315Â°C (600Â°F), 25 mm (1 in.) round","['Carbon, C', '0.37 - 0.44 %', '0.37 - 0.44 %', '']","['Tensile Strength, Ultimate', '1725 MPa', '250200 psi', '']","['Tensile Strength, Yield', '1572 MPa', '228000 psi', '']","['Elongation at Break', '11.5 %', '11.5 %', '']"
"AISI 4140H Steel, heat treated, tempered 315Â°C (600Â°F), 25 mm (1 in.) round","['Chromium, Cr', '0.75 - 1.2 %', '0.75 - 1.2 %', '']","['Tensile Strength, Ultimate', '1725 MPa', '250200 psi', '']","['Tensile Strength, Yield', '1572 MPa', '228000 psi', '']","['Elongation at Break', '11.5 %', '11.5 %', '']"
"AISI 4140H Steel, heat treated, tempered 315Â°C (600Â°F), 25 mm (1 in.) round","['Iron, Fe', '96.585 - 97.93 %', '96.585 - 97.93 %', 'As remainder']","['Tensile Strength, Ultimate', '1725 MPa', '250200 psi', '']","['Tensile Strength, Yield', '1572 MPa', '228000 psi', '']","['Elongation at Break', '11.5 %', '11.5 %', '']"
"AISI 4140H Steel, heat treated, tempered 315Â°C (600Â°F), 25 mm (1 in.) round","['Manganese, Mn', '0.65 - 1.1 %', '0.65 - 1.1 %', '']","['Tensile Strength, Ultimate', '1725 MPa', '250200 psi', '']","['Tensile Strength, Yield', '1572 MPa', '228000 psi', '']","['Elongation at Break', '11.5 %', '11.5 %', '']"
"AISI 4140H Steel, heat treated, tempered 315Â°C (600Â°F), 25 mm (1 in.) round","['Molybdenum, Mo', '0.15 - 0.30 %', '0.15 - 0.30 %', '']","['Tensile Strength, Ultimate', '1725 MPa', '250200 psi', '']","['Tensile Strength, Yield', '1572 MPa', '228000 psi', '']","['Elongation at Break', '11.5 %', '11.5 %', '']"
"AISI 4140H Steel, heat treated, tempered 315Â°C (600Â°F), 25 mm (1 in.) round","['Phosphorous, P', '<= 0.035 %', '<= 0.035 %', '']","['Tensile Strength, Ultimate', '1725 MPa', '250200 psi', '']","['Tensile Strength, Yield', '1572 MPa', '228000 psi', '']","['Elongation at Break', '11.5 %', '11.5 %', '']"
"AISI 4140H Steel, heat treated, tempered 315Â°C (600Â°F), 25 mm (1 in.) round","['Silicon, Si', '0.15 - 0.30 %', '0.15 - 0.30 %', '']","['Tensile Strength, Ultimate', '1725 MPa', '250200 psi', '']","['Tensile Strength, Yield', '1572 MPa', '228000 psi', '']","['Elongation at Break', '11.5 %', '11.5 %', '']"
"AISI 4140H Steel, heat treated, tempered 315Â°C (600Â°F), 25 mm (1 in.) round","['Sulfur, S', '<= 0.040 %', '<= 0.040 %', '']","['Tensile Strength, Ultimate', '1725 MPa', '250200 psi', '']","['Tensile Strength, Yield', '1572 MPa', '228000 psi', '']","['Elongation at Break', '11.5 %', '11.5 %', '']"
"AISI 4140H Steel, heat treated, tempered 370Â°C (700Â°F), 25 mm (1 in.) round","['Carbon, C', '0.37 - 0.44 %', '0.37 - 0.44 %', '']","['Tensile Strength, Ultimate', '1595 MPa', '231300 psi', '']","['Tensile Strength, Yield', '1460 MPa', '212000 psi', '']","['Elongation at Break', '12.5 %', '12.5 %', '']"
"AISI 4140H Steel, heat treated, tempered 370Â°C (700Â°F), 25 mm (1 in.) round","['Chromium, Cr', '0.75 - 1.2 %', '0.75 - 1.2 %', '']","['Tensile Strength, Ultimate', '1595 MPa', '231300 psi', '']","['Tensile Strength, Yield', '1460 MPa', '212000 psi', '']","['Elongation at Break', '12.5 %', '12.5 %', '']"
"AISI 4140H Steel, heat treated, tempered 370Â°C (700Â°F), 25 mm (1 in.) round","['Iron, Fe', '96.585 - 97.93 %', '96.585 - 97.93 %', 'As remainder']","['Tensile Strength, Ultimate', '1595 MPa', '231300 psi', '']","['Tensile Strength, Yield', '1460 MPa', '212000 psi', '']","['Elongation at Break', '12.5 %', '12.5 %', '']"
"AISI 4140H Steel, heat treated, tempered 370Â°C (700Â°F), 25 mm (1 in.) round","['Manganese, Mn', '0.65 - 1.1 %', '0.65 - 1.1 %', '']","['Tensile Strength, Ultimate', '1595 MPa', '231300 psi', '']","['Tensile Strength, Yield', '1460 MPa', '212000 psi', '']","['Elongation at Break', '12.5 %', '12.5 %', '']"
"AISI 4140H Steel, heat treated, tempered 370Â°C (700Â°F), 25 mm (1 in.) round","['Molybdenum, Mo', '0.15 - 0.30 %', '0.15 - 0.30 %', '']","['Tensile Strength, Ultimate', '1595 MPa', '231300 psi', '']","['Tensile Strength, Yield', '1460 MPa', '212000 psi', '']","['Elongation at Break', '12.5 %', '12.5 %', '']"
"AISI 4140H Steel, heat treated, tempered 370Â°C (700Â°F), 25 mm (1 in.) round","['Phosphorous, P', '<= 0.035 %', '<= 0.035 %', '']","['Tensile Strength, Ultimate', '1595 MPa', '231300 psi', '']","['Tensile Strength, Yield', '1460 MPa', '212000 psi', '']","['Elongation at Break', '12.5 %', '12.5 %', '']"
"AISI 4140H Steel, heat treated, tempered 370Â°C (700Â°F), 25 mm (1 in.) round","['Silicon, Si', '0.15 - 0.30 %', '0.15 - 0.30 %', '']","['Tensile Strength, Ultimate', '1595 MPa', '231300 psi', '']","['Tensile Strength, Yield', '1460 MPa', '212000 psi', '']","['Elongation at Break', '12.5 %', '12.5 %', '']"
"AISI 4140H Steel, heat treated, tempered 370Â°C (700Â°F), 25 mm (1 in.) round","['Sulfur, S', '<= 0.040 %', '<= 0.040 %', '']","['Tensile Strength, Ultimate', '1595 MPa', '231300 psi', '']","['Tensile Strength, Yield', '1460 MPa', '212000 psi', '']","['Elongation at Break', '12.5 %', '12.5 %', '']"
"AISI 4140H Steel, heat treated, tempered 425Â°C (800Â°F), 25 mm (1 in.) round","['Carbon, C', '0.37 - 0.44 %', '0.37 - 0.44 %', '']","['Tensile Strength, Ultimate', '1450 MPa', '210000 psi', '']","['Tensile Strength, Yield', '1345 MPa', '195100 psi', '']","['Elongation at Break', '15 %', '15 %', '']"
"AISI 4140H Steel, heat treated, tempered 425Â°C (800Â°F), 25 mm (1 in.) round","['Chromium, Cr', '0.75 - 1.2 %', '0.75 - 1.2 %', '']","['Tensile Strength, Ultimate', '1450 MPa', '210000 psi', '']","['Tensile Strength, Yield', '1345 MPa', '195100 psi', '']","['Elongation at Break', '15 %', '15 %', '']"
"AISI 4140H Steel, heat treated, tempered 425Â°C (800Â°F), 25 mm (1 in.) round","['Iron, Fe', '96.585 - 97.93 %', '96.585 - 97.93 %', 'As remainder']","['Tensile Strength, Ultimate', '1450 MPa', '210000 psi', '']","['Tensile Strength, Yield', '1345 MPa', '195100 psi', '']","['Elongation at Break', '15 %', '15 %', '']"
"AISI 4140H Steel, heat treated, tempered 425Â°C (800Â°F), 25 mm (1 in.) round","['Manganese, Mn', '0.65 - 1.1 %', '0.65 - 1.1 %', '']","['Tensile Strength, Ultimate', '1450 MPa', '210000 psi', '']","['Tensile Strength, Yield', '1345 MPa', '195100 psi', '']","['Elongation at Break', '15 %', '15 %', '']"
"AISI 4140H Steel, heat treated, tempered 425Â°C (800Â°F), 25 mm (1 in.) round","['Molybdenum, Mo', '0.15 - 0.30 %', '0.15 - 0.30 %', '']","['Tensile Strength, Ultimate', '1450 MPa', '210000 psi', '']","['Tensile Strength, Yield', '1345 MPa', '195100 psi', '']","['Elongation at Break', '15 %', '15 %', '']"
"AISI 4140H Steel, heat treated, tempered 425Â°C (800Â°F), 25 mm (1 in.) round","['Phosphorous, P', '<= 0.035 %', '<= 0.035 %', '']","['Tensile Strength, Ultimate', '1450 MPa', '210000 psi', '']","['Tensile Strength, Yield', '1345 MPa', '195100 psi', '']","['Elongation at Break', '15 %', '15 %', '']"
"AISI 4140H Steel, heat treated, tempered 425Â°C (800Â°F), 25 mm (1 in.) round","['Silicon, Si', '0.15 - 0.30 %', '0.15 - 0.30 %', '']","['Tensile Strength, Ultimate', '1450 MPa', '210000 psi', '']","['Tensile Strength, Yield', '1345 MPa', '195100 psi', '']","['Elongation at Break', '15 %', '15 %', '']"
"AISI 4140H Steel, heat treated, tempered 425Â°C (800Â°F), 25 mm (1 in.) round","['Sulfur, S', '<= 0.040 %', '<= 0.040 %', '']","['Tensile Strength, Ultimate', '1450 MPa', '210000 psi', '']","['Tensile Strength, Yield', '1345 MPa', '195100 psi', '']","['Elongation at Break', '15 %', '15 %', '']"
"AISI 4140H Steel, heat treated, tempered 480Â°C (900Â°F), 25 mm (1 in.) round","['Carbon, C', '0.37 - 0.44 %', '0.37 - 0.44 %', '']","['Tensile Strength, Ultimate', '1295 MPa', '187800 psi', '']","['Tensile Strength, Yield', '1205 MPa', '174800 psi', '']","['Elongation at Break', '16 %', '16 %', '']"
"AISI 4140H Steel, heat treated, tempered 480Â°C (900Â°F), 25 mm (1 in.) round","['Chromium, Cr', '0.75 - 1.2 %', '0.75 - 1.2 %', '']","['Tensile Strength, Ultimate', '1295 MPa', '187800 psi', '']","['Tensile Strength, Yield', '1205 MPa', '174800 psi', '']","['Elongation at Break', '16 %', '16 %', '']"
"AISI 4140H Steel, heat treated, tempered 480Â°C (900Â°F), 25 mm (1 in.) round","['Iron, Fe', '96.585 - 97.93 %', '96.585 - 97.93 %', 'As remainder']","['Tensile Strength, Ultimate', '1295 MPa', '187800 psi', '']","['Tensile Strength, Yield', '1205 MPa', '174800 psi', '']","['Elongation at Break', '16 %', '16 %', '']"
"AISI 4140H Steel, heat treated, tempered 480Â°C (900Â°F), 25 mm (1 in.) round","['Manganese, Mn', '0.65 - 1.1 %', '0.65 - 1.1 %', '']","['Tensile Strength, Ultimate', '1295 MPa', '187800 psi', '']","['Tensile Strength, Yield', '1205 MPa', '174800 psi', '']","['Elongation at Break', '16 %', '16 %', '']"
"AISI 4140H Steel, heat treated, tempered 480Â°C (900Â°F), 25 mm (1 in.) round","['Molybdenum, Mo', '0.15 - 0.30 %', '0.15 - 0.30 %', '']","['Tensile Strength, Ultimate', '1295 MPa', '187800 psi', '']","['Tensile Strength, Yield', '1205 MPa', '174800 psi', '']","['Elongation at Break', '16 %', '16 %', '']"
"AISI 4140H Steel, heat treated, tempered 480Â°C (900Â°F), 25 mm (1 in.) round","['Phosphorous, P', '<= 0.035 %', '<= 0.035 %', '']","['Tensile Strength, Ultimate', '1295 MPa', '187800 psi', '']","['Tensile Strength, Yield', '1205 MPa', '174800 psi', '']","['Elongation at Break', '16 %', '16 %', '']"
"AISI 4140H Steel, heat treated, tempered 480Â°C (900Â°F), 25 mm (1 in.) round","['Silicon, Si', '0.15 - 0.30 %', '0.15 - 0.30 %', '']","['Tensile Strength, Ultimate', '1295 MPa', '187800 psi', '']","['Tensile Strength, Yield', '1205 MPa', '174800 psi', '']","['Elongation at Break', '16 %', '16 %', '']"
"AISI 4140H Steel, heat treated, tempered 480Â°C (900Â°F), 25 mm (1 in.) round","['Sulfur, S', '<= 0.040 %', '<= 0.040 %', '']","['Tensile Strength, Ultimate', '1295 MPa', '187800 psi', '']","['Tensile Strength, Yield', '1205 MPa', '174800 psi', '']","['Elongation at Break', '16 %', '16 %', '']"
"AISI 4140H Steel, heat treated, tempered 540Â°C (1000Â°F), 25 mm (1 in.) round","['Carbon, C', '0.37 - 0.44 %', '0.37 - 0.44 %', '']","['Tensile Strength, Ultimate', '1150 MPa', '167000 psi', '']","['Tensile Strength, Yield', '1050 MPa', '152000 psi', '']","['Elongation at Break', '17.5 %', '17.5 %', '']"
"AISI 4140H Steel, heat treated, tempered 540Â°C (1000Â°F), 25 mm (1 in.) round","['Chromium, Cr', '0.75 - 1.2 %', '0.75 - 1.2 %', '']","['Tensile Strength, Ultimate', '1150 MPa', '167000 psi', '']","['Tensile Strength, Yield', '1050 MPa', '152000 psi', '']","['Elongation at Break', '17.5 %', '17.5 %', '']"
"AISI 4140H Steel, heat treated, tempered 540Â°C (1000Â°F), 25 mm (1 in.) round","['Iron, Fe', '96.585 - 97.93 %', '96.585 - 97.93 %', 'As remainder']","['Tensile Strength, Ultimate', '1150 MPa', '167000 psi', '']","['Tensile Strength, Yield', '1050 MPa', '152000 psi', '']","['Elongation at Break', '17.5 %', '17.5 %', '']"
"AISI 4140H Steel, heat treated, tempered 540Â°C (1000Â°F), 25 mm (1 in.) round","['Manganese, Mn', '0.65 - 1.1 %', '0.65 - 1.1 %', '']","['Tensile Strength, Ultimate', '1150 MPa', '167000 psi', '']","['Tensile Strength, Yield', '1050 MPa', '152000 psi', '']","['Elongation at Break', '17.5 %', '17.5 %', '']"
"AISI 4140H Steel, heat treated, tempered 540Â°C (1000Â°F), 25 mm (1 in.) round","['Molybdenum, Mo', '0.15 - 0.30 %', '0.15 - 0.30 %', '']","['Tensile Strength, Ultimate', '1150 MPa', '167000 psi', '']","['Tensile Strength, Yield', '1050 MPa', '152000 psi', '']","['Elongation at Break', '17.5 %', '17.5 %', '']"
"AISI 4140H Steel, heat treated, tempered 540Â°C (1000Â°F), 25 mm (1 in.) round","['Phosphorous, P', '<= 0.035 %', '<= 0.035 %', '']","['Tensile Strength, Ultimate', '1150 MPa', '167000 psi', '']","['Tensile Strength, Yield', '1050 MPa', '152000 psi', '']","['Elongation at Break', '17.5 %', '17.5 %', '']"
"AISI 4140H Steel, heat treated, tempered 540Â°C (1000Â°F), 25 mm (1 in.) round","['Silicon, Si', '0.15 - 0.30 %', '0.15 - 0.30 %', '']","['Tensile Strength, Ultimate', '1150 MPa', '167000 psi', '']","['Tensile Strength, Yield', '1050 MPa', '152000 psi', '']","['Elongation at Break', '17.5 %', '17.5 %', '']"
"AISI 4140H Steel, heat treated, tempered 540Â°C (1000Â°F), 25 mm (1 in.) round","['Sulfur, S', '<= 0.040 %', '<= 0.040 %', '']","['Tensile Strength, Ultimate', '1150 MPa', '167000 psi', '']","['Tensile Strength, Yield', '1050 MPa', '152000 psi', '']","['Elongation at Break', '17.5 %', '17.5 %', '']"
"AISI 4140H Steel, heat treated, 595Â°C (1100Â°F) temper, 25 mm (1 in.) round","['Carbon, C', '0.37 - 0.44 %', '0.37 - 0.44 %', '']","['Tensile Strength, Ultimate', '1020 MPa', '148000 psi', '']","['Tensile Strength, Yield', '910 MPa', '132000 psi', '']","['Elongation at Break', '19 %', '19 %', '']"
"AISI 4140H Steel, heat treated, 595Â°C (1100Â°F) temper, 25 mm (1 in.) round","['Chromium, Cr', '0.75 - 1.2 %', '0.75 - 1.2 %', '']","['Tensile Strength, Ultimate', '1020 MPa', '148000 psi', '']","['Tensile Strength, Yield', '910 MPa', '132000 psi', '']","['Elongation at Break', '19 %', '19 %', '']"
"AISI 4140H Steel, heat treated, 595Â°C (1100Â°F) temper, 25 mm (1 in.) round","['Iron, Fe', '96.585 - 97.93 %', '96.585 - 97.93 %', 'As remainder']","['Tensile Strength, Ultimate', '1020 MPa', '148000 psi', '']","['Tensile Strength, Yield', '910 MPa', '132000 psi', '']","['Elongation at Break', '19 %', '19 %', '']"
"AISI 4140H Steel, heat treated, 595Â°C (1100Â°F) temper, 25 mm (1 in.) round","['Manganese, Mn', '0.65 - 1.1 %', '0.65 - 1.1 %', '']","['Tensile Strength, Ultimate', '1020 MPa', '148000 psi', '']","['Tensile Strength, Yield', '910 MPa', '132000 psi', '']","['Elongation at Break', '19 %', '19 %', '']"
"AISI 4140H Steel, heat treated, 595Â°C (1100Â°F) temper, 25 mm (1 in.) round","['Molybdenum, Mo', '0.15 - 0.30 %', '0.15 - 0.30 %', '']","['Tensile Strength, Ultimate', '1020 MPa', '148000 psi', '']","['Tensile Strength, Yield', '910 MPa', '132000 psi', '']","['Elongation at Break', '19 %', '19 %', '']"
"AISI 4140H Steel, heat treated, 595Â°C (1100Â°F) temper, 25 mm (1 in.) round","['Phosphorous, P', '<= 0.035 %', '<= 0.035 %', '']","['Tensile Strength, Ultimate', '1020 MPa', '148000 psi', '']","['Tensile Strength, Yield', '910 MPa', '132000 psi', '']","['Elongation at Break', '19 %', '19 %', '']"
"AISI 4140H Steel, heat treated, 595Â°C (1100Â°F) temper, 25 mm (1 in.) round","['Silicon, Si', '0.15 - 0.30 %', '0.15 - 0.30 %', '']","['Tensile Strength, Ultimate', '1020 MPa', '148000 psi', '']","['Tensile Strength, Yield', '910 MPa', '132000 psi', '']","['Elongation at Break', '19 %', '19 %', '']"
"AISI 4140H Steel, heat treated, 595Â°C (1100Â°F) temper, 25 mm (1 in.) round","['Sulfur, S', '<= 0.040 %', '<= 0.040 %', '']","['Tensile Strength, Ultimate', '1020 MPa', '148000 psi', '']","['Tensile Strength, Yield', '910 MPa', '132000 psi', '']","['Elongation at Break', '19 %', '19 %', '']"
"AISI 4140H Steel, heat treated, 650Â°C (1200Â°F) temper, 25 mm (1 in.) round","['Carbon, C', '0.37 - 0.44 %', '0.37 - 0.44 %', '']","['Tensile Strength, Ultimate', '896 MPa', '130000 psi', '']","['Tensile Strength, Yield', '786 MPa', '114000 psi', '']","['Elongation at Break', '21 %', '21 %', '']"
"AISI 4140H Steel, heat treated, 650Â°C (1200Â°F) temper, 25 mm (1 in.) round","['Chromium, Cr', '0.75 - 1.2 %', '0.75 - 1.2 %', '']","['Tensile Strength, Ultimate', '896 MPa', '130000 psi', '']","['Tensile Strength, Yield', '786 MPa', '114000 psi', '']","['Elongation at Break', '21 %', '21 %', '']"
"AISI 4140H Steel, heat treated, 650Â°C (1200Â°F) temper, 25 mm (1 in.) round","['Iron, Fe', '96.585 - 97.93 %', '96.585 - 97.93 %', 'As remainder']","['Tensile Strength, Ultimate', '896 MPa', '130000 psi', '']","['Tensile Strength, Yield', '786 MPa', '114000 psi', '']","['Elongation at Break', '21 %', '21 %', '']"
"AISI 4140H Steel, heat treated, 650Â°C (1200Â°F) temper, 25 mm (1 in.) round","['Manganese, Mn', '0.65 - 1.1 %', '0.65 - 1.1 %', '']","['Tensile Strength, Ultimate', '896 MPa', '130000 psi', '']","['Tensile Strength, Yield', '786 MPa', '114000 psi', '']","['Elongation at Break', '21 %', '21 %', '']"
"AISI 4140H Steel, heat treated, 650Â°C (1200Â°F) temper, 25 mm (1 in.) round","['Molybdenum, Mo', '0.15 - 0.30 %', '0.15 - 0.30 %', '']","['Tensile Strength, Ultimate', '896 MPa', '130000 psi', '']","['Tensile Strength, Yield', '786 MPa', '114000 psi', '']","['Elongation at Break', '21 %', '21 %', '']"
"AISI 4140H Steel, heat treated, 650Â°C (1200Â°F) temper, 25 mm (1 in.) round","['Phosphorous, P', '<= 0.035 %', '<= 0.035 %', '']","['Tensile Strength, Ultimate', '896 MPa', '130000 psi', '']","['Tensile Strength, Yield', '786 MPa', '114000 psi', '']","['Elongation at Break', '21 %', '21 %', '']"
"AISI 4140H Steel, heat treated, 650Â°C (1200Â°F) temper, 25 mm (1 in.) round","['Silicon, Si', '0.15 - 0.30 %', '0.15 - 0.30 %', '']","['Tensile Strength, Ultimate', '896 MPa', '130000 psi', '']","['Tensile Strength, Yield', '786 MPa', '114000 psi', '']","['Elongation at Break', '21 %', '21 %', '']"
"AISI 4140H Steel, heat treated, 650Â°C (1200Â°F) temper, 25 mm (1 in.) round","['Sulfur, S', '<= 0.040 %', '<= 0.040 %', '']","['Tensile Strength, Ultimate', '896 MPa', '130000 psi', '']","['Tensile Strength, Yield', '786 MPa', '114000 psi', '']","['Elongation at Break', '21 %', '21 %', '']"
"AISI 4140H Steel, heat treated, tempered 705Â°C (1300Â°F), 25 mm (1 in.) round","['Carbon, C', '0.37 - 0.44 %', '0.37 - 0.44 %', '']","['Tensile Strength, Ultimate', '807 MPa', '117000 psi', '']","['Tensile Strength, Yield', '689 MPa', '99900 psi', '']","['Elongation at Break', '23 %', '23 %', '']"
"AISI 4140H Steel, heat treated, tempered 705Â°C (1300Â°F), 25 mm (1 in.) round","['Chromium, Cr', '0.75 - 1.2 %', '0.75 - 1.2 %', '']","['Tensile Strength, Ultimate', '807 MPa', '117000 psi', '']","['Tensile Strength, Yield', '689 MPa', '99900 psi', '']","['Elongation at Break', '23 %', '23 %', '']"
"AISI 4140H Steel, heat treated, tempered 705Â°C (1300Â°F), 25 mm (1 in.) round","['Iron, Fe', '96.585 - 97.93 %', '96.585 - 97.93 %', 'As remainder']","['Tensile Strength, Ultimate', '807 MPa', '117000 psi', '']","['Tensile Strength, Yield', '689 MPa', '99900 psi', '']","['Elongation at Break', '23 %', '23 %', '']"
"AISI 4140H Steel, heat treated, tempered 705Â°C (1300Â°F), 25 mm (1 in.) round","['Manganese, Mn', '0.65 - 1.1 %', '0.65 - 1.1 %', '']","['Tensile Strength, Ultimate', '807 MPa', '117000 psi', '']","['Tensile Strength, Yield', '689 MPa', '99900 psi', '']","['Elongation at Break', '23 %', '23 %', '']"
"AISI 4140H Steel, heat treated, tempered 705Â°C (1300Â°F), 25 mm (1 in.) round","['Molybdenum, Mo', '0.15 - 0.30 %', '0.15 - 0.30 %', '']","['Tensile Strength, Ultimate', '807 MPa', '117000 psi', '']","['Tensile Strength, Yield', '689 MPa', '99900 psi', '']","['Elongation at Break', '23 %', '23 %', '']"
"AISI 4140H Steel, heat treated, tempered 705Â°C (1300Â°F), 25 mm (1 in.) round","['Phosphorous, P', '<= 0.035 %', '<= 0.035 %', '']","['Tensile Strength, Ultimate', '807 MPa', '117000 psi', '']","['Tensile Strength, Yield', '689 MPa', '99900 psi', '']","['Elongation at Break', '23 %', '23 %', '']"
"AISI 4140H Steel, heat treated, tempered 705Â°C (1300Â°F), 25 mm (1 in.) round","['Silicon, Si', '0.15 - 0.30 %', '0.15 - 0.30 %', '']","['Tensile Strength, Ultimate', '807 MPa', '117000 psi', '']","['Tensile Strength, Yield', '689 MPa', '99900 psi', '']","['Elongation at Break', '23 %', '23 %', '']"
"AISI 4140H Steel, heat treated, tempered 705Â°C (1300Â°F), 25 mm (1 in.) round","['Sulfur, S', '<= 0.040 %', '<= 0.040 %', '']","['Tensile Strength, Ultimate', '807 MPa', '117000 psi', '']","['Tensile Strength, Yield', '689 MPa', '99900 psi', '']","['Elongation at Break', '23 %', '23 %', '']"
