Repository: josiahZXY/AI-assisted-Discovering-High-Strength-and-Ductility-Alloys-and-Database-Development

如果想看完整结果的话，请在这里下载论文观看: https://www.researchgate.net/publication/342881088_AI-assisted_Discovering_High_Strength_and_Ductility_Alloys_and_Database_Development.
喜欢的话请一键三连： star, watch,fork.

作者:张焇烊 2020/4/30

# AI-assisted-Discovering-High-Strength-and-Ductility-Alloys-and-Database-Development
    请将本文件解压放置在D盘下面,在使用user_interface之前，请先将AI-assisted-Discovering-High-Strength-and-Ductility-Alloys-and-Database-Development\Machine_learning\pipeline\p_files下的两个压缩文件解压至当前目录，否则user_interface功能不全。
    Please unzip this file and place it under the D drive.

File: database/Matweb_original_database/Mathweb/Mathweb8.csv (part 1 of 2)
"AISI 1060 Steel, annealed at 790°C (1450°F)","['Carbon, C', '0.55 - 0.66 %', '0.55 - 0.66 %', '']","['Tensile Strength, Ultimate', '625 MPa', '90600 psi', '']","['Tensile Strength, Yield', '370 MPa', '53700 psi', '']","['Elongation at Break', '22 %', '22 %', 'In 50 mm']"
"AISI 1060 Steel, annealed at 790°C (1450°F)","['Iron, Fe', '98.35 - 98.85 %', '98.35 - 98.85 %', 'As remainder']","['Tensile Strength, Ultimate', '625 MPa', '90600 psi', '']","['Tensile Strength, Yield', '370 MPa', '53700 psi', '']","['Elongation at Break', '22 %', '22 %', 'In 50 mm']"
"AISI 1060 Steel, annealed at 790°C (1450°F)","['Manganese, Mn', '0.60 - 0.90 %', '0.60 - 0.90 %', '']","['Tensile Strength, Ultimate', '625 MPa', '90600 psi', '']","['Tensile Strength, Yield', '370 MPa', '53700 psi', '']","['Elongation at Break', '22 %', '22 %', 'In 50 mm']"
"AISI 1060 Steel, annealed at 790°C (1450°F)","['Phosphorous, P', '<= 0.040 %', '<= 0.040 %', '']","['Tensile Strength, Ultimate', '625 MPa', '90600 psi', '']","['Tensile Strength, Yield', '370 MPa', '53700 psi', '']","['Elongation at Break', '22 %', '22 %', 'In 50 mm']"
"AISI 1060 Steel, annealed at 790°C (1450°F)","['Sulfur, S', '<= 0.050 %', '<= 0.050 %', '']","['Tensile Strength, Ultimate', '625 MPa', '90600 psi', '']","['Tensile Strength, Yield', '370 MPa', '53700 psi', '']","['Elongation at Break', '22 %', '22 %', 'In 50 mm']"
"AISI 1060 Steel, hot rolled, 19-32 mm (0.75-1.25 in) round","['Carbon, C', '0.55 - 0.66 %', '0.55 - 0.66 %', '']","['Tensile Strength, Ultimate', '660 MPa', '95700 psi', '']","['Tensile Strength, Yield', '370 MPa', '53700 psi', '']","['Elongation at Break', '12 %', '12 %', 'in 50 mm']"
"AISI 1060 Steel, hot rolled, 19-32 mm (0.75-1.25 in) round","['Iron, Fe', '98.35 - 98.85 %', '98.35 - 98.85 %', 'As remainder']","['Tensile Strength, Ultimate', '660 MPa', '95700 psi', '']","['Tensile Strength, Yield', '370 MPa', '53700 psi', '']","['Elongation at Break', '12 %', '12 %', 'in 50 mm']"
"AISI 1060 Steel, hot rolled, 19-32 mm (0.75-1.25 in) round","['Manganese, Mn', '0.60 - 0.90 %', '0.60 - 0.90 %', '']","['Tensile Strength, Ultimate', '660 MPa', '95700 psi', '']","['Tensile Strength, Yield', '370 MPa', '53700 psi', '']","['Elongation at Break', '12 %', '12 %', 'in 50 mm']"
"AISI 1060 Steel, hot rolled, 19-32 mm (0.75-1.25 in) round","['Phosphorous, P', '<= 0.040 %', '<= 0.040 %', '']","['Tensile Strength, Ultimate', '660 MPa', '95700 psi', '']","['Tensile Strength, Yield', '370 MPa', '53700 psi', '']","['Elongation at Break', '12 %', '12 %', 'in 50 mm']"
"AISI 1060 Steel, hot rolled, 19-32 mm (0.75-1.25 in) round","['Sulfur, S', '<= 0.050 %', '<= 0.050 %', '']","['Tensile Strength, Ultimate', '660 MPa', '95700 psi', '']","['Tensile Strength, Yield', '370 MPa', '53700 psi', '']","['Elongation at Break', '12 %', '12 %', 'in 50 mm']"
"AISI 1060 Steel, annealed at 790°C (1450°F), furnace cooled 11°C (20°F) per hour to 650°C (1200°F), air cooled, 25 mm (1 in.) round","['Carbon, C', '0.55 - 0.66 %', '0.55 - 0.66 %', '']","['Tensile Strength, Ultimate', '625 MPa', '90600 psi', '']","['Tensile Strength, Yield', '372 MPa', '54000 psi', '']","['Elongation at Break', '22.5 %', '22.5 %', 'in 50 mm']"
"AISI 1060 Steel, annealed at 790°C (1450°F), furnace cooled 11°C (20°F) per hour to 650°C (1200°F), air cooled, 25 mm (1 in.) round","['Iron, Fe', '98.35 - 98.85 %', '98.35 - 98.85 %', 'As remainder']","['Tensile Strength, Ultimate', '625 MPa', '90600 psi', '']","['Tensile Strength, Yield', '372 MPa', '54000 psi', '']","['Elongation at Break', '22.5 %', '22.5 %', 'in 50 mm']"
"AISI 1060 Steel, annealed at 790°C (1450°F), furnace cooled 11°C (20°F) per hour to 650°C (1200°F), air cooled, 25 mm (1 in.) round","['Manganese, Mn', '0.60 - 0.90 %', '0.60 - 0.90 %', '']","['Tensile Strength, Ultimate', '625 MPa', '90600 psi', '']","['Tensile Strength, Yield', '372 MPa', '54000 psi', '']","['Elongation at Break', '22.5 %', '22.5 %', 'in 50 mm']"
"AISI 1060 Steel, annealed at 790°C (1450°F), furnace cooled 11°C (20°F) per hour to 650°C (1200°F), air cooled, 25 mm (1 in.) round","['Phosphorous, P', '<= 0.040 %', '<= 0.040 %', '']","['Tensile Strength, Ultimate', '625 MPa', '90600 psi', '']","['Tensile Strength, Yield', '372 MPa', '54000 psi', '']","['Elongation at Break', '22.5 %', '22.5 %', 'in 50 mm']"
"AISI 1060 Steel, annealed at 790°C (1450°F), furnace cooled 11°C (20°F) per hour to 650°C (1200°F), air cooled, 25 mm (1 in.) round","['Sulfur, S', '<= 0.050 %', '<= 0.050 %', '']","['Tensile Strength, Ultimate', '625 MPa', '90600 psi', '']","['Tensile Strength, Yield', '372 MPa', '54000 psi', '']","['Elongation at Break', '22.5 %', '22.5 %', 'in 50 mm']"
"AISI 1060 Steel, normalized at 900°C (1650°F), air cooled, 13 mm (0.5 in.) round","['Carbon, C', '0.55 - 0.66 %', '0.55 - 0.66 %', '']","['Tensile Strength, Ultimate', '779 MPa', '113000 psi', '']","['Tensile Strength, Yield', '427 MPa', '61900 psi', '']","['Elongation at Break', '20.4 %', '20.4 %', 'in 50 mm']"
"AISI 1060 Steel, normalized at 900°C (1650°F), air cooled, 13 mm (0.5 in.) round","['Iron, Fe', '98.35 - 98.85 %', '98.35 - 98.85 %', 'As remainder']","['Tensile Strength, Ultimate', '779 MPa', '113000 psi', '']","['Tensile Strength, Yield', '427 MPa', '61900 psi', '']","['Elongation at Break', '20.4 %', '20.4 %', 'in 50 mm']"
"AISI 1060 Steel, normalized at 900°C (1650°F), air cooled, 13 mm (0.5 in.) round","['Manganese, Mn', '0.60 - 0.90 %', '0.60 - 0.90 %', '']","['Tensile Strength, Ultimate', '779 MPa', '113000 psi', '']","['Tensile Strength, Yield', '427 MPa', '61900 psi', '']","['Elongation at Break', '20.4 %', '20.4 %', 'in 50 mm']"
"AISI 1060 Steel, normalized at 900°C (1650°F), air cooled, 13 mm (0.5 in.) round","['Phosphorous, P', '<= 0.040 %', '<= 0.040 %', '']","['Tensile Strength, Ultimate', '779 MPa', '113000 psi', '']","['Tensile Strength, Yield', '427 MPa', '61900 psi', '']","['Elongation at Break', '20.4 %', '20.4 %', 'in 50 mm']"
"AISI 1060 Steel, normalized at 900°C (1650°F), air cooled, 13 mm (0.5 in.) round","['Sulfur, S', '<= 0.050 %', '<= 0.050 %', '']","['Tensile Strength, Ultimate', '779 MPa', '113000 psi', '']","['Tensile Strength, Yield', '427 MPa', '61900 psi', '']","['Elongation at Break', '20.4 %', '20.4 %', 'in 50 mm']"
"AISI 1060 Steel, normalized at 900°C (1650°F), air cooled, 25 mm (1 in.) round","['Carbon, C', '0.55 - 0.66 %', '0.55 - 0.66 %', '']","['Tensile Strength, Ultimate', '772 MPa', '112000 psi', '']","['Tensile Strength, Yield', '421 MPa', '61100 psi', '']","['Elongation at Break', '18 %', '18 %', 'in 50 mm']"
"AISI 1060 Steel, normalized at 900°C (1650°F), air cooled, 25 mm (1 in.) round","['Iron, Fe', '98.35 - 98.85 %', '98.35 - 98.85 %', 'As remainder']","['Tensile Strength, Ultimate', '772 MPa', '112000 psi', '']","['Tensile Strength, Yield', '421 MPa', '61100 psi', '']","['Elongation at Break', '18 %', '18 %', 'in 50 mm']"
"AISI 1060 Steel, normalized at 900°C (1650°F), air cooled, 25 mm (1 in.) round","['Manganese, Mn', '0.60 - 0.90 %', '0.60 - 0.90 %', '']","['Tensile Strength, Ultimate', '772 MPa', '112000 psi', '']","['Tensile Strength, Yield', '421 MPa', '61100 psi', '']","['Elongation at Break', '18 %', '18 %', 'in 50 mm']"
"AISI 1060 Steel, normalized at 900°C (1650°F), air cooled, 25 mm (1 in.) round","['Phosphorous, P', '<= 0.040 %', '<= 0.040 %', '']","['Tensile Strength, Ultimate', '772 MPa', '112000 psi', '']","['Tensile Strength, Yield', '421 MPa', '61100 psi', '']","['Elongation at Break', '18 %', '18 %', 'in 50 mm']"
"AISI 1060 Steel, normalized at 900°C (1650°F), air cooled, 25 mm (1 in.) round","['Sulfur, S', '<= 0.050 %', '<= 0.050 %', '']","['Tensile Strength, Ultimate', '772 MPa', '112000 psi', '']","['Tensile Strength, Yield', '421 MPa', '61100 psi', '']","['Elongation at Break', '18 %', '18 %', 'in 50 mm']"
"AISI 1060 Steel, normalized at 900°C (1650°F), air cooled, 50 mm (2 in.) round","['Carbon, C', '0.55 - 0.66 %', '0.55 - 0.66 %', '']","['Tensile Strength, Ultimate', '758 MPa', '110000 psi', '']","['Tensile Strength, Yield', '396 MPa', '57400 psi', '']","['Elongation at Break', '17.7 %', '17.7 %', 'in 50 mm']"
"AISI 1060 Steel, normalized at 900°C (1650°F), air cooled, 50 mm (2 in.) round","['Iron, Fe', '98.35 - 98.85 %', '98.35 - 98.85 %', 'As remainder']","['Tensile Strength, Ultimate', '758 MPa', '110000 psi', '']","['Tensile Strength, Yield', '396 MPa', '57400 psi', '']","['Elongation at Break', '17.7 %', '17.7 %', 'in 50 mm']"
"AISI 1060 Steel, normalized at 900°C (1650°F), air cooled, 50 mm (2 in.) round","['Manganese, Mn', '0.60 - 0.90 %', '0.60 - 0.90 %', '']","['Tensile Strength, Ultimate', '758 MPa', '110000 psi', '']","['Tensile Strength, Yield', '396 MPa', '57400 psi', '']","['Elongation at Break', '17.7 %', '17.7 %', 'in 50 mm']"
"AISI 1060 Steel, normalized at 900°C (1650°F), air cooled, 50 mm (2 in.) round","['Phosphorous, P', '<= 0.040 %', '<= 0.040 %', '']","['Tensile Strength, Ultimate', '758 MPa', '110000 psi', '']","['Tensile Strength, Yield', '396 MPa', '57400 psi', '']","['Elongation at Break', '17.7 %', '17.7 %', 'in 50 mm']"
"AISI 1060 Steel, normalized at 900°C (1650°F), air cooled, 50 mm (2 in.) round","['Sulfur, S', '<= 0.050 %', '<= 0.050 %', '']","['Tensile Strength, Ultimate', '758 MPa', '110000 psi', '']","['Tensile Strength, Yield', '396 MPa', '57400 psi', '']","['Elongation at Break', '17.7 %', '17.7 %', 'in 50 mm']"
"AISI 1060 Steel, normalized at 900°C (1650°F), air cooled, 100 mm (4 in.) round","['Carbon, C', '0.55 - 0.66 %', '0.55 - 0.66 %', '']","['Tensile Strength, Ultimate', '745 MPa', '108000 psi', '']","['Tensile Strength, Yield', '353 MPa', '51200 psi', '']","['Elongation at Break', '18 %', '18 %', 'in 50 mm']"
"AISI 1060 Steel, normalized at 900°C (1650°F), air cooled, 100 mm (4 in.) round","['Iron, Fe', '98.35 - 98.85 %', '98.35 - 98.85 %', 'As remainder']","['Tensile Strength, Ultimate', '745 MPa', '108000 psi', '']","['Tensile Strength, Yield', '353 MPa', '51200 psi', '']","['Elongation at Break', '18 %', '18 %', 'in 50 mm']"
"AISI 1060 Steel, normalized at 900°C (1650°F), air cooled, 100 mm (4 in.) round","['Manganese, Mn', '0.60 - 0.90 %', '0.60 - 0.90 %', '']","['Tensile Strength, Ultimate', '745 MPa', '108000 psi', '']","['Tensile Strength, Yield', '353 MPa', '51200 psi', '']","['Elongation at Break', '18 %', '18 %', 'in 50 mm']"
"AISI 1060 Steel, normalized at 900°C (1650°F), air cooled, 100 mm (4 in.) round","['Phosphorous, P', '<= 0.040 %', '<= 0.040 %', '']","['Tensile Strength, Ultimate', '745 MPa', '108000 psi', '']","['Tensile Strength, Yield', '353 MPa', '51200 psi', '']","['Elongation at Break', '18 %', '18 %', 'in 50 mm']"
"AISI 1060 Steel, normalized at 900°C (1650°F), air cooled, 100 mm (4 in.) round","['Sulfur, S', '<= 0.050 %', '<= 0.050 %', '']","['Tensile Strength, Ultimate', '745 MPa', '108000 psi', '']","['Tensile Strength, Yield', '353 MPa', '51200 psi', '']","['Elongation at Break', '18 %', '18 %', 'in 50 mm']"
"AISI 1060 Steel, oil quenched 845°C (1550°F), 480°C (900°F) temper, 13 mm (0.5 in.) round","['Carbon, C', '0.55 - 0.66 %', '0.55 - 0.66 %', '']","['Tensile Strength, Ultimate', '1025 MPa', '148700 psi', '']","['Tensile Strength, Yield', '677 MPa', '98200 psi', '']","['Elongation at Break', '15.1 %', '15.1 %', 'in 50 mm']"
"AISI 1060 Steel, oil quenched 845°C (1550°F), 480°C (900°F) temper, 13 mm (0.5 in.) round","['Iron, Fe', '98.35 - 98.85 %', '98.35 - 98.85 %', 'As remainder']","['Tensile Strength, Ultimate', '1025 MPa', '148700 psi', '']","['Tensile Strength, Yield', '677 MPa', '98200 psi', '']","['Elongation at Break', '15.1 %', '15.1 %', 'in 50 mm']"
"AISI 1060 Steel, oil quenched 845°C (1550°F), 480°C (900°F) temper, 13 mm (0.5 in.) round","['Manganese, Mn', '0.60 - 0.90 %', '0.60 - 0.90 %', '']","['Tensile Strength, Ultimate', '1025 MPa', '148700 psi', '']","['Tensile Strength, Yield', '677 MPa', '98200 psi', '']","['Elongation at Break', '15.1 %', '15.1 %', 'in 50 mm']"
"AISI 1060 Steel, oil quenched 845°C (1550°F), 480°C (900°F) temper, 13 mm (0.5 in.) round","['Phosphorous, P', '<= 0.040 %', '<= 0.040 %', '']","['Tensile Strength, Ultimate', '1025 MPa', '148700 psi', '']","['Tensile Strength, Yield', '677 MPa', '98200 psi', '']","['Elongation at Break', '15.1 %', '15.1 %', 'in 50 mm']"
"AISI 1060 Steel, oil quenched 845°C (1550°F), 480°C (900°F) temper, 13 mm (0.5 in.) round","['Sulfur, S', '<= 0.050 %', '<= 0.050 %', '']","['Tensile Strength, Ultimate', '1025 MPa', '148700 psi', '']","['Tensile Strength, Yield', '677 MPa', '98200 psi', '']","['Elongation at Break', '15.1 %', '15.1 %', 'in 50 mm']"
"AISI 1060 Steel, oil quenched 845°C (1550°F), 480°C (900°F) temper, 25 mm (1 in.) round","['Carbon, C', '0.55 - 0.66 %', '0.55 - 0.66 %', '']","['Tensile Strength, Ultimate', '1005 MPa', '145800 psi', '']","['Tensile Strength, Yield', '641 MPa', '93000 psi', '']","['Elongation at Break', '16.2 %', '16.2 %', 'in 50 mm']"
"AISI 1060 Steel, oil quenched 845°C (1550°F), 480°C (900°F) temper, 25 mm (1 in.) round","['Iron, Fe', '98.35 - 98.85 %', '98.35 - 98.85 %', 'As remainder']","['Tensile Strength, Ultimate', '1005 MPa', '145800 psi', '']","['Tensile Strength, Yield', '641 MPa', '93000 psi', '']","['Elongation at Break', '16.2 %', '16.2 %', 'in 50 mm']"
"AISI 1060 Steel, oil quenched 845°C (1550°F), 480°C (900°F) temper, 25 mm (1 in.) round","['Manganese, Mn', '0.60 - 0.90 %', '0.60 - 0.90 %', '']","['Tensile Strength, Ultimate', '1005 MPa', '145800 psi', '']","['Tensile Strength, Yield', '641 MPa', '93000 psi', '']","['Elongation at Break', '16.2 %', '16.2 %', 'in 50 mm']"
"AISI 1060 Steel, oil quenched 845°C (1550°F), 480°C (900°F) temper, 25 mm (1 in.) round","['Phosphorous, P', '<= 0.040 %', '<= 0.040 %', '']","['Tensile Strength, Ultimate', '1005 MPa', '145800 psi', '']","['Tensile Strength, Yield', '641 MPa', '93000 psi', '']","['Elongation at Break', '16.2 %', '16.2 %', 'in 50 mm']"
"AISI 1060 Steel, oil quenched 845°C (1550°F), 480°C (900°F) temper, 25 mm (1 in.) round","['Sulfur, S', '<= 0.050 %', '<= 0.050 %', '']","['Tensile Strength, Ultimate', '1005 MPa', '145800 psi', '']","['Tensile Strength, Yield', '641 MPa', '93000 psi', '']","['Elongation at Break', '16.2 %', '16.2 %', 'in 50 mm']"
"AISI 1060 Steel, oil quenched 845°C (1550°F), 480°C (900°F) temper, 50 mm (2 in.) round","['Carbon, C', '0.55 - 0.66 %', '0.55 - 0.66 %', '']","['Tensile Strength, Ultimate', '986 MPa', '143000 psi', '']","['Tensile Strength, Yield', '617 MPa', '89500 psi', '']","['Elongation at Break', '16.5 %', '16.5 %', 'in 50 mm']"
"AISI 1060 Steel, oil quenched 845°C (1550°F), 480°C (900°F) temper, 50 mm (2 in.) round","['Iron, Fe', '98.35 - 98.85 %', '98.35 - 98.85 %', 'As remainder']","['Tensile Strength, Ultimate', '986 MPa', '143000 psi', '']","['Tensile Strength, Yield', '617 MPa', '89500 psi', '']","['Elongation at Break', '16.5 %', '16.5 %', 'in 50 mm']"
"AISI 1060 Steel, oil quenched 845°C (1550°F), 480°C (900°F) temper, 50 mm (2 in.) round","['Manganese, Mn', '0.60 - 0.90 %', '0.60 - 0.90 %', '']","['Tensile Strength, Ultimate', '986 MPa', '143000 psi', '']","['Tensile Strength, Yield', '617 MPa', '89500 psi', '']","['Elongation at Break', '16.5 %', '16.5 %', 'in 50 mm']"
"AISI 1060 Steel, oil quenched 845°C (1550°F), 480°C (900°F) temper, 50 mm (2 in.) round","['Phosphorous, P', '<= 0.040 %', '<= 0.040 %', '']","['Tensile Strength, Ultimate', '986 MPa', '143000 psi', '']","['Tensile Strength, Yield', '617 MPa', '89500 psi', '']","['Elongation at Break', '16.5 %', '16.5 %', 'in 50 mm']"
"AISI 1060 Steel, oil quenched 845°C (1550°F), 480°C (900°F) temper, 50 mm (2 in.) round","['Sulfur, S', '<= 0.050 %', '<= 0.050 %', '']","['Tensile Strength, Ultimate', '986 MPa', '143000 psi', '']","['Tensile Strength, Yield', '617 MPa', '89500 psi', '']","['Elongation at Break', '16.5 %', '16.5 %', 'in 50 mm']"
"AISI 1060 Steel, oil quenched 845°C (1550°F), 480°C (900°F) temper, 100 mm (4 in.) round","['Carbon, C', '0.55 - 0.66 %', '0.55 - 0.66 %', '']","['Tensile Strength, Ultimate', '931 MPa', '135000 psi', '']","['Tensile Strength, Yield', '518 MPa', '75100 psi', '']","['Elongation at Break', '18.2 %', '18.2 %', 'in 50 mm']"
"AISI 1060 Steel, oil quenched 845°C (1550°F), 480°C (900°F) temper, 100 mm (4 in.) round","['Iron, Fe', '98.35 - 98.85 %', '98.35 - 98.85 %', 'As remainder']","['Tensile Strength, Ultimate', '931 MPa', '135000 psi', '']","['Tensile Strength, Yield', '518 MPa', '75100 psi', '']","['Elongation at Break', '18.2 %', '18.2 %', 'in 50 mm']"
"AISI 1060 Steel, oil quenched 845°C (1550°F), 480°C (900°F) temper, 100 mm (4 in.) round","['Manganese, Mn', '0.60 - 0.90 %', '0.60 - 0.90 %', '']","['Tensile Strength, Ultimate', '931 MPa', '135000 psi', '']","['Tensile Strength, Yield', '518 MPa', '75100 psi', '']","['Elongation at Break', '18.2 %', '18.2 %', 'in 50 mm']"
"AISI 1060 Steel, oil quenched 845°C (1550°F), 480°C (900°F) temper, 100 mm (4 in.) round","['Phosphorous, P', '<= 0.040 %', '<= 0.040 %', '']","['Tensile Strength, Ultimate', '931 MPa', '135000 psi', '']","['Tensile Strength, Yield', '518 MPa', '75100 psi', '']","['Elongation at Break', '18.2 %', '18.2 %', 'in 50 mm']"
"AISI 1060 Steel, oil quenched 845°C (1550°F), 480°C (900°F) temper, 100 mm (4 in.) round","['Sulfur, S', '<= 0.050 %', '<= 0.050 %', '']","['Tensile Strength, Ultimate', '931 MPa', '135000 psi', '']","['Tensile Strength, Yield', '518 MPa', '75100 psi', '']","['Elongation at Break', '18.2 %', '18.2 %', 'in 50 mm']"
"AISI 1060 Steel, oil quenched 845°C (1550°F), 540°C (1000°F) temper, 13 mm (0.5 in.) round","['Carbon, C', '0.55 - 0.66 %', '0.55 - 0.66 %', '']","['Tensile Strength, Ultimate', '965 MPa', '140000 psi', '']","['Tensile Strength, Yield', '634 MPa', '92000 psi', '']","['Elongation at Break', '19.6 %', '19.6 %', 'in 50 mm']"
"AISI 1060 Steel, oil quenched 845°C (1550°F), 540°C (1000°F) temper, 13 mm (0.5 in.) round","['Iron, Fe', '98.35 - 98.85 %', '98.35 - 98.85 %', 'As remainder']","['Tensile Strength, Ultimate', '965 MPa', '140000 psi', '']","['Tensile Strength, Yield', '634 MPa', '92000 psi', '']","['Elongation at Break', '19.6 %', '19.6 %', 'in 50 mm']"
"AISI 1060 Steel, oil quenched 845°C (1550°F), 540°C (1000°F) temper, 13 mm (0.5 in.) round","['Manganese, Mn', '0.60 - 0.90 %', '0.60 - 0.90 %', '']","['Tensile Strength, Ultimate', '965 MPa', '140000 psi', '']","['Tensile Strength, Yield', '634 MPa', '92000 psi', '']","['Elongation at Break', '19.6 %', '19.6 %', 'in 50 mm']"
"AISI 1060 Steel, oil quenched 845°C (1550°F), 540°C (1000°F) temper, 13 mm (0.5 in.) round","['Phosphorous, P', '<= 0.040 %', '<= 0.040 %', '']","['Tensile Strength, Ultimate', '965 MPa', '140000 psi', '']","['Tensile Strength, Yield', '634 MPa', '92000 psi', '']","['Elongation at Break', '19.6 %', '19.6 %', 'in 50 mm']"
"AISI 1060 Steel, oil quenched 845°C (1550°F), 540°C (1000°F) temper, 13 mm (0.5 in.) round","['Sulfur, S', '<= 0.050 %', '<= 0.050 %', '']","['Tensile Strength, Ultimate', '965 MPa', '140000 psi', '']","['Tensile Strength, Yield', '634 MPa', '92000 psi', '']","['Elongation at Break', '19.6 %', '19.6 %', 'in 50 mm']"
"AISI 1060 Steel, oil quenched 845°C (1550°F), 540°C (1000°F) temper, 25 mm (1 in.) round","['Carbon, C', '0.55 - 0.66 %', '0.55 - 0.66 %', '']","['Tensile Strength, Ultimate', '938 MPa', '136000 psi', '']","['Tensile Strength, Yield', '591 MPa', '85700 psi', '']","['Elongation at Break', '17.7 %', '17.7 %', 'in 50 mm']"
"AISI 1060 Steel, oil quenched 845°C (1550°F), 540°C (1000°F) temper, 25 mm (1 in.) round","['Iron, Fe', '98.35 - 98.85 %', '98.35 - 98.85 %', 'As remainder']","['Tensile Strength, Ultimate', '938 MPa', '136000 psi', '']","['Tensile Strength, Yield', '591 MPa', '85700 psi', '']","['Elongation at Break', '17.7 %', '17.7 %', 'in 50 mm']"
"AISI 1060 Steel, oil quenched 845°C (1550°F), 540°C (1000°F) temper, 25 mm (1 in.) round","['Manganese, Mn', '0.60 - 0.90 %', '0.60 - 0.90 %', '']","['Tensile Strength, Ultimate', '938 MPa', '136000 psi', '']","['Tensile Strength, Yield', '591 MPa', '85700 psi', '']","['Elongation at Break', '17.7 %', '17.7 %', 'in 50 mm']"
"AISI 1060 Steel, oil quenched 845°C (1550°F), 540°C (1000°F) temper, 25 mm (1 in.) round","['Phosphorous, P', '<= 0.040 %', '<= 0.040 %', '']","['Tensile Strength, Ultimate', '938 MPa', '136000 psi', '']","['Tensile Strength, Yield', '591 MPa', '85700 psi', '']","['Elongation at Break', '17.7 %', '17.7 %', 'in 50 mm']"
"AISI 1060 Steel, oil quenched 845°C (1550°F), 540°C (1000°F) temper, 25 mm (1 in.) round","['Sulfur, S', '<= 0.050 %', '<= 0.050 %', '']","['Tensile Strength, Ultimate', '938 MPa', '136000 psi', '']","['Tensile Strength, Yield', '591 MPa', '85700 psi', '']","['Elongation at Break', '17.7 %', '17.7 %', 'in 50 mm']"
"AISI 1060 Steel, oil quenched 845°C (1550°F), 540°C (1000°F) temper, 50 mm (2 in.) round","['Carbon, C', '0.55 - 0.66 %', '0.55 - 0.66 %', '']","['Tensile Strength, Ultimate', '917 MPa', '133000 psi', '']","['Tensile Strength, Yield', '546 MPa', '79200 psi', '']","['Elongation at Break', '18.5 %', '18.5 %', 'in 50 mm']"
"AISI 1060 Steel, oil quenched 845°C (1550°F), 540°C (1000°F) temper, 50 mm (2 in.) round","['Iron, Fe', '98.35 - 98.85 %', '98.35 - 98.85 %', 'As remainder']","['Tensile Strength, Ultimate', '917 MPa', '133000 psi', '']","['Tensile Strength, Yield', '546 MPa', '79200 psi', '']","['Elongation at Break', '18.5 %', '18.5 %', 'in 50 mm']"
"AISI 1060 Steel, oil quenched 845°C (1550°F), 540°C (1000°F) temper, 50 mm (2 in.) round","['Manganese, Mn', '0.60 - 0.90 %', '0.60 - 0.90 %', '']","['Tensile Strength, Ultimate', '917 MPa', '133000 psi', '']","['Tensile Strength, Yield', '546 MPa', '79200 psi', '']","['Elongation at Break', '18.5 %', '18.5 %', 'in 50 mm']"
"AISI 1060 Steel, oil quenched 845°C (1550°F), 540°C (1000°F) temper, 50 mm (2 in.) round","['Phosphorous, P', '<= 0.040 %', '<= 0.040 %', '']","['Tensile Strength, Ultimate', '917 MPa', '133000 psi', '']","['Tensile Strength, Yield', '546 MPa', '79200 psi', '']","['Elongation at Break', '18.5 %', '18.5 %', 'in 50 mm']"
"AISI 1060 Steel, oil quenched 845°C (1550°F), 540°C (1000°F) temper, 50 mm (2 in.) round","['Sulfur, S', '<= 0.050 %', '<= 0.050 %', '']","['Tensile Strength, Ultimate', '917 MPa', '133000 psi', '']","['Tensile Strength, Yield', '546 MPa', '79200 psi', '']","['Elongation at Break', '18.5 %', '18.5 %', 'in 50 mm']"
"AISI 1060 Steel, oil quenched 845°C (1550°F), 540°C (1000°F) temper, 100 mm (4 in.) round","['Carbon, C', '0.55 - 0.66 %', '0.55 - 0.66 %', '']","['Tensile Strength, Ultimate', '855 MPa', '124000 psi', '']","['Tensile Strength, Yield', '456 MPa', '66100 psi', '']","['Elongation at Break', '20 %', '20 %', 'in 50 mm']"
"AISI 1060 Steel, oil quenched 845°C (1550°F), 540°C (1000°F) temper, 100 mm (4 in.) round","['Iron, Fe', '98.35 - 98.85 %', '98.35 - 98.85 %', 'As remainder']","['Tensile Strength, Ultimate', '855 MPa', '124000 psi', '']","['Tensile Strength, Yield', '456 MPa', '66100 psi', '']","['Elongation at Break', '20 %', '20 %', 'in 50 mm']"
"AISI 1060 Steel, oil quenched 845°C (1550°F), 540°C (1000°F) temper, 100 mm (4 in.) round","['Manganese, Mn', '0.60 - 0.90 %', '0.60 - 0.90 %', '']","['Tensile Strength, Ultimate', '855 MPa', '124000 psi', '']","['Tensile Strength, Yield', '456 MPa', '66100 psi', '']","['Elongation at Break', '20 %', '20 %', 'in 50 mm']"
"AISI 1060 Steel, oil quenched 845°C (1550°F), 540°C (1000°F) temper, 100 mm (4 in.) round","['Phosphorous, P', '<= 0.040 %', '<= 0.040 %', '']","['Tensile Strength, Ultimate', '855 MPa', '124000 psi', '']","['Tensile Strength, Yield', '456 MPa', '66100 psi', '']","['Elongation at Break', '20 %', '20 %', 'in 50 mm']"
"AISI 1060 Steel, oil quenched 845°C (1550°F), 540°C (1000°F) temper, 100 mm (4 in.) round","['Sulfur, S', '<= 0.050 %', '<= 0.050 %', '']","['Tensile Strength, Ultimate', '855 MPa', '124000 psi', '']","['Tensile Strength, Yield', '456 MPa', '66100 psi', '']","['Elongation at Break', '20 %', '20 %', 'in 50 mm']"
"AISI 1060 Steel, oil quenched 845°C (1550°F), 595°C (1100°F) temper, 13 mm (0.5 in.) round","['Carbon, C', '0.55 - 0.66 %', '0.55 - 0.66 %', '']","['Tensile Strength, Ultimate', '910 MPa', '132000 psi', '']","['Tensile Strength, Yield', '569 MPa', '82500 psi', '']","['Elongation at Break', '20.7 %', '20.7 %', 'in 50 mm']"
"AISI 1060 Steel, oil quenched 845°C (1550°F), 595°C (1100°F) temper, 13 mm (0.5 in.) round","['Iron, Fe', '98.35 - 98.85 %', '98.35 - 98.85 %', 'As remainder']","['Tensile Strength, Ultimate', '910 MPa', '132000 psi', '']","['Tensile Strength, Yield', '569 MPa', '82500 psi', '']","['Elongation at Break', '20.7 %', '20.7 %', 'in 50 mm']"
"AISI 1060 Steel, oil quenched 845°C (1550°F), 595°C (1100°F) temper, 13 mm (0.5 in.) round","['Manganese, Mn', '0.60 - 0.90 %', '0.60 - 0.90 %', '']","['Tensile Strength, Ultimate', '910 MPa', '132000 psi', '']","['Tensile Strength, Yield', '569 MPa', '82500 psi', '']","['Elongation at Break', '20.7 %', '20.7 %', 'in 50 mm']"
"AISI 1060 Steel, oil quenched 845°C (1550°F), 595°C (1100°F) temper, 13 mm (0.5 in.) round","['Phosphorous, P', '<= 0.040 %', '<= 0.040 %', '']","['Tensile Strength, Ultimate', '910 MPa', '132000 psi', '']","['Tensile Strength, Yield', '569 MPa', '82500 psi', '']","['Elongation at Break', '20.7 %', '20.7 %', 'in 50 mm']"
"AISI 1060 Steel, oil quenched 845°C (1550°F), 595°C (1100°F) temper, 13 mm (0.5 in.) round","['Sulfur, S', '<= 0.050 %', '<= 0.050 %', '']","['Tensile Strength, Ultimate', '910 MPa', '132000 psi', '']","['Tensile Strength, Yield', '569 MPa', '82500 psi', '']","['Elongation at Break', '20.7 %', '20.7 %', 'in 50 mm']"
"AISI 1060 Steel, oil quenched 845°C (1550°F), 595°C (1100°F) temper, 25 mm (1 in.) round","['Carbon, C', '0.55 - 0.66 %', '0.55 - 0.66 %', '']","['Tensile Strength, Ultimate', '883 MPa', '128000 psi', '']","['Tensile Strength, Yield', '545 MPa', '79000 psi', '']","['Elongation at Break', '20 %', '20 %', 'in 50 mm']"
"AISI 1060 Steel, oil quenched 845°C (1550°F), 595°C (1100°F) temper, 25 mm (1 in.) round","['Iron, Fe', '98.35 - 98.85 %', '98.35 - 98.85 %', 'As remainder']","['Tensile Strength, Ultimate', '883 MPa', '128000 psi', '']","['Tensile Strength, Yield', '545 MPa', '79000 psi', '']","['Elongation at Break', '20 %', '20 %', 'in 50 mm']"
"AISI 1060 Steel, oil quenched 845°C (1550°F), 595°C (1100°F) temper, 25 mm (1 in.) round","['Manganese, Mn', '0.60 - 0.90 %', '0.60 - 0.90 %', '']","['Tensile Strength, Ultimate', '883 MPa', '128000 psi', '']","['Tensile Strength, Yield', '545 MPa', '79000 psi', '']","['Elongation at Break', '20 %', '20 %', 'in 50 mm']"
"AISI 1060 Steel, oil quenched 845°C (1550°F), 595°C (1100°F) temper, 25 mm (1 in.) round","['Phosphorous, P', '<= 0.040 %', '<= 0.040 %', '']","['Tensile Strength, Ultimate', '883 MPa', '128000 psi', '']","['Tensile Strength, Yield', '545 MPa', '79000 psi', '']","['Elongation at Break', '20 %', '20 %', 'in 50 mm']"
"AISI 1060 Steel, oil quenched 845°C (1550°F), 595°C (1100°F) temper, 25 mm (1 in.) round","['Sulfur, S', '<= 0.050 %', '<= 0.050 %', '']","['Tensile Strength, Ultimate', '883 MPa', '128000 psi', '']","['Tensile Strength, Yield', '545 MPa', '79000 psi', '']","['Elongation at Break', '20 %', '20 %', 'in 50 mm']"
"AISI 1060 Steel, oil quenched 845°C (1550°F), 595°C (1100°F) temper, 50 mm (2 in.) round","['Carbon, C', '0.55 - 0.66 %', '0.55 - 0.66 %', '']","['Tensile Strength, Ultimate', '862 MPa', '125000 psi', '']","['Tensile Strength, Yield', '527 MPa', '76400 psi', '']","['Elongation at Break', '20.2 %', '20.2 %', 'in 50 mm']"
"AISI 1060 Steel, oil quenched 845°C (1550°F), 595°C (1100°F) temper, 50 mm (2 in.) round","['Iron, Fe', '98.35 - 98.85 %', '98.35 - 98.85 %', 'As remainder']","['Tensile Strength, Ultimate', '862 MPa', '125000 psi', '']","['Tensile Strength, Yield', '527 MPa', '76400 psi', '']","['Elongation at Break', '20.2 %', '20.2 %', 'in 50 mm']"
"AISI 1060 Steel, oil quenched 845°C (1550°F), 595°C (1100°F) temper, 50 mm (2 in.) round","['Manganese, Mn', '0.60 - 0.90 %', '0.60 - 0.90 %', '']","['Tensile Strength, Ultimate', '862 MPa', '125000 psi', '']","['Tensile Strength, Yield', '527 MPa', '76400 psi', '']","['Elongation at Break', '20.2 %', '20.2 %', 'in 50 mm']"
"AISI 1060 Steel, oil quenched 845°C (1550°F), 595°C (1100°F) temper, 50 mm (2 in.) round","['Phosphorous, P', '<= 0.040 %', '<= 0.040 %', '']","['Tensile Strength, Ultimate', '862 MPa', '125000 psi', '']","['Tensile Strength, Yield', '527 MPa', '76400 psi', '']","['Elongation at Break', '20.2 %', '20.2 %', 'in 50 mm']"
"AISI 1060 Steel, oil quenched 845°C (1550°F), 595°C (1100°F) temper, 50 mm (2 in.) round","['Sulfur, S', '<= 0.050 %', '<= 0.050 %', '']","['Tensile Strength, Ultimate', '862 MPa', '125000 psi', '']","['Tensile Strength, Yield', '527 MPa', '76400 psi', '']","['Elongation at Break', '20.2 %', '20.2 %', 'in 50 mm']"
"AISI 1060 Steel, oil quenched 845°C (1550°F), 595°C (1100°F) temper, 100 mm (4 in.) round","['Carbon, C', '0.55 - 0.66 %', '0.55 - 0.66 %', '']","['Tensile Strength, Ultimate', '820 MPa', '119000 psi', '']","['Tensile Strength, Yield', '427 MPa', '61900 psi', '']","['Elongation at Break', '21.5 %', '21.5 %', 'in 50 mm']"
"AISI 1060 Steel, oil quenched 845°C (1550°F), 595°C (1100°F) temper, 100 mm (4 in.) round","['Iron, Fe', '98.35 - 98.85 %', '98.35 - 98.85 %', 'As remainder']","['Tensile Strength, Ultimate', '820 MPa', '119000 psi', '']","['Tensile Strength, Yield', '427 MPa', '61900 psi', '']","['Elongation at Break', '21.5 %', '21.5 %', 'in 50 mm']"
"AISI 1060 Steel, oil quenched 845°C (1550°F), 595°C (1100°F) temper, 100 mm (4 in.) round","['Manganese, Mn', '0.60 - 0.90 %', '0.60 - 0.90 %', '']","['Tensile Strength, Ultimate', '820 MPa', '119000 psi', '']","['Tensile Strength, Yield', '427 MPa', '61900 psi', '']","['Elongation at Break', '21.5 %', '21.5 %', 'in 50 mm']"
"AISI 1060 Steel, oil quenched 845°C (1550°F), 595°C (1100°F) temper, 100 mm (4 in.) round","['Phosphorous, P', '<= 0.040 %', '<= 0.040 %', '']","['Tensile Strength, Ultimate', '820 MPa', '119000 psi', '']","['Tensile Strength, Yield', '427 MPa', '61900 psi', '']","['Elongation at Break', '21.5 %', '21.5 %', 'in 50 mm']"
"AISI 1060 Steel, oil quenched 845°C (1550°F), 595°C (1100°F) temper, 100 mm (4 in.) round","['Sulfur, S', '<= 0.050 %', '<= 0.050 %', '']","['Tensile Strength, Ultimate', '820 MPa', '119000 psi', '']","['Tensile Strength, Yield', '427 MPa', '61900 psi', '']","['Elongation at Break', '21.5 %', '21.5 %', 'in 50 mm']"
"AISI 1064 Steel, cold drawn, spheroidized, annealed, 19-32 mm (0.75-1.25 in) round","['Carbon, C', '0.60 - 0.70 %', '0.60 - 0.70 %', '']","['Tensile Strength, Ultimate', '615 MPa', '89200 psi', '']","['Tensile Strength, Yield', '475 MPa', '68900 psi', '']","['Elongation at Break', '10 %', '10 %', 'In 50 mm']"
"AISI 1064 Steel, cold drawn, spheroidized, annealed, 19-32 mm (0.75-1.25 in) round","['Iron, Fe', '98.41 - 98.9 %', '98.41 - 98.9 %', 'As remainder']","['Tensile Strength, Ultimate', '615 MPa', '89200 psi', '']","['Tensile Strength, Yield', '475 MPa', '68900 psi', '']","['Elongation at Break', '10 %', '10 %', 'In 50 mm']"
"AISI 1064 Steel, cold drawn, spheroidized, annealed, 19-32 mm (0.75-1.25 in) round","['Manganese, Mn', '0.50 - 0.80 %', '0.50 - 0.80 %', '']","['Tensile Strength, Ultimate', '615 MPa', '89200 psi', '']","['Tensile Strength, Yield', '475 MPa', '68900 psi', '']","['Elongation at Break', '10 %', '10 %', 'In 50 mm']"
"AISI 1064 Steel, cold drawn, spheroidized, annealed, 19-32 mm (0.75-1.25 in) round","['Phosphorous, P', '<= 0.040 %', '<= 0.040 %', '']","['Tensile Strength, Ultimate', '615 MPa', '89200 psi', '']","['Tensile Strength, Yield', '475 MPa', '68900 psi', '']","['Elongation at Break', '10 %', '10 %', 'In 50 mm']"
"AISI 1064 Steel, cold drawn, spheroidized, annealed, 19-32 mm (0.75-1.25 in) round","['Sulfur, S', '<= 0.050 %', '<= 0.050 %', '']","['Tensile Strength, Ultimate', '615 MPa', '89200 psi', '']","['Tensile Strength, Yield', '475 MPa', '68900 psi', '']","['Elongation at Break', '10 %', '10 %', 'In 50 mm']"
"AISI 1064 Steel, hot rolled, 19-32 mm (0.75-1.25 in) round","['Carbon, C', '0.60 - 0.70 %', '0.60 - 0.70 %', '']","['Tensile Strength, Ultimate', '670 MPa', '97200 psi', '']","['Tensile Strength, Yield', '370 MPa', '53700 psi', '']","['Elongation at Break', '12 %', '12 %', 'in 50 mm']"
"AISI 1064 Steel, hot rolled, 19-32 mm (0.75-1.25 in) round","['Iron, Fe', '98.41 - 98.9 %', '98.41 - 98.9 %', 'As remainder']","['Tensile Strength, Ultimate', '670 MPa', '97200 psi', '']","['Tensile Strength, Yield', '370 MPa', '53700 psi', '']","['Elongation at Break', '12 %', '12 %', 'in 50 mm']"
"AISI 1064 Steel, hot rolled, 19-32 mm (0.75-1.25 in) round","['Manganese, Mn', '0.50 - 0.80 %', '0.50 - 0.80 %', '']","['Tensile Strength, Ultimate', '670 MPa', '97200 psi', '']","['Tensile Strength, Yield', '370 MPa', '53700 psi', '']","['Elongation at Break', '12 %', '12 %', 'in 50 mm']"
"AISI 1064 Steel, hot rolled, 19-32 mm (0.75-1.25 in) round","['Phosphorous, P', '<= 0.040 %', '<= 0.040 %', '']","['Tensile Strength, Ultimate', '670 MPa', '97200 psi', '']","['Tensile Strength, Yield', '370 MPa', '53700 psi', '']","['Elongation at Break', '12 %', '12 %', 'in 50 mm']"
"AISI 1064 Steel, hot rolled, 19-32 mm (0.75-1.25 in) round","['Sulfur, S', '<= 0.050 %', '<= 0.050 %', '']","['Tensile Strength, Ultimate', '670 MPa', '97200 psi', '']","['Tensile Strength, Yield', '370 MPa', '53700 psi', '']","['Elongation at Break', '12 %', '12 %', 'in 50 mm']"
"AISI 1065 Steel, cold drawn, spheroidized, annealed, 19-32 mm (0.75-1.25 in) round","['Carbon, C', '0.60 - 0.70 %', '0.60 - 0.70 %', '']","['Tensile Strength, Ultimate', '635 MPa', '92100 psi', '']","['Tensile Strength, Yield', '490 MPa', '71100 psi', '']","['Elongation at Break', '10 %', '10 %', 'In 50 mm']"
"AISI 1065 Steel, cold drawn, spheroidized, annealed, 19-32 mm (0.75-1.25 in) round","['Iron, Fe', '98.31 - 98.8 %', '98.31 - 98.8 %', 'As remainder']","['Tensile Strength, Ultimate', '635 MPa', '92100 psi', '']","['Tensile Strength, Yield', '490 MPa', '71100 psi', '']","['Elongation at Break', '10 %', '10 %', 'In 50 mm']"
"AISI 1065 Steel, cold drawn, spheroidized, annealed, 19-32 mm (0.75-1.25 in) round","['Manganese, Mn', '0.60 - 0.90 %', '0.60 - 0.90 %', '']","['Tensile Strength, Ultimate', '635 MPa', '92100 psi', '']","['Tensile Strength, Yield', '490 MPa', '71100 psi', '']","['Elongation at Break', '10 %', '10 %', 'In 50 mm']"
"AISI 1065 Steel, cold drawn, spheroidized, annealed, 19-32 mm (0.75-1.25 in) round","['Phosphorous, P', '<= 0.040 %', '<= 0.040 %', '']","['Tensile Strength, Ultimate', '635 MPa', '92100 psi', '']","['Tensile Strength, Yield', '490 MPa', '71100 psi', '']","['Elongation at Break', '10 %', '10 %', 'In 50 mm']"
"AISI 1065 Steel, cold drawn, spheroidized, annealed, 19-32 mm (0.75-1.25 in) round","['Sulfur, S', '<= 0.050 %', '<= 0.050 %', '']","['Tensile Strength, Ultimate', '635 MPa', '92100 psi', '']","['Tensile Strength, Yield', '490 MPa', '71100 psi', '']","['Elongation at Break', '10 %', '10 %', 'In 50 mm']"
"AISI 1065 Steel, hot rolled, 19-32 mm (0.75-1.25 in) round","['Carbon, C', '0.60 - 0.70 %', '0.60 - 0.70 %', '']","['Tensile Strength, Ultimate', '690 MPa', '100000 psi', '']","['Tensile Strength, Yield', '380 MPa', '55100 psi', '']","['Elongation at Break', '12 %', '12 %', 'in 50 mm']"
"AISI 1065 Steel, hot rolled, 19-32 mm (0.75-1.25 in) round","['Iron, Fe', '98.31 - 98.8 %', '98.31 - 98.8 %', 'As remainder']","['Tensile Strength, Ultimate', '690 MPa', '100000 psi', '']","['Tensile Strength, Yield', '380 MPa', '55100 psi', '']","['Elongation at Break', '12 %', '12 %', 'in 50 mm']"
"AISI 1065 Steel, hot rolled, 19-32 mm (0.75-1.25 in) round","['Manganese, Mn', '0.60 - 0.90 %', '0.60 - 0.90 %', '']","['Tensile Strength, Ultimate', '690 MPa', '100000 psi', '']","['Tensile Strength, Yield', '380 MPa', '55100 psi', '']","['Elongation at Break', '12 %', '12 %', 'in 50 mm']"
"AISI 1065 Steel, hot rolled, 19-32 mm (0.75-1.25 in) round","['Phosphorous, P', '<= 0.040 %', '<= 0.040 %', '']","['Tensile Strength, Ultimate', '690 MPa', '100000 psi', '']","['Tensile Strength, Yield', '380 MPa', '55100 psi', '']","['Elongation at Break', '12 %', '12 %', 'in 50 mm']"
"AISI 1065 Steel, hot rolled, 19-32 mm (0.75-1.25 in) round","['Sulfur, S', '<= 0.050 %', '<= 0.050 %', '']","['Tensile Strength, Ultimate', '690 MPa', '100000 psi', '']","['Tensile Strength, Yield', '380 MPa', '55100 psi', '']","['Elongation at Break', '12 %', '12 %', 'in 50 mm']"
"AISI 1070 Steel, cold drawn, spheroidized, annealed, 19-32 mm (0.75-1.25 in) round","['Carbon, C', '0.65 - 0.75 %', '0.65 - 0.75 %', '']","['Tensile Strength, Ultimate', '640 MPa', '92800 psi', '']","['Tensile Strength, Yield', '495 MPa', '71800 psi', '']","['Elongation at Break', '10 %', '10 %', 'In 50 mm']"
"AISI 1070 Steel, cold drawn, spheroidized, annealed, 19-32 mm (0.75-1.25 in) round","['Iron, Fe', '98.26 - 98.75 %', '98.26 - 98.75 %', 'As remainder']","['Tensile Strength, Ultimate', '640 MPa', '92800 psi', '']","['Tensile Strength, Yield', '495 MPa', '71800 psi', '']","['Elongation at Break', '10 %', '10 %', 'In 50 mm']"
"AISI 1070 Steel, cold drawn, spheroidized, annealed, 19-32 mm (0.75-1.25 in) round","['Manganese, Mn', '0.60 - 0.90 %', '0.60 - 0.90 %', '']","['Tensile Strength, Ultimate', '640 MPa', '92800 psi', '']","['Tensile Strength, Yield', '495 MPa', '71800 psi', '']","['Elongation at Break', '10 %', '10 %', 'In 50 mm']"
"AISI 1070 Steel, cold drawn, spheroidized, annealed, 19-32 mm (0.75-1.25 in) round","['Phosphorous, P', '<= 0.040 %', '<= 0.040 %', '']","['Tensile Strength, Ultimate', '640 MPa', '92800 psi', '']","['Tensile Strength, Yield', '495 MPa', '71800 psi', '']","['Elongation at Break', '10 %', '10 %', 'In 50 mm']"
"AISI 1070 Steel, cold drawn, spheroidized, annealed, 19-32 mm (0.75-1.25 in) round","['Sulfur, S', '<= 0.050 %', '<= 0.050 %', '']","['Tensile Strength, Ultimate', '640 MPa', '92800 psi', '']","['Tensile Strength, Yield', '495 MPa', '71800 psi', '']","['Elongation at Break', '10 %', '10 %', 'In 50 mm']"
"AISI 1070 Steel, hot rolled, 19-32 mm (0.75-1.25 in) round","['Carbon, C', '0.65 - 0.75 %', '0.65 - 0.75 %', '']","['Tensile Strength, Ultimate', '703 MPa', '102000 psi', '']","['Tensile Strength, Yield', '385 MPa', '55800 psi', '']","['Elongation at Break', '12 %', '12 %', 'in 50 mm']"
"AISI 1070 Steel, hot rolled, 19-32 mm (0.75-1.25 in) round","['Iron, Fe', '98.26 - 98.75 %', '98.26 - 98.75 %', 'As remainder']","['Tensile Strength, Ultimate', '703 MPa', '102000 psi', '']","['Tensile Strength, Yield', '385 MPa', '55800 psi', '']","['Elongation at Break', '12 %', '12 %', 'in 50 mm']"
"AISI 1070 Steel, hot rolled, 19-32 mm (0.75-1.25 in) round","['Manganese, Mn', '0.60 - 0.90 %', '0.60 - 0.90 %', '']","['Tensile Strength, Ultimate', '703 MPa', '102000 psi', '']","['Tensile Strength, Yield', '385 MPa', '55800 psi', '']","['Elongation at Break', '12 %', '12 %', 'in 50 mm']"
"AISI 1070 Steel, hot rolled, 19-32 mm (0.75-1.25 in) round","['Phosphorous, P', '<= 0.040 %', '<= 0.040 %', '']","['Tensile Strength, Ultimate', '703 MPa', '102000 psi', '']","['Tensile Strength, Yield', '385 MPa', '55800 psi', '']","['Elongation at Break', '12 %', '12 %', 'in 50 mm']"
"AISI 1070 Steel, hot rolled, 19-32 mm (0.75-1.25 in) round","['Sulfur, S', '<= 0.050 %', '<= 0.050 %', '']","['Tensile Strength, Ultimate', '703 MPa', '102000 psi', '']","['Tensile Strength, Yield', '385 MPa', '55800 psi', '']","['Elongation at Break', '12 %', '12 %', 'in 50 mm']"
"AISI 1074 Steel, cold drawn, spheroidized, annealed (discontinued)
      
       (discontinued **)","['Carbon, C', '0.70 - 0.80 %', '0.70 - 0.80 %', '']","['Tensile Strength, Ultimate', '650 MPa', '94300 psi', '']","['Tensile Strength, Yield', '505 MPa', '73200 psi', '']","['Elongation at Break', '10 %', '10 %', 'In 50 mm']"
"AISI 1074 Steel, cold drawn, spheroidized, annealed (discontinued)
