Repository: josiahZXY/AI-assisted-Discovering-High-Strength-and-Ductility-Alloys-and-Database-Development

如果想看完整结果的话，请在这里下载论文观看: https://www.researchgate.net/publication/342881088_AI-assisted_Discovering_High_Strength_and_Ductility_Alloys_and_Database_Development.
喜欢的话请一键三连： star, watch,fork.

作者:张焇烊 2020/4/30

# AI-assisted-Discovering-High-Strength-and-Ductility-Alloys-and-Database-Development
    请将本文件解压放置在D盘下面,在使用user_interface之前，请先将AI-assisted-Discovering-High-Strength-and-Ductility-Alloys-and-Database-Development\Machine_learning\pipeline\p_files下的两个压缩文件解压至当前目录，否则user_interface功能不全。
    Please unzip this file and place it under the D drive.

File: database/Matweb_original_database/Mathweb/Aluminum Alloy2.csv (part 2 of 3)
Aluminum 2218-T71,"['Aluminum, Al', '88.8 - 93.6 %', '88.8 - 93.6 %', 'As remainder']","['Tensile Strength, Ultimate', '345 MPa', '50000 psi', '']","['Tensile Strength, Yield', '280 MPa', '40600 psi', '']","['Elongation at Break', '11 %', '11 %', 'In 5 cm; Sample 1.6 mm thick']"
Aluminum 2219-T351,"['Iron, Fe', '<= 0.30 %', '<= 0.30 %', '']","['Tensile Strength, Ultimate', '359 MPa', '52000 psi', 'AA; Typical']","['Tensile Strength, Yield', '248 MPa', '36000 psi', 'AA; Typical']","['Elongation at Break', '8.0 %@Thickness 127.0 - 152 mm', '8.0 %@Thickness 5.001 - 6.00 in', 'Sheet and plate']"
Aluminum 2219-T351,"['Magnesium, Mg', '<= 0.02 %', '<= 0.02 %', '']","['Tensile Strength, Ultimate', '359 MPa', '52000 psi', 'AA; Typical']","['Tensile Strength, Yield', '248 MPa', '36000 psi', 'AA; Typical']","['Elongation at Break', '8.0 %@Thickness 127.0 - 152 mm', '8.0 %@Thickness 5.001 - 6.00 in', 'Sheet and plate']"
Aluminum 2219-T351,"['Manganese, Mn', '0.20 - 0.40 %', '0.20 - 0.40 %', '']","['Tensile Strength, Ultimate', '359 MPa', '52000 psi', 'AA; Typical']","['Tensile Strength, Yield', '248 MPa', '36000 psi', 'AA; Typical']","['Elongation at Break', '8.0 %@Thickness 127.0 - 152 mm', '8.0 %@Thickness 5.001 - 6.00 in', 'Sheet and plate']"
Aluminum 2219-T351,"['Other, each', '<= 0.05 %', '<= 0.05 %', '']","['Tensile Strength, Ultimate', '359 MPa', '52000 psi', 'AA; Typical']","['Tensile Strength, Yield', '248 MPa', '36000 psi', 'AA; Typical']","['Elongation at Break', '8.0 %@Thickness 127.0 - 152 mm', '8.0 %@Thickness 5.001 - 6.00 in', 'Sheet and plate']"
Aluminum 2219-T351,"['Other, total', '<= 0.15 %', '<= 0.15 %', '']","['Tensile Strength, Ultimate', '359 MPa', '52000 psi', 'AA; Typical']","['Tensile Strength, Yield', '248 MPa', '36000 psi', 'AA; Typical']","['Elongation at Break', '8.0 %@Thickness 127.0 - 152 mm', '8.0 %@Thickness 5.001 - 6.00 in', 'Sheet and plate']"
Aluminum 2219-T351,"['Silicon, Si', '<= 0.20 %', '<= 0.20 %', '']","['Tensile Strength, Ultimate', '359 MPa', '52000 psi', 'AA; Typical']","['Tensile Strength, Yield', '248 MPa', '36000 psi', 'AA; Typical']","['Elongation at Break', '8.0 %@Thickness 127.0 - 152 mm', '8.0 %@Thickness 5.001 - 6.00 in', 'Sheet and plate']"
Aluminum 2219-T351,"['Titanium, Ti', '0.02 - 0.10 %', '0.02 - 0.10 %', '']","['Tensile Strength, Ultimate', '359 MPa', '52000 psi', 'AA; Typical']","['Tensile Strength, Yield', '248 MPa', '36000 psi', 'AA; Typical']","['Elongation at Break', '8.0 %@Thickness 127.0 - 152 mm', '8.0 %@Thickness 5.001 - 6.00 in', 'Sheet and plate']"
Aluminum 2219-T351,"['Vanadium, V', '0.05 - 0.15 %', '0.05 - 0.15 %', '']","['Tensile Strength, Ultimate', '359 MPa', '52000 psi', 'AA; Typical']","['Tensile Strength, Yield', '248 MPa', '36000 psi', 'AA; Typical']","['Elongation at Break', '8.0 %@Thickness 127.0 - 152 mm', '8.0 %@Thickness 5.001 - 6.00 in', 'Sheet and plate']"
Aluminum 2219-T351,"['Zinc, Zn', '<= 0.10 %', '<= 0.10 %', '']","['Tensile Strength, Ultimate', '359 MPa', '52000 psi', 'AA; Typical']","['Tensile Strength, Yield', '248 MPa', '36000 psi', 'AA; Typical']","['Elongation at Break', '8.0 %@Thickness 127.0 - 152 mm', '8.0 %@Thickness 5.001 - 6.00 in', 'Sheet and plate']"
Aluminum 2219-T351,"['Zirconium, Zr', '0.10 - 0.25 %', '0.10 - 0.25 %', '']","['Tensile Strength, Ultimate', '359 MPa', '52000 psi', 'AA; Typical']","['Tensile Strength, Yield', '248 MPa', '36000 psi', 'AA; Typical']","['Elongation at Break', '8.0 %@Thickness 127.0 - 152 mm', '8.0 %@Thickness 5.001 - 6.00 in', 'Sheet and plate']"
Aluminum 2219-T37,"['Aluminum, Al', '91.5 - 93.8 %', '91.5 - 93.8 %', 'As remainder']","['Tensile Strength, Ultimate', '393 MPa', '57000 psi', 'AA; Typical']","['Tensile Strength, Yield', '317 MPa', '46000 psi', 'AA; Typical']","['Elongation at Break', '4.0 %@Thickness 101.6 - 127 mm', '4.0 %@Thickness 4.001 - 5.00 in', 'Sheet and plate']"
Aluminum 2219-T37,"['Copper, Cu', '5.8 - 6.8 %', '5.8 - 6.8 %', '']","['Tensile Strength, Ultimate', '393 MPa', '57000 psi', 'AA; Typical']","['Tensile Strength, Yield', '317 MPa', '46000 psi', 'AA; Typical']","['Elongation at Break', '4.0 %@Thickness 101.6 - 127 mm', '4.0 %@Thickness 4.001 - 5.00 in', 'Sheet and plate']"
Aluminum 2219-T37,"['Iron, Fe', '<= 0.30 %', '<= 0.30 %', '']","['Tensile Strength, Ultimate', '393 MPa', '57000 psi', 'AA; Typical']","['Tensile Strength, Yield', '317 MPa', '46000 psi', 'AA; Typical']","['Elongation at Break', '4.0 %@Thickness 101.6 - 127 mm', '4.0 %@Thickness 4.001 - 5.00 in', 'Sheet and plate']"
Aluminum 2219-T37,"['Magnesium, Mg', '<= 0.02 %', '<= 0.02 %', '']","['Tensile Strength, Ultimate', '393 MPa', '57000 psi', 'AA; Typical']","['Tensile Strength, Yield', '317 MPa', '46000 psi', 'AA; Typical']","['Elongation at Break', '4.0 %@Thickness 101.6 - 127 mm', '4.0 %@Thickness 4.001 - 5.00 in', 'Sheet and plate']"
Aluminum 2219-T37,"['Manganese, Mn', '0.20 - 0.40 %', '0.20 - 0.40 %', '']","['Tensile Strength, Ultimate', '393 MPa', '57000 psi', 'AA; Typical']","['Tensile Strength, Yield', '317 MPa', '46000 psi', 'AA; Typical']","['Elongation at Break', '4.0 %@Thickness 101.6 - 127 mm', '4.0 %@Thickness 4.001 - 5.00 in', 'Sheet and plate']"
Aluminum 2219-T37,"['Other, each', '<= 0.05 %', '<= 0.05 %', '']","['Tensile Strength, Ultimate', '393 MPa', '57000 psi', 'AA; Typical']","['Tensile Strength, Yield', '317 MPa', '46000 psi', 'AA; Typical']","['Elongation at Break', '4.0 %@Thickness 101.6 - 127 mm', '4.0 %@Thickness 4.001 - 5.00 in', 'Sheet and plate']"
Aluminum 2219-T37,"['Other, total', '<= 0.15 %', '<= 0.15 %', '']","['Tensile Strength, Ultimate', '393 MPa', '57000 psi', 'AA; Typical']","['Tensile Strength, Yield', '317 MPa', '46000 psi', 'AA; Typical']","['Elongation at Break', '4.0 %@Thickness 101.6 - 127 mm', '4.0 %@Thickness 4.001 - 5.00 in', 'Sheet and plate']"
Aluminum 2219-T37,"['Silicon, Si', '<= 0.20 %', '<= 0.20 %', '']","['Tensile Strength, Ultimate', '393 MPa', '57000 psi', 'AA; Typical']","['Tensile Strength, Yield', '317 MPa', '46000 psi', 'AA; Typical']","['Elongation at Break', '4.0 %@Thickness 101.6 - 127 mm', '4.0 %@Thickness 4.001 - 5.00 in', 'Sheet and plate']"
Aluminum 2219-T37,"['Titanium, Ti', '0.02 - 0.10 %', '0.02 - 0.10 %', '']","['Tensile Strength, Ultimate', '393 MPa', '57000 psi', 'AA; Typical']","['Tensile Strength, Yield', '317 MPa', '46000 psi', 'AA; Typical']","['Elongation at Break', '4.0 %@Thickness 101.6 - 127 mm', '4.0 %@Thickness 4.001 - 5.00 in', 'Sheet and plate']"
Aluminum 2219-T37,"['Vanadium, V', '0.05 - 0.15 %', '0.05 - 0.15 %', '']","['Tensile Strength, Ultimate', '393 MPa', '57000 psi', 'AA; Typical']","['Tensile Strength, Yield', '317 MPa', '46000 psi', 'AA; Typical']","['Elongation at Break', '4.0 %@Thickness 101.6 - 127 mm', '4.0 %@Thickness 4.001 - 5.00 in', 'Sheet and plate']"
Aluminum 2219-T37,"['Zinc, Zn', '<= 0.10 %', '<= 0.10 %', '']","['Tensile Strength, Ultimate', '393 MPa', '57000 psi', 'AA; Typical']","['Tensile Strength, Yield', '317 MPa', '46000 psi', 'AA; Typical']","['Elongation at Break', '4.0 %@Thickness 101.6 - 127 mm', '4.0 %@Thickness 4.001 - 5.00 in', 'Sheet and plate']"
Aluminum 2219-T37,"['Zirconium, Zr', '0.10 - 0.25 %', '0.10 - 0.25 %', '']","['Tensile Strength, Ultimate', '393 MPa', '57000 psi', 'AA; Typical']","['Tensile Strength, Yield', '317 MPa', '46000 psi', 'AA; Typical']","['Elongation at Break', '4.0 %@Thickness 101.6 - 127 mm', '4.0 %@Thickness 4.001 - 5.00 in', 'Sheet and plate']"
Aluminum 2219-T42,"['Aluminum, Al', '91.5 - 93.8 %', '91.5 - 93.8 %', 'As remainder']","['Tensile Strength, Ultimate', '359 MPa', '52000 psi', 'AA; Typical']","['Tensile Strength, Yield', '186 MPa', '27000 psi', 'AA; Typical']","['Elongation at Break', '20 %@Thickness 1.59 mm', '20 %@Thickness 0.0625 in', 'AA; Typical']"
Aluminum 2219-T42,"['Copper, Cu', '5.8 - 6.8 %', '5.8 - 6.8 %', '']","['Tensile Strength, Ultimate', '359 MPa', '52000 psi', 'AA; Typical']","['Tensile Strength, Yield', '186 MPa', '27000 psi', 'AA; Typical']","['Elongation at Break', '20 %@Thickness 1.59 mm', '20 %@Thickness 0.0625 in', 'AA; Typical']"
Aluminum 2219-T42,"['Iron, Fe', '<= 0.30 %', '<= 0.30 %', '']","['Tensile Strength, Ultimate', '359 MPa', '52000 psi', 'AA; Typical']","['Tensile Strength, Yield', '186 MPa', '27000 psi', 'AA; Typical']","['Elongation at Break', '20 %@Thickness 1.59 mm', '20 %@Thickness 0.0625 in', 'AA; Typical']"
Aluminum 2219-T42,"['Magnesium, Mg', '<= 0.02 %', '<= 0.02 %', '']","['Tensile Strength, Ultimate', '359 MPa', '52000 psi', 'AA; Typical']","['Tensile Strength, Yield', '186 MPa', '27000 psi', 'AA; Typical']","['Elongation at Break', '20 %@Thickness 1.59 mm', '20 %@Thickness 0.0625 in', 'AA; Typical']"
Aluminum 2219-T42,"['Manganese, Mn', '0.20 - 0.40 %', '0.20 - 0.40 %', '']","['Tensile Strength, Ultimate', '359 MPa', '52000 psi', 'AA; Typical']","['Tensile Strength, Yield', '186 MPa', '27000 psi', 'AA; Typical']","['Elongation at Break', '20 %@Thickness 1.59 mm', '20 %@Thickness 0.0625 in', 'AA; Typical']"
Aluminum 2219-T42,"['Other, each', '<= 0.05 %', '<= 0.05 %', '']","['Tensile Strength, Ultimate', '359 MPa', '52000 psi', 'AA; Typical']","['Tensile Strength, Yield', '186 MPa', '27000 psi', 'AA; Typical']","['Elongation at Break', '20 %@Thickness 1.59 mm', '20 %@Thickness 0.0625 in', 'AA; Typical']"
Aluminum 2219-T42,"['Other, total', '<= 0.15 %', '<= 0.15 %', '']","['Tensile Strength, Ultimate', '359 MPa', '52000 psi', 'AA; Typical']","['Tensile Strength, Yield', '186 MPa', '27000 psi', 'AA; Typical']","['Elongation at Break', '20 %@Thickness 1.59 mm', '20 %@Thickness 0.0625 in', 'AA; Typical']"
Aluminum 2219-T42,"['Silicon, Si', '<= 0.20 %', '<= 0.20 %', '']","['Tensile Strength, Ultimate', '359 MPa', '52000 psi', 'AA; Typical']","['Tensile Strength, Yield', '186 MPa', '27000 psi', 'AA; Typical']","['Elongation at Break', '20 %@Thickness 1.59 mm', '20 %@Thickness 0.0625 in', 'AA; Typical']"
Aluminum 2219-T42,"['Titanium, Ti', '0.02 - 0.10 %', '0.02 - 0.10 %', '']","['Tensile Strength, Ultimate', '359 MPa', '52000 psi', 'AA; Typical']","['Tensile Strength, Yield', '186 MPa', '27000 psi', 'AA; Typical']","['Elongation at Break', '20 %@Thickness 1.59 mm', '20 %@Thickness 0.0625 in', 'AA; Typical']"
Aluminum 2219-T42,"['Vanadium, V', '0.05 - 0.15 %', '0.05 - 0.15 %', '']","['Tensile Strength, Ultimate', '359 MPa', '52000 psi', 'AA; Typical']","['Tensile Strength, Yield', '186 MPa', '27000 psi', 'AA; Typical']","['Elongation at Break', '20 %@Thickness 1.59 mm', '20 %@Thickness 0.0625 in', 'AA; Typical']"
Aluminum 2219-T42,"['Zinc, Zn', '<= 0.10 %', '<= 0.10 %', '']","['Tensile Strength, Ultimate', '359 MPa', '52000 psi', 'AA; Typical']","['Tensile Strength, Yield', '186 MPa', '27000 psi', 'AA; Typical']","['Elongation at Break', '20 %@Thickness 1.59 mm', '20 %@Thickness 0.0625 in', 'AA; Typical']"
Aluminum 2219-T42,"['Zirconium, Zr', '0.10 - 0.25 %', '0.10 - 0.25 %', '']","['Tensile Strength, Ultimate', '359 MPa', '52000 psi', 'AA; Typical']","['Tensile Strength, Yield', '186 MPa', '27000 psi', 'AA; Typical']","['Elongation at Break', '20 %@Thickness 1.59 mm', '20 %@Thickness 0.0625 in', 'AA; Typical']"
Aluminum 2219-T6,"['Aluminum, Al', '91.5 - 93.8 %', '91.5 - 93.8 %', 'As remainder']","['Tensile Strength, Ultimate', '>= 365 MPa', '>= 52900 psi', 'Hand forgings; Short transverse axis']","['Tensile Strength, Yield', '>= 240 MPa', '>= 34800 psi', 'Hand forgings; Short transverse axis']","['Elongation at Break', '2.0 %', '2.0 %', 'Hand forgings; Short transverse axis']"
Aluminum 2219-T6,"['Copper, Cu', '5.8 - 6.8 %', '5.8 - 6.8 %', '']","['Tensile Strength, Ultimate', '>= 365 MPa', '>= 52900 psi', 'Hand forgings; Short transverse axis']","['Tensile Strength, Yield', '>= 240 MPa', '>= 34800 psi', 'Hand forgings; Short transverse axis']","['Elongation at Break', '2.0 %', '2.0 %', 'Hand forgings; Short transverse axis']"
Aluminum 2219-T6,"['Iron, Fe', '<= 0.30 %', '<= 0.30 %', '']","['Tensile Strength, Ultimate', '>= 365 MPa', '>= 52900 psi', 'Hand forgings; Short transverse axis']","['Tensile Strength, Yield', '>= 240 MPa', '>= 34800 psi', 'Hand forgings; Short transverse axis']","['Elongation at Break', '2.0 %', '2.0 %', 'Hand forgings; Short transverse axis']"
Aluminum 2219-T6,"['Magnesium, Mg', '<= 0.02 %', '<= 0.02 %', '']","['Tensile Strength, Ultimate', '>= 365 MPa', '>= 52900 psi', 'Hand forgings; Short transverse axis']","['Tensile Strength, Yield', '>= 240 MPa', '>= 34800 psi', 'Hand forgings; Short transverse axis']","['Elongation at Break', '2.0 %', '2.0 %', 'Hand forgings; Short transverse axis']"
Aluminum 2219-T6,"['Manganese, Mn', '0.20 - 0.40 %', '0.20 - 0.40 %', '']","['Tensile Strength, Ultimate', '>= 365 MPa', '>= 52900 psi', 'Hand forgings; Short transverse axis']","['Tensile Strength, Yield', '>= 240 MPa', '>= 34800 psi', 'Hand forgings; Short transverse axis']","['Elongation at Break', '2.0 %', '2.0 %', 'Hand forgings; Short transverse axis']"
Aluminum 2219-T6,"['Other, each', '<= 0.05 %', '<= 0.05 %', '']","['Tensile Strength, Ultimate', '>= 365 MPa', '>= 52900 psi', 'Hand forgings; Short transverse axis']","['Tensile Strength, Yield', '>= 240 MPa', '>= 34800 psi', 'Hand forgings; Short transverse axis']","['Elongation at Break', '2.0 %', '2.0 %', 'Hand forgings; Short transverse axis']"
Aluminum 2219-T6,"['Other, total', '<= 0.15 %', '<= 0.15 %', '']","['Tensile Strength, Ultimate', '>= 365 MPa', '>= 52900 psi', 'Hand forgings; Short transverse axis']","['Tensile Strength, Yield', '>= 240 MPa', '>= 34800 psi', 'Hand forgings; Short transverse axis']","['Elongation at Break', '2.0 %', '2.0 %', 'Hand forgings; Short transverse axis']"
Aluminum 2219-T6,"['Silicon, Si', '<= 0.20 %', '<= 0.20 %', '']","['Tensile Strength, Ultimate', '>= 365 MPa', '>= 52900 psi', 'Hand forgings; Short transverse axis']","['Tensile Strength, Yield', '>= 240 MPa', '>= 34800 psi', 'Hand forgings; Short transverse axis']","['Elongation at Break', '2.0 %', '2.0 %', 'Hand forgings; Short transverse axis']"
Aluminum 2219-T6,"['Titanium, Ti', '0.02 - 0.10 %', '0.02 - 0.10 %', '']","['Tensile Strength, Ultimate', '>= 365 MPa', '>= 52900 psi', 'Hand forgings; Short transverse axis']","['Tensile Strength, Yield', '>= 240 MPa', '>= 34800 psi', 'Hand forgings; Short transverse axis']","['Elongation at Break', '2.0 %', '2.0 %', 'Hand forgings; Short transverse axis']"
Aluminum 2219-T6,"['Vanadium, V', '0.05 - 0.15 %', '0.05 - 0.15 %', '']","['Tensile Strength, Ultimate', '>= 365 MPa', '>= 52900 psi', 'Hand forgings; Short transverse axis']","['Tensile Strength, Yield', '>= 240 MPa', '>= 34800 psi', 'Hand forgings; Short transverse axis']","['Elongation at Break', '2.0 %', '2.0 %', 'Hand forgings; Short transverse axis']"
Aluminum 2219-T6,"['Zinc, Zn', '<= 0.10 %', '<= 0.10 %', '']","['Tensile Strength, Ultimate', '>= 365 MPa', '>= 52900 psi', 'Hand forgings; Short transverse axis']","['Tensile Strength, Yield', '>= 240 MPa', '>= 34800 psi', 'Hand forgings; Short transverse axis']","['Elongation at Break', '2.0 %', '2.0 %', 'Hand forgings; Short transverse axis']"
Aluminum 2219-T6,"['Zirconium, Zr', '0.10 - 0.25 %', '0.10 - 0.25 %', '']","['Tensile Strength, Ultimate', '>= 365 MPa', '>= 52900 psi', 'Hand forgings; Short transverse axis']","['Tensile Strength, Yield', '>= 240 MPa', '>= 34800 psi', 'Hand forgings; Short transverse axis']","['Elongation at Break', '2.0 %', '2.0 %', 'Hand forgings; Short transverse axis']"
Aluminum 2219-T62,"['Aluminum, Al', '91.5 - 93.8 %', '91.5 - 93.8 %', 'As remainder']","['Tensile Strength, Ultimate', '>= 370 MPa', '>= 53700 psi', 'Sheet and plate']","['Tensile Strength, Yield', '>= 250 MPa', '>= 36300 psi', 'Sheet and plate']","['Elongation at Break', '6.0 %', '6.0 %', 'Wire, rod, bar, and shapes (extruded)']"
Aluminum 2219-T62,"['Copper, Cu', '5.8 - 6.8 %', '5.8 - 6.8 %', '']","['Tensile Strength, Ultimate', '>= 370 MPa', '>= 53700 psi', 'Sheet and plate']","['Tensile Strength, Yield', '>= 250 MPa', '>= 36300 psi', 'Sheet and plate']","['Elongation at Break', '6.0 %', '6.0 %', 'Wire, rod, bar, and shapes (extruded)']"
Aluminum 2219-T62,"['Iron, Fe', '<= 0.30 %', '<= 0.30 %', '']","['Tensile Strength, Ultimate', '>= 370 MPa', '>= 53700 psi', 'Sheet and plate']","['Tensile Strength, Yield', '>= 250 MPa', '>= 36300 psi', 'Sheet and plate']","['Elongation at Break', '6.0 %', '6.0 %', 'Wire, rod, bar, and shapes (extruded)']"
Aluminum 2219-T62,"['Magnesium, Mg', '<= 0.02 %', '<= 0.02 %', '']","['Tensile Strength, Ultimate', '>= 370 MPa', '>= 53700 psi', 'Sheet and plate']","['Tensile Strength, Yield', '>= 250 MPa', '>= 36300 psi', 'Sheet and plate']","['Elongation at Break', '6.0 %', '6.0 %', 'Wire, rod, bar, and shapes (extruded)']"
Aluminum 2219-T62,"['Manganese, Mn', '0.20 - 0.40 %', '0.20 - 0.40 %', '']","['Tensile Strength, Ultimate', '>= 370 MPa', '>= 53700 psi', 'Sheet and plate']","['Tensile Strength, Yield', '>= 250 MPa', '>= 36300 psi', 'Sheet and plate']","['Elongation at Break', '6.0 %', '6.0 %', 'Wire, rod, bar, and shapes (extruded)']"
Aluminum 2219-T62,"['Other, each', '<= 0.05 %', '<= 0.05 %', '']","['Tensile Strength, Ultimate', '>= 370 MPa', '>= 53700 psi', 'Sheet and plate']","['Tensile Strength, Yield', '>= 250 MPa', '>= 36300 psi', 'Sheet and plate']","['Elongation at Break', '6.0 %', '6.0 %', 'Wire, rod, bar, and shapes (extruded)']"
Aluminum 2219-T62,"['Other, total', '<= 0.15 %', '<= 0.15 %', '']","['Tensile Strength, Ultimate', '>= 370 MPa', '>= 53700 psi', 'Sheet and plate']","['Tensile Strength, Yield', '>= 250 MPa', '>= 36300 psi', 'Sheet and plate']","['Elongation at Break', '6.0 %', '6.0 %', 'Wire, rod, bar, and shapes (extruded)']"
Aluminum 2219-T62,"['Silicon, Si', '<= 0.20 %', '<= 0.20 %', '']","['Tensile Strength, Ultimate', '>= 370 MPa', '>= 53700 psi', 'Sheet and plate']","['Tensile Strength, Yield', '>= 250 MPa', '>= 36300 psi', 'Sheet and plate']","['Elongation at Break', '6.0 %', '6.0 %', 'Wire, rod, bar, and shapes (extruded)']"
Aluminum 2219-T62,"['Titanium, Ti', '0.02 - 0.10 %', '0.02 - 0.10 %', '']","['Tensile Strength, Ultimate', '>= 370 MPa', '>= 53700 psi', 'Sheet and plate']","['Tensile Strength, Yield', '>= 250 MPa', '>= 36300 psi', 'Sheet and plate']","['Elongation at Break', '6.0 %', '6.0 %', 'Wire, rod, bar, and shapes (extruded)']"
Aluminum 2219-T62,"['Vanadium, V', '0.05 - 0.15 %', '0.05 - 0.15 %', '']","['Tensile Strength, Ultimate', '>= 370 MPa', '>= 53700 psi', 'Sheet and plate']","['Tensile Strength, Yield', '>= 250 MPa', '>= 36300 psi', 'Sheet and plate']","['Elongation at Break', '6.0 %', '6.0 %', 'Wire, rod, bar, and shapes (extruded)']"
Aluminum 2219-T62,"['Zinc, Zn', '<= 0.10 %', '<= 0.10 %', '']","['Tensile Strength, Ultimate', '>= 370 MPa', '>= 53700 psi', 'Sheet and plate']","['Tensile Strength, Yield', '>= 250 MPa', '>= 36300 psi', 'Sheet and plate']","['Elongation at Break', '6.0 %', '6.0 %', 'Wire, rod, bar, and shapes (extruded)']"
Aluminum 2219-T62,"['Zirconium, Zr', '0.10 - 0.25 %', '0.10 - 0.25 %', '']","['Tensile Strength, Ultimate', '>= 370 MPa', '>= 53700 psi', 'Sheet and plate']","['Tensile Strength, Yield', '>= 250 MPa', '>= 36300 psi', 'Sheet and plate']","['Elongation at Break', '6.0 %', '6.0 %', 'Wire, rod, bar, and shapes (extruded)']"
Aluminum 2219-T81,"['Aluminum, Al', '91.5 - 93.8 %', '91.5 - 93.8 %', 'As remainder']","['Tensile Strength, Ultimate', '>= 400 MPa', '>= 58000 psi', 'Wire, rod, bar, and shapes (extruded)']","['Tensile Strength, Yield', '>= 290 MPa', '>= 42100 psi', 'Wire, rod, bar, and shapes (extruded)']","['Elongation at Break', '6.0 %', '6.0 %', 'Wire, rod, bar, and shapes (extruded)']"
Aluminum 2219-T81,"['Copper, Cu', '5.8 - 6.8 %', '5.8 - 6.8 %', '']","['Tensile Strength, Ultimate', '>= 400 MPa', '>= 58000 psi', 'Wire, rod, bar, and shapes (extruded)']","['Tensile Strength, Yield', '>= 290 MPa', '>= 42100 psi', 'Wire, rod, bar, and shapes (extruded)']","['Elongation at Break', '6.0 %', '6.0 %', 'Wire, rod, bar, and shapes (extruded)']"
Aluminum 2219-T81,"['Iron, Fe', '<= 0.30 %', '<= 0.30 %', '']","['Tensile Strength, Ultimate', '>= 400 MPa', '>= 58000 psi', 'Wire, rod, bar, and shapes (extruded)']","['Tensile Strength, Yield', '>= 290 MPa', '>= 42100 psi', 'Wire, rod, bar, and shapes (extruded)']","['Elongation at Break', '6.0 %', '6.0 %', 'Wire, rod, bar, and shapes (extruded)']"
Aluminum 2219-T81,"['Magnesium, Mg', '<= 0.02 %', '<= 0.02 %', '']","['Tensile Strength, Ultimate', '>= 400 MPa', '>= 58000 psi', 'Wire, rod, bar, and shapes (extruded)']","['Tensile Strength, Yield', '>= 290 MPa', '>= 42100 psi', 'Wire, rod, bar, and shapes (extruded)']","['Elongation at Break', '6.0 %', '6.0 %', 'Wire, rod, bar, and shapes (extruded)']"
Aluminum 2219-T81,"['Manganese, Mn', '0.20 - 0.40 %', '0.20 - 0.40 %', '']","['Tensile Strength, Ultimate', '>= 400 MPa', '>= 58000 psi', 'Wire, rod, bar, and shapes (extruded)']","['Tensile Strength, Yield', '>= 290 MPa', '>= 42100 psi', 'Wire, rod, bar, and shapes (extruded)']","['Elongation at Break', '6.0 %', '6.0 %', 'Wire, rod, bar, and shapes (extruded)']"
Aluminum 2219-T81,"['Other, each', '<= 0.05 %', '<= 0.05 %', '']","['Tensile Strength, Ultimate', '>= 400 MPa', '>= 58000 psi', 'Wire, rod, bar, and shapes (extruded)']","['Tensile Strength, Yield', '>= 290 MPa', '>= 42100 psi', 'Wire, rod, bar, and shapes (extruded)']","['Elongation at Break', '6.0 %', '6.0 %', 'Wire, rod, bar, and shapes (extruded)']"
Aluminum 2219-T81,"['Other, total', '<= 0.15 %', '<= 0.15 %', '']","['Tensile Strength, Ultimate', '>= 400 MPa', '>= 58000 psi', 'Wire, rod, bar, and shapes (extruded)']","['Tensile Strength, Yield', '>= 290 MPa', '>= 42100 psi', 'Wire, rod, bar, and shapes (extruded)']","['Elongation at Break', '6.0 %', '6.0 %', 'Wire, rod, bar, and shapes (extruded)']"
Aluminum 2219-T81,"['Silicon, Si', '<= 0.20 %', '<= 0.20 %', '']","['Tensile Strength, Ultimate', '>= 400 MPa', '>= 58000 psi', 'Wire, rod, bar, and shapes (extruded)']","['Tensile Strength, Yield', '>= 290 MPa', '>= 42100 psi', 'Wire, rod, bar, and shapes (extruded)']","['Elongation at Break', '6.0 %', '6.0 %', 'Wire, rod, bar, and shapes (extruded)']"
Aluminum 2219-T81,"['Titanium, Ti', '0.02 - 0.10 %', '0.02 - 0.10 %', '']","['Tensile Strength, Ultimate', '>= 400 MPa', '>= 58000 psi', 'Wire, rod, bar, and shapes (extruded)']","['Tensile Strength, Yield', '>= 290 MPa', '>= 42100 psi', 'Wire, rod, bar, and shapes (extruded)']","['Elongation at Break', '6.0 %', '6.0 %', 'Wire, rod, bar, and shapes (extruded)']"
Aluminum 2219-T81,"['Vanadium, V', '0.05 - 0.15 %', '0.05 - 0.15 %', '']","['Tensile Strength, Ultimate', '>= 400 MPa', '>= 58000 psi', 'Wire, rod, bar, and shapes (extruded)']","['Tensile Strength, Yield', '>= 290 MPa', '>= 42100 psi', 'Wire, rod, bar, and shapes (extruded)']","['Elongation at Break', '6.0 %', '6.0 %', 'Wire, rod, bar, and shapes (extruded)']"
Aluminum 2219-T81,"['Zinc, Zn', '<= 0.10 %', '<= 0.10 %', '']","['Tensile Strength, Ultimate', '>= 400 MPa', '>= 58000 psi', 'Wire, rod, bar, and shapes (extruded)']","['Tensile Strength, Yield', '>= 290 MPa', '>= 42100 psi', 'Wire, rod, bar, and shapes (extruded)']","['Elongation at Break', '6.0 %', '6.0 %', 'Wire, rod, bar, and shapes (extruded)']"
Aluminum 2219-T81,"['Zirconium, Zr', '0.10 - 0.25 %', '0.10 - 0.25 %', '']","['Tensile Strength, Ultimate', '>= 400 MPa', '>= 58000 psi', 'Wire, rod, bar, and shapes (extruded)']","['Tensile Strength, Yield', '>= 290 MPa', '>= 42100 psi', 'Wire, rod, bar, and shapes (extruded)']","['Elongation at Break', '6.0 %', '6.0 %', 'Wire, rod, bar, and shapes (extruded)']"
Aluminum 2219-T851,"['Aluminum, Al', '91.5 - 93.8 %', '91.5 - 93.8 %', 'As remainder']","['Tensile Strength, Ultimate', '>= 400 MPa', '>= 58000 psi', 'Wire, rod, bar, and shapes (extruded); T8510, T8511']","['Tensile Strength, Yield', '>= 290 MPa', '>= 42100 psi', 'Wire, rod, bar, and shapes (extruded); T8510, T8511']","['Elongation at Break', '6.0 %', '6.0 %', 'Wire, rod, bar, and shapes (extruded); T8510, T8511']"
Aluminum 2219-T851,"['Copper, Cu', '5.8 - 6.8 %', '5.8 - 6.8 %', '']","['Tensile Strength, Ultimate', '>= 400 MPa', '>= 58000 psi', 'Wire, rod, bar, and shapes (extruded); T8510, T8511']","['Tensile Strength, Yield', '>= 290 MPa', '>= 42100 psi', 'Wire, rod, bar, and shapes (extruded); T8510, T8511']","['Elongation at Break', '6.0 %', '6.0 %', 'Wire, rod, bar, and shapes (extruded); T8510, T8511']"
Aluminum 2219-T851,"['Iron, Fe', '<= 0.30 %', '<= 0.30 %', '']","['Tensile Strength, Ultimate', '>= 400 MPa', '>= 58000 psi', 'Wire, rod, bar, and shapes (extruded); T8510, T8511']","['Tensile Strength, Yield', '>= 290 MPa', '>= 42100 psi', 'Wire, rod, bar, and shapes (extruded); T8510, T8511']","['Elongation at Break', '6.0 %', '6.0 %', 'Wire, rod, bar, and shapes (extruded); T8510, T8511']"
Aluminum 2219-T851,"['Magnesium, Mg', '<= 0.02 %', '<= 0.02 %', '']","['Tensile Strength, Ultimate', '>= 400 MPa', '>= 58000 psi', 'Wire, rod, bar, and shapes (extruded); T8510, T8511']","['Tensile Strength, Yield', '>= 290 MPa', '>= 42100 psi', 'Wire, rod, bar, and shapes (extruded); T8510, T8511']","['Elongation at Break', '6.0 %', '6.0 %', 'Wire, rod, bar, and shapes (extruded); T8510, T8511']"
Aluminum 2219-T851,"['Manganese, Mn', '0.20 - 0.40 %', '0.20 - 0.40 %', '']","['Tensile Strength, Ultimate', '>= 400 MPa', '>= 58000 psi', 'Wire, rod, bar, and shapes (extruded); T8510, T8511']","['Tensile Strength, Yield', '>= 290 MPa', '>= 42100 psi', 'Wire, rod, bar, and shapes (extruded); T8510, T8511']","['Elongation at Break', '6.0 %', '6.0 %', 'Wire, rod, bar, and shapes (extruded); T8510, T8511']"
Aluminum 2219-T851,"['Other, each', '<= 0.05 %', '<= 0.05 %', '']","['Tensile Strength, Ultimate', '>= 400 MPa', '>= 58000 psi', 'Wire, rod, bar, and shapes (extruded); T8510, T8511']","['Tensile Strength, Yield', '>= 290 MPa', '>= 42100 psi', 'Wire, rod, bar, and shapes (extruded); T8510, T8511']","['Elongation at Break', '6.0 %', '6.0 %', 'Wire, rod, bar, and shapes (extruded); T8510, T8511']"
Aluminum 2219-T851,"['Other, total', '<= 0.15 %', '<= 0.15 %', '']","['Tensile Strength, Ultimate', '>= 400 MPa', '>= 58000 psi', 'Wire, rod, bar, and shapes (extruded); T8510, T8511']","['Tensile Strength, Yield', '>= 290 MPa', '>= 42100 psi', 'Wire, rod, bar, and shapes (extruded); T8510, T8511']","['Elongation at Break', '6.0 %', '6.0 %', 'Wire, rod, bar, and shapes (extruded); T8510, T8511']"
Aluminum 2219-T851,"['Silicon, Si', '<= 0.20 %', '<= 0.20 %', '']","['Tensile Strength, Ultimate', '>= 400 MPa', '>= 58000 psi', 'Wire, rod, bar, and shapes (extruded); T8510, T8511']","['Tensile Strength, Yield', '>= 290 MPa', '>= 42100 psi', 'Wire, rod, bar, and shapes (extruded); T8510, T8511']","['Elongation at Break', '6.0 %', '6.0 %', 'Wire, rod, bar, and shapes (extruded); T8510, T8511']"
Aluminum 2219-T851,"['Titanium, Ti', '0.02 - 0.10 %', '0.02 - 0.10 %', '']","['Tensile Strength, Ultimate', '>= 400 MPa', '>= 58000 psi', 'Wire, rod, bar, and shapes (extruded); T8510, T8511']","['Tensile Strength, Yield', '>= 290 MPa', '>= 42100 psi', 'Wire, rod, bar, and shapes (extruded); T8510, T8511']","['Elongation at Break', '6.0 %', '6.0 %', 'Wire, rod, bar, and shapes (extruded); T8510, T8511']"
Aluminum 2219-T851,"['Vanadium, V', '0.05 - 0.15 %', '0.05 - 0.15 %', '']","['Tensile Strength, Ultimate', '>= 400 MPa', '>= 58000 psi', 'Wire, rod, bar, and shapes (extruded); T8510, T8511']","['Tensile Strength, Yield', '>= 290 MPa', '>= 42100 psi', 'Wire, rod, bar, and shapes (extruded); T8510, T8511']","['Elongation at Break', '6.0 %', '6.0 %', 'Wire, rod, bar, and shapes (extruded); T8510, T8511']"
Aluminum 2219-T851,"['Zinc, Zn', '<= 0.10 %', '<= 0.10 %', '']","['Tensile Strength, Ultimate', '>= 400 MPa', '>= 58000 psi', 'Wire, rod, bar, and shapes (extruded); T8510, T8511']","['Tensile Strength, Yield', '>= 290 MPa', '>= 42100 psi', 'Wire, rod, bar, and shapes (extruded); T8510, T8511']","['Elongation at Break', '6.0 %', '6.0 %', 'Wire, rod, bar, and shapes (extruded); T8510, T8511']"
Aluminum 2219-T851,"['Zirconium, Zr', '0.10 - 0.25 %', '0.10 - 0.25 %', '']","['Tensile Strength, Ultimate', '>= 400 MPa', '>= 58000 psi', 'Wire, rod, bar, and shapes (extruded); T8510, T8511']","['Tensile Strength, Yield', '>= 290 MPa', '>= 42100 psi', 'Wire, rod, bar, and shapes (extruded); T8510, T8511']","['Elongation at Break', '6.0 %', '6.0 %', 'Wire, rod, bar, and shapes (extruded); T8510, T8511']"
Aluminum 2219-T851 (Extended High Temperature Data),"['Aluminum, Al', '91.5 - 93.8 %', '91.5 - 93.8 %', 'As remainder']","['Tensile Strength, Ultimate', '>= 400 MPa', '>= 58000 psi', 'Wire, rod, bar, and shapes (extruded); T8510, T8511']","['Tensile Strength, Yield', '>= 290 MPa', '>= 42100 psi', 'Wire, rod, bar, and shapes (extruded); T8510, T8511']","['Elongation at Break', '6.0 %', '6.0 %', 'Wire, rod, bar, and shapes (extruded); T8510, T8511']"
Aluminum 2219-T851 (Extended High Temperature Data),"['Copper, Cu', '5.8 - 6.8 %', '5.8 - 6.8 %', '']","['Tensile Strength, Ultimate', '>= 400 MPa', '>= 58000 psi', 'Wire, rod, bar, and shapes (extruded); T8510, T8511']","['Tensile Strength, Yield', '>= 290 MPa', '>= 42100 psi', 'Wire, rod, bar, and shapes (extruded); T8510, T8511']","['Elongation at Break', '6.0 %', '6.0 %', 'Wire, rod, bar, and shapes (extruded); T8510, T8511']"
Aluminum 2219-T851 (Extended High Temperature Data),"['Iron, Fe', '<= 0.30 %', '<= 0.30 %', '']","['Tensile Strength, Ultimate', '>= 400 MPa', '>= 58000 psi', 'Wire, rod, bar, and shapes (extruded); T8510, T8511']","['Tensile Strength, Yield', '>= 290 MPa', '>= 42100 psi', 'Wire, rod, bar, and shapes (extruded); T8510, T8511']","['Elongation at Break', '6.0 %', '6.0 %', 'Wire, rod, bar, and shapes (extruded); T8510, T8511']"
Aluminum 2219-T851 (Extended High Temperature Data),"['Magnesium, Mg', '<= 0.02 %', '<= 0.02 %', '']","['Tensile Strength, Ultimate', '>= 400 MPa', '>= 58000 psi', 'Wire, rod, bar, and shapes (extruded); T8510, T8511']","['Tensile Strength, Yield', '>= 290 MPa', '>= 42100 psi', 'Wire, rod, bar, and shapes (extruded); T8510, T8511']","['Elongation at Break', '6.0 %', '6.0 %', 'Wire, rod, bar, and shapes (extruded); T8510, T8511']"
Aluminum 2219-T851 (Extended High Temperature Data),"['Manganese, Mn', '0.20 - 0.40 %', '0.20 - 0.40 %', '']","['Tensile Strength, Ultimate', '>= 400 MPa', '>= 58000 psi', 'Wire, rod, bar, and shapes (extruded); T8510, T8511']","['Tensile Strength, Yield', '>= 290 MPa', '>= 42100 psi', 'Wire, rod, bar, and shapes (extruded); T8510, T8511']","['Elongation at Break', '6.0 %', '6.0 %', 'Wire, rod, bar, and shapes (extruded); T8510, T8511']"
Aluminum 2219-T851 (Extended High Temperature Data),"['Other, each', '<= 0.05 %', '<= 0.05 %', '']","['Tensile Strength, Ultimate', '>= 400 MPa', '>= 58000 psi', 'Wire, rod, bar, and shapes (extruded); T8510, T8511']","['Tensile Strength, Yield', '>= 290 MPa', '>= 42100 psi', 'Wire, rod, bar, and shapes (extruded); T8510, T8511']","['Elongation at Break', '6.0 %', '6.0 %', 'Wire, rod, bar, and shapes (extruded); T8510, T8511']"
Aluminum 2219-T851 (Extended High Temperature Data),"['Other, total', '<= 0.15 %', '<= 0.15 %', '']","['Tensile Strength, Ultimate', '>= 400 MPa', '>= 58000 psi', 'Wire, rod, bar, and shapes (extruded); T8510, T8511']","['Tensile Strength, Yield', '>= 290 MPa', '>= 42100 psi', 'Wire, rod, bar, and shapes (extruded); T8510, T8511']","['Elongation at Break', '6.0 %', '6.0 %', 'Wire, rod, bar, and shapes (extruded); T8510, T8511']"
Aluminum 2219-T851 (Extended High Temperature Data),"['Silicon, Si', '<= 0.20 %', '<= 0.20 %', '']","['Tensile Strength, Ultimate', '>= 400 MPa', '>= 58000 psi', 'Wire, rod, bar, and shapes (extruded); T8510, T8511']","['Tensile Strength, Yield', '>= 290 MPa', '>= 42100 psi', 'Wire, rod, bar, and shapes (extruded); T8510, T8511']","['Elongation at Break', '6.0 %', '6.0 %', 'Wire, rod, bar, and shapes (extruded); T8510, T8511']"
Aluminum 2219-T851 (Extended High Temperature Data),"['Titanium, Ti', '0.02 - 0.10 %', '0.02 - 0.10 %', '']","['Tensile Strength, Ultimate', '>= 400 MPa', '>= 58000 psi', 'Wire, rod, bar, and shapes (extruded); T8510, T8511']","['Tensile Strength, Yield', '>= 290 MPa', '>= 42100 psi', 'Wire, rod, bar, and shapes (extruded); T8510, T8511']","['Elongation at Break', '6.0 %', '6.0 %', 'Wire, rod, bar, and shapes (extruded); T8510, T8511']"
Aluminum 2219-T851 (Extended High Temperature Data),"['Vanadium, V', '0.05 - 0.15 %', '0.05 - 0.15 %', '']","['Tensile Strength, Ultimate', '>= 400 MPa', '>= 58000 psi', 'Wire, rod, bar, and shapes (extruded); T8510, T8511']","['Tensile Strength, Yield', '>= 290 MPa', '>= 42100 psi', 'Wire, rod, bar, and shapes (extruded); T8510, T8511']","['Elongation at Break', '6.0 %', '6.0 %', 'Wire, rod, bar, and shapes (extruded); T8510, T8511']"
Aluminum 2219-T851 (Extended High Temperature Data),"['Zinc, Zn', '<= 0.10 %', '<= 0.10 %', '']","['Tensile Strength, Ultimate', '>= 400 MPa', '>= 58000 psi', 'Wire, rod, bar, and shapes (extruded); T8510, T8511']","['Tensile Strength, Yield', '>= 290 MPa', '>= 42100 psi', 'Wire, rod, bar, and shapes (extruded); T8510, T8511']","['Elongation at Break', '6.0 %', '6.0 %', 'Wire, rod, bar, and shapes (extruded); T8510, T8511']"
Aluminum 2219-T851 (Extended High Temperature Data),"['Zirconium, Zr', '0.10 - 0.25 %', '0.10 - 0.25 %', '']","['Tensile Strength, Ultimate', '>= 400 MPa', '>= 58000 psi', 'Wire, rod, bar, and shapes (extruded); T8510, T8511']","['Tensile Strength, Yield', '>= 290 MPa', '>= 42100 psi', 'Wire, rod, bar, and shapes (extruded); T8510, T8511']","['Elongation at Break', '6.0 %', '6.0 %', 'Wire, rod, bar, and shapes (extruded); T8510, T8511']"
Aluminum 2219-T87,"['Aluminum, Al', '91.5 - 93.8 %', '91.5 - 93.8 %', 'As remainder']","['Tensile Strength, Ultimate', '476 MPa', '69000 psi', 'AA; Typical']","['Tensile Strength, Yield', '393 MPa', '57000 psi', 'AA; Typical']","['Elongation at Break', '3.0 %@Thickness 101.6 - 127 mm', '3.0 %@Thickness 4.001 - 5.00 in', 'Sheet and plate']"
Aluminum 2219-T87,"['Copper, Cu', '5.8 - 6.8 %', '5.8 - 6.8 %', '']","['Tensile Strength, Ultimate', '476 MPa', '69000 psi', 'AA; Typical']","['Tensile Strength, Yield', '393 MPa', '57000 psi', 'AA; Typical']","['Elongation at Break', '3.0 %@Thickness 101.6 - 127 mm', '3.0 %@Thickness 4.001 - 5.00 in', 'Sheet and plate']"
Aluminum 2219-T87,"['Iron, Fe', '<= 0.30 %', '<= 0.30 %', '']","['Tensile Strength, Ultimate', '476 MPa', '69000 psi', 'AA; Typical']","['Tensile Strength, Yield', '393 MPa', '57000 psi', 'AA; Typical']","['Elongation at Break', '3.0 %@Thickness 101.6 - 127 mm', '3.0 %@Thickness 4.001 - 5.00 in', 'Sheet and plate']"
Aluminum 2219-T87,"['Magnesium, Mg', '<= 0.02 %', '<= 0.02 %', '']","['Tensile Strength, Ultimate', '476 MPa', '69000 psi', 'AA; Typical']","['Tensile Strength, Yield', '393 MPa', '57000 psi', 'AA; Typical']","['Elongation at Break', '3.0 %@Thickness 101.6 - 127 mm', '3.0 %@Thickness 4.001 - 5.00 in', 'Sheet and plate']"
Aluminum 2219-T87,"['Manganese, Mn', '0.20 - 0.40 %', '0.20 - 0.40 %', '']","['Tensile Strength, Ultimate', '476 MPa', '69000 psi', 'AA; Typical']","['Tensile Strength, Yield', '393 MPa', '57000 psi', 'AA; Typical']","['Elongation at Break', '3.0 %@Thickness 101.6 - 127 mm', '3.0 %@Thickness 4.001 - 5.00 in', 'Sheet and plate']"
Aluminum 2219-T87,"['Other, each', '<= 0.05 %', '<= 0.05 %', '']","['Tensile Strength, Ultimate', '476 MPa', '69000 psi', 'AA; Typical']","['Tensile Strength, Yield', '393 MPa', '57000 psi', 'AA; Typical']","['Elongation at Break', '3.0 %@Thickness 101.6 - 127 mm', '3.0 %@Thickness 4.001 - 5.00 in', 'Sheet and plate']"
Aluminum 2219-T87,"['Other, total', '<= 0.15 %', '<= 0.15 %', '']","['Tensile Strength, Ultimate', '476 MPa', '69000 psi', 'AA; Typical']","['Tensile Strength, Yield', '393 MPa', '57000 psi', 'AA; Typical']","['Elongation at Break', '3.0 %@Thickness 101.6 - 127 mm', '3.0 %@Thickness 4.001 - 5.00 in', 'Sheet and plate']"
Aluminum 2219-T87,"['Silicon, Si', '<= 0.20 %', '<= 0.20 %', '']","['Tensile Strength, Ultimate', '476 MPa', '69000 psi', 'AA; Typical']","['Tensile Strength, Yield', '393 MPa', '57000 psi', 'AA; Typical']","['Elongation at Break', '3.0 %@Thickness 101.6 - 127 mm', '3.0 %@Thickness 4.001 - 5.00 in', 'Sheet and plate']"
Aluminum 2219-T87,"['Titanium, Ti', '0.02 - 0.10 %', '0.02 - 0.10 %', '']","['Tensile Strength, Ultimate', '476 MPa', '69000 psi', 'AA; Typical']","['Tensile Strength, Yield', '393 MPa', '57000 psi', 'AA; Typical']","['Elongation at Break', '3.0 %@Thickness 101.6 - 127 mm', '3.0 %@Thickness 4.001 - 5.00 in', 'Sheet and plate']"
Aluminum 2219-T87,"['Vanadium, V', '0.05 - 0.15 %', '0.05 - 0.15 %', '']","['Tensile Strength, Ultimate', '476 MPa', '69000 psi', 'AA; Typical']","['Tensile Strength, Yield', '393 MPa', '57000 psi', 'AA; Typical']","['Elongation at Break', '3.0 %@Thickness 101.6 - 127 mm', '3.0 %@Thickness 4.001 - 5.00 in', 'Sheet and plate']"
Aluminum 2219-T87,"['Zinc, Zn', '<= 0.10 %', '<= 0.10 %', '']","['Tensile Strength, Ultimate', '476 MPa', '69000 psi', 'AA; Typical']","['Tensile Strength, Yield', '393 MPa', '57000 psi', 'AA; Typical']","['Elongation at Break', '3.0 %@Thickness 101.6 - 127 mm', '3.0 %@Thickness 4.001 - 5.00 in', 'Sheet and plate']"
Aluminum 2219-T87,"['Zirconium, Zr', '0.10 - 0.25 %', '0.10 - 0.25 %', '']","['Tensile Strength, Ultimate', '476 MPa', '69000 psi', 'AA; Typical']","['Tensile Strength, Yield', '393 MPa', '57000 psi', 'AA; Typical']","['Elongation at Break', '3.0 %@Thickness 101.6 - 127 mm', '3.0 %@Thickness 4.001 - 5.00 in', 'Sheet and plate']"
Aluminum 2219-T87 (Extended Creep-Rupture Data),"['Aluminum, Al', '91.5 - 93.8 %', '91.5 - 93.8 %', 'As remainder']","['Tensile Strength, Ultimate', '476 MPa', '69000 psi', 'AA; Typical']","['Tensile Strength, Yield', '393 MPa', '57000 psi', 'AA; Typical']","['Elongation at Break', '3.0 %@Thickness 101.6 - 127 mm', '3.0 %@Thickness 4.001 - 5.00 in', 'Sheet and plate']"
Aluminum 2219-T87 (Extended Creep-Rupture Data),"['Copper, Cu', '5.8 - 6.8 %', '5.8 - 6.8 %', '']","['Tensile Strength, Ultimate', '476 MPa', '69000 psi', 'AA; Typical']","['Tensile Strength, Yield', '393 MPa', '57000 psi', 'AA; Typical']","['Elongation at Break', '3.0 %@Thickness 101.6 - 127 mm', '3.0 %@Thickness 4.001 - 5.00 in', 'Sheet and plate']"
Aluminum 2219-T87 (Extended Creep-Rupture Data),"['Iron, Fe', '<= 0.30 %', '<= 0.30 %', '']","['Tensile Strength, Ultimate', '476 MPa', '69000 psi', 'AA; Typical']","['Tensile Strength, Yield', '393 MPa', '57000 psi', 'AA; Typical']","['Elongation at Break', '3.0 %@Thickness 101.6 - 127 mm', '3.0 %@Thickness 4.001 - 5.00 in', 'Sheet and plate']"
Aluminum 2219-T87 (Extended Creep-Rupture Data),"['Magnesium, Mg', '<= 0.02 %', '<= 0.02 %', '']","['Tensile Strength, Ultimate', '476 MPa', '69000 psi', 'AA; Typical']","['Tensile Strength, Yield', '393 MPa', '57000 psi', 'AA; Typical']","['Elongation at Break', '3.0 %@Thickness 101.6 - 127 mm', '3.0 %@Thickness 4.001 - 5.00 in', 'Sheet and plate']"
Aluminum 2219-T87 (Extended Creep-Rupture Data),"['Manganese, Mn', '0.20 - 0.40 %', '0.20 - 0.40 %', '']","['Tensile Strength, Ultimate', '476 MPa', '69000 psi', 'AA; Typical']","['Tensile Strength, Yield', '393 MPa', '57000 psi', 'AA; Typical']","['Elongation at Break', '3.0 %@Thickness 101.6 - 127 mm', '3.0 %@Thickness 4.001 - 5.00 in', 'Sheet and plate']"
Aluminum 2219-T87 (Extended Creep-Rupture Data),"['Other, each', '<= 0.05 %', '<= 0.05 %', '']","['Tensile Strength, Ultimate', '476 MPa', '69000 psi', 'AA; Typical']","['Tensile Strength, Yield', '393 MPa', '57000 psi', 'AA; Typical']","['Elongation at Break', '3.0 %@Thickness 101.6 - 127 mm', '3.0 %@Thickness 4.001 - 5.00 in', 'Sheet and plate']"
Aluminum 2219-T87 (Extended Creep-Rupture Data),"['Other, total', '<= 0.15 %', '<= 0.15 %', '']","['Tensile Strength, Ultimate', '476 MPa', '69000 psi', 'AA; Typical']","['Tensile Strength, Yield', '393 MPa', '57000 psi', 'AA; Typical']","['Elongation at Break', '3.0 %@Thickness 101.6 - 127 mm', '3.0 %@Thickness 4.001 - 5.00 in', 'Sheet and plate']"
