Repository: josiahZXY/AI-assisted-Discovering-High-Strength-and-Ductility-Alloys-and-Database-Development

如果想看完整结果的话，请在这里下载论文观看: https://www.researchgate.net/publication/342881088_AI-assisted_Discovering_High_Strength_and_Ductility_Alloys_and_Database_Development.
喜欢的话请一键三连： star, watch,fork.

作者:张焇烊 2020/4/30

# AI-assisted-Discovering-High-Strength-and-Ductility-Alloys-and-Database-Development
    请将本文件解压放置在D盘下面,在使用user_interface之前，请先将AI-assisted-Discovering-High-Strength-and-Ductility-Alloys-and-Database-Development\Machine_learning\pipeline\p_files下的两个压缩文件解压至当前目录，否则user_interface功能不全。
    Please unzip this file and place it under the D drive.

File: database/Matweb_original_database/Mathweb/Magnesium Alloy0.csv (part 2 of 3)
"Magnesium, Mg; Sand Cast","['Magnesium, Mg', '100 %', '100 %', '']","['Tensile Strength, Ultimate', '90.0 MPa', '13100 psi', '']","['Tensile Strength, Yield', '21.0 MPa', '3050 psi', '']","['Elongation at Break', '2.0 - 6.0 %', '2.0 - 6.0 %', '']"
"Magnesium AS41B-F, Die Cast","['Aluminum, Al', '3.5 - 5.0 %', '3.5 - 5.0 %', '']","['Tensile Strength, Ultimate', '214 MPa', '31000 psi', '']","['Tensile Strength, Yield', '138 MPa', '20000 psi', '']","['Elongation at Break', '6.0 - 15 %', '6.0 - 15 %', 'in 50 mm']"
"Magnesium AS41B-F, Die Cast","['Copper, Cu', '<= 0.020 %', '<= 0.020 %', '']","['Tensile Strength, Ultimate', '214 MPa', '31000 psi', '']","['Tensile Strength, Yield', '138 MPa', '20000 psi', '']","['Elongation at Break', '6.0 - 15 %', '6.0 - 15 %', 'in 50 mm']"
"Magnesium AS41B-F, Die Cast","['Iron, Fe', '<= 0.0035 %', '<= 0.0035 %', '']","['Tensile Strength, Ultimate', '214 MPa', '31000 psi', '']","['Tensile Strength, Yield', '138 MPa', '20000 psi', '']","['Elongation at Break', '6.0 - 15 %', '6.0 - 15 %', 'in 50 mm']"
"Magnesium AS41B-F, Die Cast","['Magnesium, Mg', '94.6 %', '94.6 %', 'As Remainder']","['Tensile Strength, Ultimate', '214 MPa', '31000 psi', '']","['Tensile Strength, Yield', '138 MPa', '20000 psi', '']","['Elongation at Break', '6.0 - 15 %', '6.0 - 15 %', 'in 50 mm']"
"Magnesium AS41B-F, Die Cast","['Manganese, Mn', '>= 0.35 %', '>= 0.35 %', '']","['Tensile Strength, Ultimate', '214 MPa', '31000 psi', '']","['Tensile Strength, Yield', '138 MPa', '20000 psi', '']","['Elongation at Break', '6.0 - 15 %', '6.0 - 15 %', 'in 50 mm']"
"Magnesium AS41B-F, Die Cast","['Nickel, Ni', '<= 0.0020 %', '<= 0.0020 %', '']","['Tensile Strength, Ultimate', '214 MPa', '31000 psi', '']","['Tensile Strength, Yield', '138 MPa', '20000 psi', '']","['Elongation at Break', '6.0 - 15 %', '6.0 - 15 %', 'in 50 mm']"
"Magnesium AS41B-F, Die Cast","['Other, each', '<= 0.20 %', '<= 0.20 %', '']","['Tensile Strength, Ultimate', '214 MPa', '31000 psi', '']","['Tensile Strength, Yield', '138 MPa', '20000 psi', '']","['Elongation at Break', '6.0 - 15 %', '6.0 - 15 %', 'in 50 mm']"
"Magnesium AS41B-F, Die Cast","['Silicon, Si', '0.50 - 1.5 %', '0.50 - 1.5 %', '']","['Tensile Strength, Ultimate', '214 MPa', '31000 psi', '']","['Tensile Strength, Yield', '138 MPa', '20000 psi', '']","['Elongation at Break', '6.0 - 15 %', '6.0 - 15 %', 'in 50 mm']"
"Magnesium AS41B-F, Die Cast","['Zinc, Zn', '<= 0.12 %', '<= 0.12 %', '']","['Tensile Strength, Ultimate', '214 MPa', '31000 psi', '']","['Tensile Strength, Yield', '138 MPa', '20000 psi', '']","['Elongation at Break', '6.0 - 15 %', '6.0 - 15 %', 'in 50 mm']"
"Magnesium AS41XB-F, Die Cast","['Aluminum, Al', '3.5 - 5.0 %', '3.5 - 5.0 %', '']","['Tensile Strength, Ultimate', '220 MPa', '31900 psi', '']","['Tensile Strength, Yield', '150 MPa@Strain 0.200 %', '21800 psi@Strain 0.200 %', '']","['Elongation at Break', '4.0 %', '4.0 %', 'in 50 mm']"
"Magnesium AS41XB-F, Die Cast","['Copper, Cu', '<= 0.020 %', '<= 0.020 %', '']","['Tensile Strength, Ultimate', '220 MPa', '31900 psi', '']","['Tensile Strength, Yield', '150 MPa@Strain 0.200 %', '21800 psi@Strain 0.200 %', '']","['Elongation at Break', '4.0 %', '4.0 %', 'in 50 mm']"
"Magnesium AS41XB-F, Die Cast","['Iron, Fe', '<= 0.0035 %', '<= 0.0035 %', '']","['Tensile Strength, Ultimate', '220 MPa', '31900 psi', '']","['Tensile Strength, Yield', '150 MPa@Strain 0.200 %', '21800 psi@Strain 0.200 %', '']","['Elongation at Break', '4.0 %', '4.0 %', 'in 50 mm']"
"Magnesium AS41XB-F, Die Cast","['Magnesium, Mg', '94 %', '94 %', 'As Remainder']","['Tensile Strength, Ultimate', '220 MPa', '31900 psi', '']","['Tensile Strength, Yield', '150 MPa@Strain 0.200 %', '21800 psi@Strain 0.200 %', '']","['Elongation at Break', '4.0 %', '4.0 %', 'in 50 mm']"
"Magnesium AS41XB-F, Die Cast","['Manganese, Mn', '>= 0.35 %', '>= 0.35 %', '']","['Tensile Strength, Ultimate', '220 MPa', '31900 psi', '']","['Tensile Strength, Yield', '150 MPa@Strain 0.200 %', '21800 psi@Strain 0.200 %', '']","['Elongation at Break', '4.0 %', '4.0 %', 'in 50 mm']"
"Magnesium AS41XB-F, Die Cast","['Nickel, Ni', '<= 0.0020 %', '<= 0.0020 %', '']","['Tensile Strength, Ultimate', '220 MPa', '31900 psi', '']","['Tensile Strength, Yield', '150 MPa@Strain 0.200 %', '21800 psi@Strain 0.200 %', '']","['Elongation at Break', '4.0 %', '4.0 %', 'in 50 mm']"
"Magnesium AS41XB-F, Die Cast","['Silicon, Si', '0.50 - 1.5 %', '0.50 - 1.5 %', '']","['Tensile Strength, Ultimate', '220 MPa', '31900 psi', '']","['Tensile Strength, Yield', '150 MPa@Strain 0.200 %', '21800 psi@Strain 0.200 %', '']","['Elongation at Break', '4.0 %', '4.0 %', 'in 50 mm']"
"Magnesium AS41XB-F, Die Cast","['Zinc, Zn', '<= 0.12 %', '<= 0.12 %', '']","['Tensile Strength, Ultimate', '220 MPa', '31900 psi', '']","['Tensile Strength, Yield', '150 MPa@Strain 0.200 %', '21800 psi@Strain 0.200 %', '']","['Elongation at Break', '4.0 %', '4.0 %', 'in 50 mm']"
"Magnesium AZ10A-F, Extruded","['Aluminum, Al', '1.0 - 1.5 %', '1.0 - 1.5 %', '']","['Tensile Strength, Ultimate', '240 MPa', '34800 psi', '']","['Tensile Strength, Yield', '155 MPa@Strain 0.200 %', '22500 psi@Strain 0.200 %', '']","['Elongation at Break', '10 %', '10 %', 'in 50 mm']"
"Magnesium AZ10A-F, Extruded","['Calcium, Ca', '<= 0.040 %', '<= 0.040 %', '']","['Tensile Strength, Ultimate', '240 MPa', '34800 psi', '']","['Tensile Strength, Yield', '155 MPa@Strain 0.200 %', '22500 psi@Strain 0.200 %', '']","['Elongation at Break', '10 %', '10 %', 'in 50 mm']"
"Magnesium AZ10A-F, Extruded","['Copper, Cu', '<= 0.10 %', '<= 0.10 %', '']","['Tensile Strength, Ultimate', '240 MPa', '34800 psi', '']","['Tensile Strength, Yield', '155 MPa@Strain 0.200 %', '22500 psi@Strain 0.200 %', '']","['Elongation at Break', '10 %', '10 %', 'in 50 mm']"
"Magnesium AZ10A-F, Extruded","['Iron, Fe', '<= 0.0050 %', '<= 0.0050 %', '']","['Tensile Strength, Ultimate', '240 MPa', '34800 psi', '']","['Tensile Strength, Yield', '155 MPa@Strain 0.200 %', '22500 psi@Strain 0.200 %', '']","['Elongation at Break', '10 %', '10 %', 'in 50 mm']"
"Magnesium AZ10A-F, Extruded","['Magnesium, Mg', '98 %', '98 %', 'As Remainder']","['Tensile Strength, Ultimate', '240 MPa', '34800 psi', '']","['Tensile Strength, Yield', '155 MPa@Strain 0.200 %', '22500 psi@Strain 0.200 %', '']","['Elongation at Break', '10 %', '10 %', 'in 50 mm']"
"Magnesium AZ10A-F, Extruded","['Manganese, Mn', '>= 0.20 %', '>= 0.20 %', '']","['Tensile Strength, Ultimate', '240 MPa', '34800 psi', '']","['Tensile Strength, Yield', '155 MPa@Strain 0.200 %', '22500 psi@Strain 0.200 %', '']","['Elongation at Break', '10 %', '10 %', 'in 50 mm']"
"Magnesium AZ10A-F, Extruded","['Nickel, Ni', '<= 0.0050 %', '<= 0.0050 %', '']","['Tensile Strength, Ultimate', '240 MPa', '34800 psi', '']","['Tensile Strength, Yield', '155 MPa@Strain 0.200 %', '22500 psi@Strain 0.200 %', '']","['Elongation at Break', '10 %', '10 %', 'in 50 mm']"
"Magnesium AZ10A-F, Extruded","['Silicon, Si', '<= 0.10 %', '<= 0.10 %', '']","['Tensile Strength, Ultimate', '240 MPa', '34800 psi', '']","['Tensile Strength, Yield', '155 MPa@Strain 0.200 %', '22500 psi@Strain 0.200 %', '']","['Elongation at Break', '10 %', '10 %', 'in 50 mm']"
"Magnesium AZ10A-F, Extruded","['Zinc, Zn', '0.20 - 0.60 %', '0.20 - 0.60 %', '']","['Tensile Strength, Ultimate', '240 MPa', '34800 psi', '']","['Tensile Strength, Yield', '155 MPa@Strain 0.200 %', '22500 psi@Strain 0.200 %', '']","['Elongation at Break', '10 %', '10 %', 'in 50 mm']"
Magnesium AZ10A Wrought Alloy (UNS M11100),"['Aluminum, Al', '1.5 %', '1.5 %', '']","['Tensile Strength, Ultimate', '240 MPa', '34800 psi', '']","['Tensile Strength, Yield', '145 - 150 MPa@Strain 0.200 %', '21000 - 21800 psi@Strain 0.200 %', '']","['Elongation at Break', '10 %', '10 %', '']"
Magnesium AZ10A Wrought Alloy (UNS M11100),"['Magnesium, Mg', '98 %', '98 %', 'As balance']","['Tensile Strength, Ultimate', '240 MPa', '34800 psi', '']","['Tensile Strength, Yield', '145 - 150 MPa@Strain 0.200 %', '21000 - 21800 psi@Strain 0.200 %', '']","['Elongation at Break', '10 %', '10 %', '']"
"Magnesium AZ31B-F, Extruded Solid Shapes","['Aluminum, Al', '2.5 - 3.5 %', '2.5 - 3.5 %', '']","['Tensile Strength, Ultimate', '260 MPa', '37700 psi', '']","['Tensile Strength, Yield', '200 MPa@Strain 0.200 %', '29000 psi@Strain 0.200 %', '']","['Elongation at Break', '15 %', '15 %', 'in 50 mm']"
"Magnesium AZ31B-F, Extruded Solid Shapes","['Calcium, Ca', '<= 0.040 %', '<= 0.040 %', '']","['Tensile Strength, Ultimate', '260 MPa', '37700 psi', '']","['Tensile Strength, Yield', '200 MPa@Strain 0.200 %', '29000 psi@Strain 0.200 %', '']","['Elongation at Break', '15 %', '15 %', 'in 50 mm']"
"Magnesium AZ31B-F, Extruded Solid Shapes","['Copper, Cu', '<= 0.050 %', '<= 0.050 %', '']","['Tensile Strength, Ultimate', '260 MPa', '37700 psi', '']","['Tensile Strength, Yield', '200 MPa@Strain 0.200 %', '29000 psi@Strain 0.200 %', '']","['Elongation at Break', '15 %', '15 %', 'in 50 mm']"
"Magnesium AZ31B-F, Extruded Solid Shapes","['Iron, Fe', '<= 0.0050 %', '<= 0.0050 %', '']","['Tensile Strength, Ultimate', '260 MPa', '37700 psi', '']","['Tensile Strength, Yield', '200 MPa@Strain 0.200 %', '29000 psi@Strain 0.200 %', '']","['Elongation at Break', '15 %', '15 %', 'in 50 mm']"
"Magnesium AZ31B-F, Extruded Solid Shapes","['Magnesium, Mg', '96 %', '96 %', 'As Remainder']","['Tensile Strength, Ultimate', '260 MPa', '37700 psi', '']","['Tensile Strength, Yield', '200 MPa@Strain 0.200 %', '29000 psi@Strain 0.200 %', '']","['Elongation at Break', '15 %', '15 %', 'in 50 mm']"
"Magnesium AZ31B-F, Extruded Solid Shapes","['Manganese, Mn', '>= 0.20 %', '>= 0.20 %', '']","['Tensile Strength, Ultimate', '260 MPa', '37700 psi', '']","['Tensile Strength, Yield', '200 MPa@Strain 0.200 %', '29000 psi@Strain 0.200 %', '']","['Elongation at Break', '15 %', '15 %', 'in 50 mm']"
"Magnesium AZ31B-F, Extruded Solid Shapes","['Nickel, Ni', '<= 0.0050 %', '<= 0.0050 %', '']","['Tensile Strength, Ultimate', '260 MPa', '37700 psi', '']","['Tensile Strength, Yield', '200 MPa@Strain 0.200 %', '29000 psi@Strain 0.200 %', '']","['Elongation at Break', '15 %', '15 %', 'in 50 mm']"
"Magnesium AZ31B-F, Extruded Solid Shapes","['Silicon, Si', '<= 0.10 %', '<= 0.10 %', '']","['Tensile Strength, Ultimate', '260 MPa', '37700 psi', '']","['Tensile Strength, Yield', '200 MPa@Strain 0.200 %', '29000 psi@Strain 0.200 %', '']","['Elongation at Break', '15 %', '15 %', 'in 50 mm']"
"Magnesium AZ31B-F, Extruded Solid Shapes","['Zinc, Zn', '0.60 - 1.4 %', '0.60 - 1.4 %', '']","['Tensile Strength, Ultimate', '260 MPa', '37700 psi', '']","['Tensile Strength, Yield', '200 MPa@Strain 0.200 %', '29000 psi@Strain 0.200 %', '']","['Elongation at Break', '15 %', '15 %', 'in 50 mm']"
Magnesium AZ31B T1 Wrought Alloy (UNS M11311),"['Aluminum, Al', '3 %', '3 %', '']","['Tensile Strength, Ultimate', '241 - 290 MPa', '35000 - 42100 psi', '']","['Tensile Strength, Yield', '150 - 220 MPa@Strain 0.200 %', '21800 - 31900 psi@Strain 0.200 %', '']","['Elongation at Break', '12 - 21 %', '12 - 21 %', '']"
Magnesium AZ31B T1 Wrought Alloy (UNS M11311),"['Magnesium, Mg', '96 %', '96 %', 'As balance']","['Tensile Strength, Ultimate', '241 - 290 MPa', '35000 - 42100 psi', '']","['Tensile Strength, Yield', '150 - 220 MPa@Strain 0.200 %', '21800 - 31900 psi@Strain 0.200 %', '']","['Elongation at Break', '12 - 21 %', '12 - 21 %', '']"
Magnesium AZ31B T1 Wrought Alloy (UNS M11311),"['Zinc, Zn', '1 %', '1 %', '']","['Tensile Strength, Ultimate', '241 - 290 MPa', '35000 - 42100 psi', '']","['Tensile Strength, Yield', '150 - 220 MPa@Strain 0.200 %', '21800 - 31900 psi@Strain 0.200 %', '']","['Elongation at Break', '12 - 21 %', '12 - 21 %', '']"
"Magnesium AZ31C-F, Extruded Solid Shapes","['Aluminum, Al', '2.4 - 3.6 %', '2.4 - 3.6 %', '']","['Tensile Strength, Ultimate', '260 MPa', '37700 psi', '']","['Tensile Strength, Yield', '200 MPa@Strain 0.200 %', '29000 psi@Strain 0.200 %', '']","['Elongation at Break', '15 %', '15 %', 'in 50 mm']"
"Magnesium AZ31C-F, Extruded Solid Shapes","['Copper, Cu', '<= 0.10 %', '<= 0.10 %', '']","['Tensile Strength, Ultimate', '260 MPa', '37700 psi', '']","['Tensile Strength, Yield', '200 MPa@Strain 0.200 %', '29000 psi@Strain 0.200 %', '']","['Elongation at Break', '15 %', '15 %', 'in 50 mm']"
"Magnesium AZ31C-F, Extruded Solid Shapes","['Magnesium, Mg', '97 %', '97 %', 'As Remainder']","['Tensile Strength, Ultimate', '260 MPa', '37700 psi', '']","['Tensile Strength, Yield', '200 MPa@Strain 0.200 %', '29000 psi@Strain 0.200 %', '']","['Elongation at Break', '15 %', '15 %', 'in 50 mm']"
"Magnesium AZ31C-F, Extruded Solid Shapes","['Manganese, Mn', '>= 0.15 %', '>= 0.15 %', '']","['Tensile Strength, Ultimate', '260 MPa', '37700 psi', '']","['Tensile Strength, Yield', '200 MPa@Strain 0.200 %', '29000 psi@Strain 0.200 %', '']","['Elongation at Break', '15 %', '15 %', 'in 50 mm']"
"Magnesium AZ31C-F, Extruded Solid Shapes","['Nickel, Ni', '<= 0.030 %', '<= 0.030 %', '']","['Tensile Strength, Ultimate', '260 MPa', '37700 psi', '']","['Tensile Strength, Yield', '200 MPa@Strain 0.200 %', '29000 psi@Strain 0.200 %', '']","['Elongation at Break', '15 %', '15 %', 'in 50 mm']"
"Magnesium AZ31C-F, Extruded Solid Shapes","['Silicon, Si', '<= 0.10 %', '<= 0.10 %', '']","['Tensile Strength, Ultimate', '260 MPa', '37700 psi', '']","['Tensile Strength, Yield', '200 MPa@Strain 0.200 %', '29000 psi@Strain 0.200 %', '']","['Elongation at Break', '15 %', '15 %', 'in 50 mm']"
"Magnesium AZ31C-F, Extruded Solid Shapes","['Zinc, Zn', '0.50 - 1.5 %', '0.50 - 1.5 %', '']","['Tensile Strength, Ultimate', '260 MPa', '37700 psi', '']","['Tensile Strength, Yield', '200 MPa@Strain 0.200 %', '29000 psi@Strain 0.200 %', '']","['Elongation at Break', '15 %', '15 %', 'in 50 mm']"
"Magnesium AZ31B-O, Annealed Sheet","['Aluminum, Al', '2.5 - 3.5 %', '2.5 - 3.5 %', '']","['Tensile Strength, Ultimate', '255 MPa', '37000 psi', '']","['Tensile Strength, Yield', '150 MPa@Strain 0.200 %', '21800 psi@Strain 0.200 %', '']","['Elongation at Break', '21 %', '21 %', 'in 50 mm']"
"Magnesium AZ31B-O, Annealed Sheet","['Calcium, Ca', '<= 0.040 %', '<= 0.040 %', '']","['Tensile Strength, Ultimate', '255 MPa', '37000 psi', '']","['Tensile Strength, Yield', '150 MPa@Strain 0.200 %', '21800 psi@Strain 0.200 %', '']","['Elongation at Break', '21 %', '21 %', 'in 50 mm']"
"Magnesium AZ31B-O, Annealed Sheet","['Copper, Cu', '<= 0.050 %', '<= 0.050 %', '']","['Tensile Strength, Ultimate', '255 MPa', '37000 psi', '']","['Tensile Strength, Yield', '150 MPa@Strain 0.200 %', '21800 psi@Strain 0.200 %', '']","['Elongation at Break', '21 %', '21 %', 'in 50 mm']"
"Magnesium AZ31B-O, Annealed Sheet","['Iron, Fe', '<= 0.0050 %', '<= 0.0050 %', '']","['Tensile Strength, Ultimate', '255 MPa', '37000 psi', '']","['Tensile Strength, Yield', '150 MPa@Strain 0.200 %', '21800 psi@Strain 0.200 %', '']","['Elongation at Break', '21 %', '21 %', 'in 50 mm']"
"Magnesium AZ31B-O, Annealed Sheet","['Magnesium, Mg', '96 %', '96 %', 'As Remainder']","['Tensile Strength, Ultimate', '255 MPa', '37000 psi', '']","['Tensile Strength, Yield', '150 MPa@Strain 0.200 %', '21800 psi@Strain 0.200 %', '']","['Elongation at Break', '21 %', '21 %', 'in 50 mm']"
"Magnesium AZ31B-O, Annealed Sheet","['Manganese, Mn', '>= 0.20 %', '>= 0.20 %', '']","['Tensile Strength, Ultimate', '255 MPa', '37000 psi', '']","['Tensile Strength, Yield', '150 MPa@Strain 0.200 %', '21800 psi@Strain 0.200 %', '']","['Elongation at Break', '21 %', '21 %', 'in 50 mm']"
"Magnesium AZ31B-O, Annealed Sheet","['Nickel, Ni', '<= 0.0050 %', '<= 0.0050 %', '']","['Tensile Strength, Ultimate', '255 MPa', '37000 psi', '']","['Tensile Strength, Yield', '150 MPa@Strain 0.200 %', '21800 psi@Strain 0.200 %', '']","['Elongation at Break', '21 %', '21 %', 'in 50 mm']"
"Magnesium AZ31B-O, Annealed Sheet","['Silicon, Si', '<= 0.10 %', '<= 0.10 %', '']","['Tensile Strength, Ultimate', '255 MPa', '37000 psi', '']","['Tensile Strength, Yield', '150 MPa@Strain 0.200 %', '21800 psi@Strain 0.200 %', '']","['Elongation at Break', '21 %', '21 %', 'in 50 mm']"
"Magnesium AZ31B-O, Annealed Sheet","['Zinc, Zn', '0.60 - 1.4 %', '0.60 - 1.4 %', '']","['Tensile Strength, Ultimate', '255 MPa', '37000 psi', '']","['Tensile Strength, Yield', '150 MPa@Strain 0.200 %', '21800 psi@Strain 0.200 %', '']","['Elongation at Break', '21 %', '21 %', 'in 50 mm']"
"Magnesium AZ31B-H24, Hard Rolled Sheet","['Aluminum, Al', '2.5 - 3.5 %', '2.5 - 3.5 %', '']","['Tensile Strength, Ultimate', '290 MPa', '42100 psi', '']","['Tensile Strength, Yield', '220 MPa@Strain 0.200 %', '31900 psi@Strain 0.200 %', '']","['Elongation at Break', '15 %', '15 %', 'in 50 mm']"
"Magnesium AZ31B-H24, Hard Rolled Sheet","['Calcium, Ca', '<= 0.040 %', '<= 0.040 %', '']","['Tensile Strength, Ultimate', '290 MPa', '42100 psi', '']","['Tensile Strength, Yield', '220 MPa@Strain 0.200 %', '31900 psi@Strain 0.200 %', '']","['Elongation at Break', '15 %', '15 %', 'in 50 mm']"
"Magnesium AZ31B-H24, Hard Rolled Sheet","['Copper, Cu', '<= 0.050 %', '<= 0.050 %', '']","['Tensile Strength, Ultimate', '290 MPa', '42100 psi', '']","['Tensile Strength, Yield', '220 MPa@Strain 0.200 %', '31900 psi@Strain 0.200 %', '']","['Elongation at Break', '15 %', '15 %', 'in 50 mm']"
"Magnesium AZ31B-H24, Hard Rolled Sheet","['Iron, Fe', '<= 0.0050 %', '<= 0.0050 %', '']","['Tensile Strength, Ultimate', '290 MPa', '42100 psi', '']","['Tensile Strength, Yield', '220 MPa@Strain 0.200 %', '31900 psi@Strain 0.200 %', '']","['Elongation at Break', '15 %', '15 %', 'in 50 mm']"
"Magnesium AZ31B-H24, Hard Rolled Sheet","['Magnesium, Mg', '96 %', '96 %', 'As Remainder']","['Tensile Strength, Ultimate', '290 MPa', '42100 psi', '']","['Tensile Strength, Yield', '220 MPa@Strain 0.200 %', '31900 psi@Strain 0.200 %', '']","['Elongation at Break', '15 %', '15 %', 'in 50 mm']"
"Magnesium AZ31B-H24, Hard Rolled Sheet","['Manganese, Mn', '>= 0.20 %', '>= 0.20 %', '']","['Tensile Strength, Ultimate', '290 MPa', '42100 psi', '']","['Tensile Strength, Yield', '220 MPa@Strain 0.200 %', '31900 psi@Strain 0.200 %', '']","['Elongation at Break', '15 %', '15 %', 'in 50 mm']"
"Magnesium AZ31B-H24, Hard Rolled Sheet","['Nickel, Ni', '<= 0.0050 %', '<= 0.0050 %', '']","['Tensile Strength, Ultimate', '290 MPa', '42100 psi', '']","['Tensile Strength, Yield', '220 MPa@Strain 0.200 %', '31900 psi@Strain 0.200 %', '']","['Elongation at Break', '15 %', '15 %', 'in 50 mm']"
"Magnesium AZ31B-H24, Hard Rolled Sheet","['Silicon, Si', '<= 0.10 %', '<= 0.10 %', '']","['Tensile Strength, Ultimate', '290 MPa', '42100 psi', '']","['Tensile Strength, Yield', '220 MPa@Strain 0.200 %', '31900 psi@Strain 0.200 %', '']","['Elongation at Break', '15 %', '15 %', 'in 50 mm']"
"Magnesium AZ31B-H24, Hard Rolled Sheet","['Zinc, Zn', '0.60 - 1.4 %', '0.60 - 1.4 %', '']","['Tensile Strength, Ultimate', '290 MPa', '42100 psi', '']","['Tensile Strength, Yield', '220 MPa@Strain 0.200 %', '31900 psi@Strain 0.200 %', '']","['Elongation at Break', '15 %', '15 %', 'in 50 mm']"
"Magnesium AZ31B, Extruded Hollow Shapes","['Aluminum, Al', '2.5 - 3.5 %', '2.5 - 3.5 %', '']","['Tensile Strength, Ultimate', '241 MPa', '35000 psi', '']","['Tensile Strength, Yield', '165 MPa@Strain 0.200 %', '23900 psi@Strain 0.200 %', '']","['Elongation at Break', '16 %', '16 %', 'in 50 mm']"
"Magnesium AZ31B, Extruded Hollow Shapes","['Calcium, Ca', '<= 0.040 %', '<= 0.040 %', '']","['Tensile Strength, Ultimate', '241 MPa', '35000 psi', '']","['Tensile Strength, Yield', '165 MPa@Strain 0.200 %', '23900 psi@Strain 0.200 %', '']","['Elongation at Break', '16 %', '16 %', 'in 50 mm']"
"Magnesium AZ31B, Extruded Hollow Shapes","['Copper, Cu', '<= 0.050 %', '<= 0.050 %', '']","['Tensile Strength, Ultimate', '241 MPa', '35000 psi', '']","['Tensile Strength, Yield', '165 MPa@Strain 0.200 %', '23900 psi@Strain 0.200 %', '']","['Elongation at Break', '16 %', '16 %', 'in 50 mm']"
"Magnesium AZ31B, Extruded Hollow Shapes","['Iron, Fe', '<= 0.0050 %', '<= 0.0050 %', '']","['Tensile Strength, Ultimate', '241 MPa', '35000 psi', '']","['Tensile Strength, Yield', '165 MPa@Strain 0.200 %', '23900 psi@Strain 0.200 %', '']","['Elongation at Break', '16 %', '16 %', 'in 50 mm']"
"Magnesium AZ31B, Extruded Hollow Shapes","['Magnesium, Mg', '96 %', '96 %', 'As Remainder']","['Tensile Strength, Ultimate', '241 MPa', '35000 psi', '']","['Tensile Strength, Yield', '165 MPa@Strain 0.200 %', '23900 psi@Strain 0.200 %', '']","['Elongation at Break', '16 %', '16 %', 'in 50 mm']"
"Magnesium AZ31B, Extruded Hollow Shapes","['Manganese, Mn', '>= 0.20 %', '>= 0.20 %', '']","['Tensile Strength, Ultimate', '241 MPa', '35000 psi', '']","['Tensile Strength, Yield', '165 MPa@Strain 0.200 %', '23900 psi@Strain 0.200 %', '']","['Elongation at Break', '16 %', '16 %', 'in 50 mm']"
"Magnesium AZ31B, Extruded Hollow Shapes","['Nickel, Ni', '<= 0.0050 %', '<= 0.0050 %', '']","['Tensile Strength, Ultimate', '241 MPa', '35000 psi', '']","['Tensile Strength, Yield', '165 MPa@Strain 0.200 %', '23900 psi@Strain 0.200 %', '']","['Elongation at Break', '16 %', '16 %', 'in 50 mm']"
"Magnesium AZ31B, Extruded Hollow Shapes","['Silicon, Si', '<= 0.10 %', '<= 0.10 %', '']","['Tensile Strength, Ultimate', '241 MPa', '35000 psi', '']","['Tensile Strength, Yield', '165 MPa@Strain 0.200 %', '23900 psi@Strain 0.200 %', '']","['Elongation at Break', '16 %', '16 %', 'in 50 mm']"
"Magnesium AZ31B, Extruded Hollow Shapes","['Zinc, Zn', '0.60 - 1.4 %', '0.60 - 1.4 %', '']","['Tensile Strength, Ultimate', '241 MPa', '35000 psi', '']","['Tensile Strength, Yield', '165 MPa@Strain 0.200 %', '23900 psi@Strain 0.200 %', '']","['Elongation at Break', '16 %', '16 %', 'in 50 mm']"
"Magnesium AZ31B, Forgings","['Aluminum, Al', '2.5 - 3.5 %', '2.5 - 3.5 %', '']","['Tensile Strength, Ultimate', '260 MPa', '37700 psi', '']","['Tensile Strength, Yield', '170 MPa@Strain 0.200 %', '24700 psi@Strain 0.200 %', '']","['Elongation at Break', '15 %', '15 %', 'in 50 mm']"
"Magnesium AZ31B, Forgings","['Calcium, Ca', '<= 0.040 %', '<= 0.040 %', '']","['Tensile Strength, Ultimate', '260 MPa', '37700 psi', '']","['Tensile Strength, Yield', '170 MPa@Strain 0.200 %', '24700 psi@Strain 0.200 %', '']","['Elongation at Break', '15 %', '15 %', 'in 50 mm']"
"Magnesium AZ31B, Forgings","['Copper, Cu', '<= 0.050 %', '<= 0.050 %', '']","['Tensile Strength, Ultimate', '260 MPa', '37700 psi', '']","['Tensile Strength, Yield', '170 MPa@Strain 0.200 %', '24700 psi@Strain 0.200 %', '']","['Elongation at Break', '15 %', '15 %', 'in 50 mm']"
"Magnesium AZ31B, Forgings","['Iron, Fe', '<= 0.0050 %', '<= 0.0050 %', '']","['Tensile Strength, Ultimate', '260 MPa', '37700 psi', '']","['Tensile Strength, Yield', '170 MPa@Strain 0.200 %', '24700 psi@Strain 0.200 %', '']","['Elongation at Break', '15 %', '15 %', 'in 50 mm']"
"Magnesium AZ31B, Forgings","['Magnesium, Mg', '96 %', '96 %', 'As Remainder']","['Tensile Strength, Ultimate', '260 MPa', '37700 psi', '']","['Tensile Strength, Yield', '170 MPa@Strain 0.200 %', '24700 psi@Strain 0.200 %', '']","['Elongation at Break', '15 %', '15 %', 'in 50 mm']"
"Magnesium AZ31B, Forgings","['Manganese, Mn', '>= 0.20 %', '>= 0.20 %', '']","['Tensile Strength, Ultimate', '260 MPa', '37700 psi', '']","['Tensile Strength, Yield', '170 MPa@Strain 0.200 %', '24700 psi@Strain 0.200 %', '']","['Elongation at Break', '15 %', '15 %', 'in 50 mm']"
"Magnesium AZ31B, Forgings","['Nickel, Ni', '<= 0.0050 %', '<= 0.0050 %', '']","['Tensile Strength, Ultimate', '260 MPa', '37700 psi', '']","['Tensile Strength, Yield', '170 MPa@Strain 0.200 %', '24700 psi@Strain 0.200 %', '']","['Elongation at Break', '15 %', '15 %', 'in 50 mm']"
"Magnesium AZ31B, Forgings","['Silicon, Si', '<= 0.10 %', '<= 0.10 %', '']","['Tensile Strength, Ultimate', '260 MPa', '37700 psi', '']","['Tensile Strength, Yield', '170 MPa@Strain 0.200 %', '24700 psi@Strain 0.200 %', '']","['Elongation at Break', '15 %', '15 %', 'in 50 mm']"
"Magnesium AZ31B, Forgings","['Zinc, Zn', '0.60 - 1.4 %', '0.60 - 1.4 %', '']","['Tensile Strength, Ultimate', '260 MPa', '37700 psi', '']","['Tensile Strength, Yield', '170 MPa@Strain 0.200 %', '24700 psi@Strain 0.200 %', '']","['Elongation at Break', '15 %', '15 %', 'in 50 mm']"
"Magnesium AZ31B-H26, Hard Rolled Sheet","['Aluminum, Al', '2.5 - 3.5 %', '2.5 - 3.5 %', '']","['Tensile Strength, Ultimate', '275 MPa', '39900 psi', '']","['Tensile Strength, Yield', '190 MPa', '27600 psi', '']","['Elongation at Break', '10 %', '10 %', 'in 50 mm']"
"Magnesium AZ31B-H26, Hard Rolled Sheet","['Calcium, Ca', '<= 0.040 %', '<= 0.040 %', '']","['Tensile Strength, Ultimate', '275 MPa', '39900 psi', '']","['Tensile Strength, Yield', '190 MPa', '27600 psi', '']","['Elongation at Break', '10 %', '10 %', 'in 50 mm']"
"Magnesium AZ31B-H26, Hard Rolled Sheet","['Copper, Cu', '<= 0.050 %', '<= 0.050 %', '']","['Tensile Strength, Ultimate', '275 MPa', '39900 psi', '']","['Tensile Strength, Yield', '190 MPa', '27600 psi', '']","['Elongation at Break', '10 %', '10 %', 'in 50 mm']"
"Magnesium AZ31B-H26, Hard Rolled Sheet","['Iron, Fe', '<= 0.0050 %', '<= 0.0050 %', '']","['Tensile Strength, Ultimate', '275 MPa', '39900 psi', '']","['Tensile Strength, Yield', '190 MPa', '27600 psi', '']","['Elongation at Break', '10 %', '10 %', 'in 50 mm']"
"Magnesium AZ31B-H26, Hard Rolled Sheet","['Magnesium, Mg', '96 %', '96 %', 'As Remainder']","['Tensile Strength, Ultimate', '275 MPa', '39900 psi', '']","['Tensile Strength, Yield', '190 MPa', '27600 psi', '']","['Elongation at Break', '10 %', '10 %', 'in 50 mm']"
"Magnesium AZ31B-H26, Hard Rolled Sheet","['Manganese, Mn', '>= 0.20 %', '>= 0.20 %', '']","['Tensile Strength, Ultimate', '275 MPa', '39900 psi', '']","['Tensile Strength, Yield', '190 MPa', '27600 psi', '']","['Elongation at Break', '10 %', '10 %', 'in 50 mm']"
"Magnesium AZ31B-H26, Hard Rolled Sheet","['Nickel, Ni', '<= 0.0050 %', '<= 0.0050 %', '']","['Tensile Strength, Ultimate', '275 MPa', '39900 psi', '']","['Tensile Strength, Yield', '190 MPa', '27600 psi', '']","['Elongation at Break', '10 %', '10 %', 'in 50 mm']"
"Magnesium AZ31B-H26, Hard Rolled Sheet","['Silicon, Si', '<= 0.10 %', '<= 0.10 %', '']","['Tensile Strength, Ultimate', '275 MPa', '39900 psi', '']","['Tensile Strength, Yield', '190 MPa', '27600 psi', '']","['Elongation at Break', '10 %', '10 %', 'in 50 mm']"
"Magnesium AZ31B-H26, Hard Rolled Sheet","['Zinc, Zn', '0.60 - 1.4 %', '0.60 - 1.4 %', '']","['Tensile Strength, Ultimate', '275 MPa', '39900 psi', '']","['Tensile Strength, Yield', '190 MPa', '27600 psi', '']","['Elongation at Break', '10 %', '10 %', 'in 50 mm']"
"Magnesium AZ61A-F, Extruded Hollow Shapes","['Aluminum, Al', '5.8 - 7.2 %', '5.8 - 7.2 %', '']","['Tensile Strength, Ultimate', '280 MPa', '40600 psi', '']","['Tensile Strength, Yield', '165 MPa', '23900 psi', '']","['Elongation at Break', '14 %', '14 %', 'in 50 mm']"
"Magnesium AZ61A-F, Extruded Hollow Shapes","['Copper, Cu', '<= 0.050 %', '<= 0.050 %', '']","['Tensile Strength, Ultimate', '280 MPa', '40600 psi', '']","['Tensile Strength, Yield', '165 MPa', '23900 psi', '']","['Elongation at Break', '14 %', '14 %', 'in 50 mm']"
"Magnesium AZ61A-F, Extruded Hollow Shapes","['Iron, Fe', '<= 0.0050 %', '<= 0.0050 %', '']","['Tensile Strength, Ultimate', '280 MPa', '40600 psi', '']","['Tensile Strength, Yield', '165 MPa', '23900 psi', '']","['Elongation at Break', '14 %', '14 %', 'in 50 mm']"
"Magnesium AZ61A-F, Extruded Hollow Shapes","['Magnesium, Mg', '92 %', '92 %', 'As Remainder']","['Tensile Strength, Ultimate', '280 MPa', '40600 psi', '']","['Tensile Strength, Yield', '165 MPa', '23900 psi', '']","['Elongation at Break', '14 %', '14 %', 'in 50 mm']"
"Magnesium AZ61A-F, Extruded Hollow Shapes","['Manganese, Mn', '>= 0.15 %', '>= 0.15 %', '']","['Tensile Strength, Ultimate', '280 MPa', '40600 psi', '']","['Tensile Strength, Yield', '165 MPa', '23900 psi', '']","['Elongation at Break', '14 %', '14 %', 'in 50 mm']"
"Magnesium AZ61A-F, Extruded Hollow Shapes","['Nickel, Ni', '<= 0.0050 %', '<= 0.0050 %', '']","['Tensile Strength, Ultimate', '280 MPa', '40600 psi', '']","['Tensile Strength, Yield', '165 MPa', '23900 psi', '']","['Elongation at Break', '14 %', '14 %', 'in 50 mm']"
"Magnesium AZ61A-F, Extruded Hollow Shapes","['Silicon, Si', '<= 0.10 %', '<= 0.10 %', '']","['Tensile Strength, Ultimate', '280 MPa', '40600 psi', '']","['Tensile Strength, Yield', '165 MPa', '23900 psi', '']","['Elongation at Break', '14 %', '14 %', 'in 50 mm']"
"Magnesium AZ61A-F, Extruded Hollow Shapes","['Zinc, Zn', '0.40 - 1.5 %', '0.40 - 1.5 %', '']","['Tensile Strength, Ultimate', '280 MPa', '40600 psi', '']","['Tensile Strength, Yield', '165 MPa', '23900 psi', '']","['Elongation at Break', '14 %', '14 %', 'in 50 mm']"
"Magnesium AZ61A-F, Extruded Solid Shapes","['Aluminum, Al', '5.8 - 7.2 %', '5.8 - 7.2 %', '']","['Tensile Strength, Ultimate', '310 MPa', '45000 psi', '']","['Tensile Strength, Yield', '230 MPa@Strain 0.200 %', '33400 psi@Strain 0.200 %', '']","['Elongation at Break', '16 %', '16 %', 'in 50 mm']"
"Magnesium AZ61A-F, Extruded Solid Shapes","['Copper, Cu', '<= 0.050 %', '<= 0.050 %', '']","['Tensile Strength, Ultimate', '310 MPa', '45000 psi', '']","['Tensile Strength, Yield', '230 MPa@Strain 0.200 %', '33400 psi@Strain 0.200 %', '']","['Elongation at Break', '16 %', '16 %', 'in 50 mm']"
"Magnesium AZ61A-F, Extruded Solid Shapes","['Iron, Fe', '<= 0.0050 %', '<= 0.0050 %', '']","['Tensile Strength, Ultimate', '310 MPa', '45000 psi', '']","['Tensile Strength, Yield', '230 MPa@Strain 0.200 %', '33400 psi@Strain 0.200 %', '']","['Elongation at Break', '16 %', '16 %', 'in 50 mm']"
"Magnesium AZ61A-F, Extruded Solid Shapes","['Magnesium, Mg', '92 %', '92 %', 'As Remainder']","['Tensile Strength, Ultimate', '310 MPa', '45000 psi', '']","['Tensile Strength, Yield', '230 MPa@Strain 0.200 %', '33400 psi@Strain 0.200 %', '']","['Elongation at Break', '16 %', '16 %', 'in 50 mm']"
"Magnesium AZ61A-F, Extruded Solid Shapes","['Manganese, Mn', '>= 0.15 %', '>= 0.15 %', '']","['Tensile Strength, Ultimate', '310 MPa', '45000 psi', '']","['Tensile Strength, Yield', '230 MPa@Strain 0.200 %', '33400 psi@Strain 0.200 %', '']","['Elongation at Break', '16 %', '16 %', 'in 50 mm']"
"Magnesium AZ61A-F, Extruded Solid Shapes","['Nickel, Ni', '<= 0.0050 %', '<= 0.0050 %', '']","['Tensile Strength, Ultimate', '310 MPa', '45000 psi', '']","['Tensile Strength, Yield', '230 MPa@Strain 0.200 %', '33400 psi@Strain 0.200 %', '']","['Elongation at Break', '16 %', '16 %', 'in 50 mm']"
"Magnesium AZ61A-F, Extruded Solid Shapes","['Silicon, Si', '<= 0.10 %', '<= 0.10 %', '']","['Tensile Strength, Ultimate', '310 MPa', '45000 psi', '']","['Tensile Strength, Yield', '230 MPa@Strain 0.200 %', '33400 psi@Strain 0.200 %', '']","['Elongation at Break', '16 %', '16 %', 'in 50 mm']"
"Magnesium AZ61A-F, Extruded Solid Shapes","['Zinc, Zn', '0.40 - 1.5 %', '0.40 - 1.5 %', '']","['Tensile Strength, Ultimate', '310 MPa', '45000 psi', '']","['Tensile Strength, Yield', '230 MPa@Strain 0.200 %', '33400 psi@Strain 0.200 %', '']","['Elongation at Break', '16 %', '16 %', 'in 50 mm']"
"Magnesium AZ61A-F, Forgings","['Aluminum, Al', '5.8 - 7.2 %', '5.8 - 7.2 %', '']","['Tensile Strength, Ultimate', '295 MPa', '42800 psi', '']","['Tensile Strength, Yield', '180 MPa@Strain 0.200 %', '26100 psi@Strain 0.200 %', '']","['Elongation at Break', '12 %', '12 %', 'in 50 mm']"
"Magnesium AZ61A-F, Forgings","['Copper, Cu', '<= 0.050 %', '<= 0.050 %', '']","['Tensile Strength, Ultimate', '295 MPa', '42800 psi', '']","['Tensile Strength, Yield', '180 MPa@Strain 0.200 %', '26100 psi@Strain 0.200 %', '']","['Elongation at Break', '12 %', '12 %', 'in 50 mm']"
"Magnesium AZ61A-F, Forgings","['Iron, Fe', '<= 0.0050 %', '<= 0.0050 %', '']","['Tensile Strength, Ultimate', '295 MPa', '42800 psi', '']","['Tensile Strength, Yield', '180 MPa@Strain 0.200 %', '26100 psi@Strain 0.200 %', '']","['Elongation at Break', '12 %', '12 %', 'in 50 mm']"
"Magnesium AZ61A-F, Forgings","['Magnesium, Mg', '92 %', '92 %', 'As Remainder']","['Tensile Strength, Ultimate', '295 MPa', '42800 psi', '']","['Tensile Strength, Yield', '180 MPa@Strain 0.200 %', '26100 psi@Strain 0.200 %', '']","['Elongation at Break', '12 %', '12 %', 'in 50 mm']"
"Magnesium AZ61A-F, Forgings","['Manganese, Mn', '>= 0.15 %', '>= 0.15 %', '']","['Tensile Strength, Ultimate', '295 MPa', '42800 psi', '']","['Tensile Strength, Yield', '180 MPa@Strain 0.200 %', '26100 psi@Strain 0.200 %', '']","['Elongation at Break', '12 %', '12 %', 'in 50 mm']"
"Magnesium AZ61A-F, Forgings","['Nickel, Ni', '<= 0.0050 %', '<= 0.0050 %', '']","['Tensile Strength, Ultimate', '295 MPa', '42800 psi', '']","['Tensile Strength, Yield', '180 MPa@Strain 0.200 %', '26100 psi@Strain 0.200 %', '']","['Elongation at Break', '12 %', '12 %', 'in 50 mm']"
"Magnesium AZ61A-F, Forgings","['Silicon, Si', '<= 0.10 %', '<= 0.10 %', '']","['Tensile Strength, Ultimate', '295 MPa', '42800 psi', '']","['Tensile Strength, Yield', '180 MPa@Strain 0.200 %', '26100 psi@Strain 0.200 %', '']","['Elongation at Break', '12 %', '12 %', 'in 50 mm']"
"Magnesium AZ61A-F, Forgings","['Zinc, Zn', '0.40 - 1.5 %', '0.40 - 1.5 %', '']","['Tensile Strength, Ultimate', '295 MPa', '42800 psi', '']","['Tensile Strength, Yield', '180 MPa@Strain 0.200 %', '26100 psi@Strain 0.200 %', '']","['Elongation at Break', '12 %', '12 %', 'in 50 mm']"
"Magnesium AZ63A-T6, Sand Cast","['Aluminum, Al', '5.3 - 6.7 %', '5.3 - 6.7 %', '']","['Tensile Strength, Ultimate', '275 MPa', '39900 psi', '']","['Tensile Strength, Yield', '130 MPa@Strain 0.200 %', '18900 psi@Strain 0.200 %', '']","['Elongation at Break', '5.0 %', '5.0 %', 'in 50 mm']"
"Magnesium AZ63A-T6, Sand Cast","['Copper, Cu', '<= 0.25 %', '<= 0.25 %', '']","['Tensile Strength, Ultimate', '275 MPa', '39900 psi', '']","['Tensile Strength, Yield', '130 MPa@Strain 0.200 %', '18900 psi@Strain 0.200 %', '']","['Elongation at Break', '5.0 %', '5.0 %', 'in 50 mm']"
"Magnesium AZ63A-T6, Sand Cast","['Magnesium, Mg', '91 %', '91 %', 'As Remainder']","['Tensile Strength, Ultimate', '275 MPa', '39900 psi', '']","['Tensile Strength, Yield', '130 MPa@Strain 0.200 %', '18900 psi@Strain 0.200 %', '']","['Elongation at Break', '5.0 %', '5.0 %', 'in 50 mm']"
"Magnesium AZ63A-T6, Sand Cast","['Manganese, Mn', '>= 0.15 %', '>= 0.15 %', '']","['Tensile Strength, Ultimate', '275 MPa', '39900 psi', '']","['Tensile Strength, Yield', '130 MPa@Strain 0.200 %', '18900 psi@Strain 0.200 %', '']","['Elongation at Break', '5.0 %', '5.0 %', 'in 50 mm']"
"Magnesium AZ63A-T6, Sand Cast","['Nickel, Ni', '<= 0.010 %', '<= 0.010 %', '']","['Tensile Strength, Ultimate', '275 MPa', '39900 psi', '']","['Tensile Strength, Yield', '130 MPa@Strain 0.200 %', '18900 psi@Strain 0.200 %', '']","['Elongation at Break', '5.0 %', '5.0 %', 'in 50 mm']"
"Magnesium AZ63A-T6, Sand Cast","['Silicon, Si', '<= 0.30 %', '<= 0.30 %', '']","['Tensile Strength, Ultimate', '275 MPa', '39900 psi', '']","['Tensile Strength, Yield', '130 MPa@Strain 0.200 %', '18900 psi@Strain 0.200 %', '']","['Elongation at Break', '5.0 %', '5.0 %', 'in 50 mm']"
"Magnesium AZ63A-T6, Sand Cast","['Zinc, Zn', '2.5 - 3.5 %', '2.5 - 3.5 %', '']","['Tensile Strength, Ultimate', '275 MPa', '39900 psi', '']","['Tensile Strength, Yield', '130 MPa@Strain 0.200 %', '18900 psi@Strain 0.200 %', '']","['Elongation at Break', '5.0 %', '5.0 %', 'in 50 mm']"
Magnesium AZ63 T1 Cast Alloy (UNS M11630),"['Aluminum, Al', '6.0 %', '6.0 %', '']","['Tensile Strength, Ultimate', '200 MPa', '29000 psi', '']","['Tensile Strength, Yield', '97.0 MPa@Strain 0.200 %', '14100 psi@Strain 0.200 %', '']","['Elongation at Break', '6.0 %', '6.0 %', '']"
Magnesium AZ63 T1 Cast Alloy (UNS M11630),"['Magnesium, Mg', '90.7 %', '90.7 %', 'As balance']","['Tensile Strength, Ultimate', '200 MPa', '29000 psi', '']","['Tensile Strength, Yield', '97.0 MPa@Strain 0.200 %', '14100 psi@Strain 0.200 %', '']","['Elongation at Break', '6.0 %', '6.0 %', '']"
Magnesium AZ63 T1 Cast Alloy (UNS M11630),"['Silicon, Si', '0.30 %', '0.30 %', '']","['Tensile Strength, Ultimate', '200 MPa', '29000 psi', '']","['Tensile Strength, Yield', '97.0 MPa@Strain 0.200 %', '14100 psi@Strain 0.200 %', '']","['Elongation at Break', '6.0 %', '6.0 %', '']"
"Magnesium AZ63A-F, Sand Cast","['Aluminum, Al', '5.3 - 6.7 %', '5.3 - 6.7 %', '']","['Tensile Strength, Ultimate', '200 MPa', '29000 psi', '']","['Tensile Strength, Yield', '97.0 MPa@Strain 0.200 %', '14100 psi@Strain 0.200 %', '']","['Elongation at Break', '6.0 %', '6.0 %', 'in 50 mm']"
"Magnesium AZ63A-F, Sand Cast","['Copper, Cu', '<= 0.25 %', '<= 0.25 %', '']","['Tensile Strength, Ultimate', '200 MPa', '29000 psi', '']","['Tensile Strength, Yield', '97.0 MPa@Strain 0.200 %', '14100 psi@Strain 0.200 %', '']","['Elongation at Break', '6.0 %', '6.0 %', 'in 50 mm']"
"Magnesium AZ63A-F, Sand Cast","['Magnesium, Mg', '91 %', '91 %', 'As Remainder']","['Tensile Strength, Ultimate', '200 MPa', '29000 psi', '']","['Tensile Strength, Yield', '97.0 MPa@Strain 0.200 %', '14100 psi@Strain 0.200 %', '']","['Elongation at Break', '6.0 %', '6.0 %', 'in 50 mm']"
"Magnesium AZ63A-F, Sand Cast","['Manganese, Mn', '>= 0.15 %', '>= 0.15 %', '']","['Tensile Strength, Ultimate', '200 MPa', '29000 psi', '']","['Tensile Strength, Yield', '97.0 MPa@Strain 0.200 %', '14100 psi@Strain 0.200 %', '']","['Elongation at Break', '6.0 %', '6.0 %', 'in 50 mm']"
"Magnesium AZ63A-F, Sand Cast","['Nickel, Ni', '<= 0.010 %', '<= 0.010 %', '']","['Tensile Strength, Ultimate', '200 MPa', '29000 psi', '']","['Tensile Strength, Yield', '97.0 MPa@Strain 0.200 %', '14100 psi@Strain 0.200 %', '']","['Elongation at Break', '6.0 %', '6.0 %', 'in 50 mm']"
"Magnesium AZ63A-F, Sand Cast","['Silicon, Si', '<= 0.30 %', '<= 0.30 %', '']","['Tensile Strength, Ultimate', '200 MPa', '29000 psi', '']","['Tensile Strength, Yield', '97.0 MPa@Strain 0.200 %', '14100 psi@Strain 0.200 %', '']","['Elongation at Break', '6.0 %', '6.0 %', 'in 50 mm']"
"Magnesium AZ63A-F, Sand Cast","['Zinc, Zn', '2.5 - 3.5 %', '2.5 - 3.5 %', '']","['Tensile Strength, Ultimate', '200 MPa', '29000 psi', '']","['Tensile Strength, Yield', '97.0 MPa@Strain 0.200 %', '14100 psi@Strain 0.200 %', '']","['Elongation at Break', '6.0 %', '6.0 %', 'in 50 mm']"
"Magnesium AZ63A-T4, Sand Cast","['Aluminum, Al', '5.3 - 6.7 %', '5.3 - 6.7 %', '']","['Tensile Strength, Ultimate', '275 MPa', '39900 psi', '']","['Tensile Strength, Yield', '97.0 MPa@Strain 0.200 %', '14100 psi@Strain 0.200 %', '']","['Elongation at Break', '12 %', '12 %', 'in 50 mm']"
"Magnesium AZ63A-T4, Sand Cast","['Copper, Cu', '<= 0.25 %', '<= 0.25 %', '']","['Tensile Strength, Ultimate', '275 MPa', '39900 psi', '']","['Tensile Strength, Yield', '97.0 MPa@Strain 0.200 %', '14100 psi@Strain 0.200 %', '']","['Elongation at Break', '12 %', '12 %', 'in 50 mm']"
"Magnesium AZ63A-T4, Sand Cast","['Magnesium, Mg', '91 %', '91 %', 'As Remainder']","['Tensile Strength, Ultimate', '275 MPa', '39900 psi', '']","['Tensile Strength, Yield', '97.0 MPa@Strain 0.200 %', '14100 psi@Strain 0.200 %', '']","['Elongation at Break', '12 %', '12 %', 'in 50 mm']"
"Magnesium AZ63A-T4, Sand Cast","['Manganese, Mn', '>= 0.15 %', '>= 0.15 %', '']","['Tensile Strength, Ultimate', '275 MPa', '39900 psi', '']","['Tensile Strength, Yield', '97.0 MPa@Strain 0.200 %', '14100 psi@Strain 0.200 %', '']","['Elongation at Break', '12 %', '12 %', 'in 50 mm']"
"Magnesium AZ63A-T4, Sand Cast","['Nickel, Ni', '<= 0.010 %', '<= 0.010 %', '']","['Tensile Strength, Ultimate', '275 MPa', '39900 psi', '']","['Tensile Strength, Yield', '97.0 MPa@Strain 0.200 %', '14100 psi@Strain 0.200 %', '']","['Elongation at Break', '12 %', '12 %', 'in 50 mm']"
"Magnesium AZ63A-T4, Sand Cast","['Silicon, Si', '<= 0.30 %', '<= 0.30 %', '']","['Tensile Strength, Ultimate', '275 MPa', '39900 psi', '']","['Tensile Strength, Yield', '97.0 MPa@Strain 0.200 %', '14100 psi@Strain 0.200 %', '']","['Elongation at Break', '12 %', '12 %', 'in 50 mm']"
"Magnesium AZ63A-T4, Sand Cast","['Zinc, Zn', '2.5 - 3.5 %', '2.5 - 3.5 %', '']","['Tensile Strength, Ultimate', '275 MPa', '39900 psi', '']","['Tensile Strength, Yield', '97.0 MPa@Strain 0.200 %', '14100 psi@Strain 0.200 %', '']","['Elongation at Break', '12 %', '12 %', 'in 50 mm']"
