Repository: josiahZXY/AI-assisted-Discovering-High-Strength-and-Ductility-Alloys-and-Database-Development

如果想看完整结果的话，请在这里下载论文观看: https://www.researchgate.net/publication/342881088_AI-assisted_Discovering_High_Strength_and_Ductility_Alloys_and_Database_Development.
喜欢的话请一键三连： star, watch,fork.

作者:张焇烊 2020/4/30

# AI-assisted-Discovering-High-Strength-and-Ductility-Alloys-and-Database-Development
    请将本文件解压放置在D盘下面,在使用user_interface之前，请先将AI-assisted-Discovering-High-Strength-and-Ductility-Alloys-and-Database-Development\Machine_learning\pipeline\p_files下的两个压缩文件解压至当前目录，否则user_interface功能不全。
    Please unzip this file and place it under the D drive.

File: database/Matweb_original_database/Mathweb/Mathweb14.csv (part 2 of 4)
"AISI Grade 18Ni (350) Maraging Steel, Aged, at RT, tested longitudinal, round bar 16 mm","['Aluminum, Al', '0.10 %', '0.10 %', '']","['Tensile Strength, Ultimate', '2415 MPa', '350300 psi', '']","['Tensile Strength, Yield', '2363 MPa@Strain 0.200 %', '342700 psi@Strain 0.200 %', '']","['Elongation at Break', '7.5 %', '7.5 %', 'In gage length 4.5 times the square root of the area.']"
"AISI 4023 Steel, normalized at 925°C (1700°F), machined to 13.7 mm (0.540 in.) rounds, pseudocarburized at 925°C (1700°F), box cooled to RT, reheated to 775°C (1430°F) and oil quenched, 150°C (300°F) temper","['Phosphorous, P', '<= 0.035 %', '<= 0.035 %', '']","['Tensile Strength, Ultimate', '931 MPa', '135000 psi', '']","['Tensile Strength, Yield', '620 MPa', '89900 psi', '']","['Elongation at Break', '14 %', '14 %', 'in 50 mm']"
"AISI 4023 Steel, normalized at 925°C (1700°F), machined to 13.7 mm (0.540 in.) rounds, pseudocarburized at 925°C (1700°F), box cooled to RT, reheated to 775°C (1430°F) and oil quenched, 150°C (300°F) temper","['Silicon, Si', '0.15 - 0.35 %', '0.15 - 0.35 %', '']","['Tensile Strength, Ultimate', '931 MPa', '135000 psi', '']","['Tensile Strength, Yield', '620 MPa', '89900 psi', '']","['Elongation at Break', '14 %', '14 %', 'in 50 mm']"
"AISI 4023 Steel, normalized at 925°C (1700°F), machined to 13.7 mm (0.540 in.) rounds, pseudocarburized at 925°C (1700°F), box cooled to RT, reheated to 775°C (1430°F) and oil quenched, 150°C (300°F) temper","['Sulfur, S', '<= 0.040 %', '<= 0.040 %', '']","['Tensile Strength, Ultimate', '931 MPa', '135000 psi', '']","['Tensile Strength, Yield', '620 MPa', '89900 psi', '']","['Elongation at Break', '14 %', '14 %', 'in 50 mm']"
"AISI 4023 Steel, normalized at 925°C (1700°F), machined to 13.7 mm (0.540 in.) rounds, pseudocarburized at 925°C (1700°F), box cooled to RT, reheated to 800°C (1470°F) and oil quenched, 150°C (300°F) temper","['Carbon, C', '0.20 - 0.25 %', '0.20 - 0.25 %', '']","['Tensile Strength, Ultimate', '965 MPa', '140000 psi', '']","['Tensile Strength, Yield', '655 MPa', '95000 psi', '']","['Elongation at Break', '15 %', '15 %', 'in 50 mm']"
"AISI 4023 Steel, normalized at 925°C (1700°F), machined to 13.7 mm (0.540 in.) rounds, pseudocarburized at 925°C (1700°F), box cooled to RT, reheated to 800°C (1470°F) and oil quenched, 150°C (300°F) temper","['Iron, Fe', '98.13 - 98.75 %', '98.13 - 98.75 %', 'As remainder']","['Tensile Strength, Ultimate', '965 MPa', '140000 psi', '']","['Tensile Strength, Yield', '655 MPa', '95000 psi', '']","['Elongation at Break', '15 %', '15 %', 'in 50 mm']"
"AISI 4023 Steel, normalized at 925°C (1700°F), machined to 13.7 mm (0.540 in.) rounds, pseudocarburized at 925°C (1700°F), box cooled to RT, reheated to 800°C (1470°F) and oil quenched, 150°C (300°F) temper","['Manganese, Mn', '0.70 - 0.90 %', '0.70 - 0.90 %', '']","['Tensile Strength, Ultimate', '965 MPa', '140000 psi', '']","['Tensile Strength, Yield', '655 MPa', '95000 psi', '']","['Elongation at Break', '15 %', '15 %', 'in 50 mm']"
"AISI 4023 Steel, normalized at 925°C (1700°F), machined to 13.7 mm (0.540 in.) rounds, pseudocarburized at 925°C (1700°F), box cooled to RT, reheated to 800°C (1470°F) and oil quenched, 150°C (300°F) temper","['Molybdenum, Mo', '0.20 - 0.30 %', '0.20 - 0.30 %', '']","['Tensile Strength, Ultimate', '965 MPa', '140000 psi', '']","['Tensile Strength, Yield', '655 MPa', '95000 psi', '']","['Elongation at Break', '15 %', '15 %', 'in 50 mm']"
"AISI 4023 Steel, normalized at 925°C (1700°F), machined to 13.7 mm (0.540 in.) rounds, pseudocarburized at 925°C (1700°F), box cooled to RT, reheated to 800°C (1470°F) and oil quenched, 150°C (300°F) temper","['Phosphorous, P', '<= 0.035 %', '<= 0.035 %', '']","['Tensile Strength, Ultimate', '965 MPa', '140000 psi', '']","['Tensile Strength, Yield', '655 MPa', '95000 psi', '']","['Elongation at Break', '15 %', '15 %', 'in 50 mm']"
"AISI 4023 Steel, normalized at 925°C (1700°F), machined to 13.7 mm (0.540 in.) rounds, pseudocarburized at 925°C (1700°F), box cooled to RT, reheated to 800°C (1470°F) and oil quenched, 150°C (300°F) temper","['Silicon, Si', '0.15 - 0.35 %', '0.15 - 0.35 %', '']","['Tensile Strength, Ultimate', '965 MPa', '140000 psi', '']","['Tensile Strength, Yield', '655 MPa', '95000 psi', '']","['Elongation at Break', '15 %', '15 %', 'in 50 mm']"
"AISI 4023 Steel, normalized at 925°C (1700°F), machined to 13.7 mm (0.540 in.) rounds, pseudocarburized at 925°C (1700°F), box cooled to RT, reheated to 800°C (1470°F) and oil quenched, 150°C (300°F) temper","['Sulfur, S', '<= 0.040 %', '<= 0.040 %', '']","['Tensile Strength, Ultimate', '965 MPa', '140000 psi', '']","['Tensile Strength, Yield', '655 MPa', '95000 psi', '']","['Elongation at Break', '15 %', '15 %', 'in 50 mm']"
"AISI 4023 Steel, normalized at 925°C (1700°F), machined to 13.7 mm (0.540 in.) rounds, pseudocarburized at 925°C (1700°F), box cooled to RT, reheated to 855°C (1570°F) and oil quenched, 150°C (300°F) temper","['Carbon, C', '0.20 - 0.25 %', '0.20 - 0.25 %', '']","['Tensile Strength, Ultimate', '986 MPa', '143000 psi', '']","['Tensile Strength, Yield', '724 MPa', '105000 psi', '']","['Elongation at Break', '16 %', '16 %', 'in 50 mm']"
"AISI 4023 Steel, normalized at 925°C (1700°F), machined to 13.7 mm (0.540 in.) rounds, pseudocarburized at 925°C (1700°F), box cooled to RT, reheated to 855°C (1570°F) and oil quenched, 150°C (300°F) temper","['Iron, Fe', '98.13 - 98.75 %', '98.13 - 98.75 %', 'As remainder']","['Tensile Strength, Ultimate', '986 MPa', '143000 psi', '']","['Tensile Strength, Yield', '724 MPa', '105000 psi', '']","['Elongation at Break', '16 %', '16 %', 'in 50 mm']"
"AISI 4023 Steel, normalized at 925°C (1700°F), machined to 13.7 mm (0.540 in.) rounds, pseudocarburized at 925°C (1700°F), box cooled to RT, reheated to 855°C (1570°F) and oil quenched, 150°C (300°F) temper","['Manganese, Mn', '0.70 - 0.90 %', '0.70 - 0.90 %', '']","['Tensile Strength, Ultimate', '986 MPa', '143000 psi', '']","['Tensile Strength, Yield', '724 MPa', '105000 psi', '']","['Elongation at Break', '16 %', '16 %', 'in 50 mm']"
"AISI 4023 Steel, normalized at 925°C (1700°F), machined to 13.7 mm (0.540 in.) rounds, pseudocarburized at 925°C (1700°F), box cooled to RT, reheated to 855°C (1570°F) and oil quenched, 150°C (300°F) temper","['Molybdenum, Mo', '0.20 - 0.30 %', '0.20 - 0.30 %', '']","['Tensile Strength, Ultimate', '986 MPa', '143000 psi', '']","['Tensile Strength, Yield', '724 MPa', '105000 psi', '']","['Elongation at Break', '16 %', '16 %', 'in 50 mm']"
"AISI 4023 Steel, normalized at 925°C (1700°F), machined to 13.7 mm (0.540 in.) rounds, pseudocarburized at 925°C (1700°F), box cooled to RT, reheated to 855°C (1570°F) and oil quenched, 150°C (300°F) temper","['Phosphorous, P', '<= 0.035 %', '<= 0.035 %', '']","['Tensile Strength, Ultimate', '986 MPa', '143000 psi', '']","['Tensile Strength, Yield', '724 MPa', '105000 psi', '']","['Elongation at Break', '16 %', '16 %', 'in 50 mm']"
"AISI 4023 Steel, normalized at 925°C (1700°F), machined to 13.7 mm (0.540 in.) rounds, pseudocarburized at 925°C (1700°F), box cooled to RT, reheated to 855°C (1570°F) and oil quenched, 150°C (300°F) temper","['Silicon, Si', '0.15 - 0.35 %', '0.15 - 0.35 %', '']","['Tensile Strength, Ultimate', '986 MPa', '143000 psi', '']","['Tensile Strength, Yield', '724 MPa', '105000 psi', '']","['Elongation at Break', '16 %', '16 %', 'in 50 mm']"
"AISI 4023 Steel, normalized at 925°C (1700°F), machined to 13.7 mm (0.540 in.) rounds, pseudocarburized at 925°C (1700°F), box cooled to RT, reheated to 855°C (1570°F) and oil quenched, 150°C (300°F) temper","['Sulfur, S', '<= 0.040 %', '<= 0.040 %', '']","['Tensile Strength, Ultimate', '986 MPa', '143000 psi', '']","['Tensile Strength, Yield', '724 MPa', '105000 psi', '']","['Elongation at Break', '16 %', '16 %', 'in 50 mm']"
"AISI 4023 Steel, normalized at 925°C (1700°F), machined to 13.7 mm (0.540 in.) rounds, pseudocarburized at 925°C (1700°F) and oil quenched, 150°C (300°F) temper","['Carbon, C', '0.20 - 0.25 %', '0.20 - 0.25 %', '']","['Tensile Strength, Ultimate', '1050 MPa', '152000 psi', '']","['Tensile Strength, Yield', '786 MPa', '114000 psi', '']","['Elongation at Break', '15 %', '15 %', 'in 50 mm']"
"AISI 4023 Steel, normalized at 925°C (1700°F), machined to 13.7 mm (0.540 in.) rounds, pseudocarburized at 925°C (1700°F) and oil quenched, 150°C (300°F) temper","['Iron, Fe', '98.13 - 98.75 %', '98.13 - 98.75 %', 'As remainder']","['Tensile Strength, Ultimate', '1050 MPa', '152000 psi', '']","['Tensile Strength, Yield', '786 MPa', '114000 psi', '']","['Elongation at Break', '15 %', '15 %', 'in 50 mm']"
"AISI 4023 Steel, normalized at 925°C (1700°F), machined to 13.7 mm (0.540 in.) rounds, pseudocarburized at 925°C (1700°F) and oil quenched, 150°C (300°F) temper","['Manganese, Mn', '0.70 - 0.90 %', '0.70 - 0.90 %', '']","['Tensile Strength, Ultimate', '1050 MPa', '152000 psi', '']","['Tensile Strength, Yield', '786 MPa', '114000 psi', '']","['Elongation at Break', '15 %', '15 %', 'in 50 mm']"
"AISI 4023 Steel, normalized at 925°C (1700°F), machined to 13.7 mm (0.540 in.) rounds, pseudocarburized at 925°C (1700°F) and oil quenched, 150°C (300°F) temper","['Molybdenum, Mo', '0.20 - 0.30 %', '0.20 - 0.30 %', '']","['Tensile Strength, Ultimate', '1050 MPa', '152000 psi', '']","['Tensile Strength, Yield', '786 MPa', '114000 psi', '']","['Elongation at Break', '15 %', '15 %', 'in 50 mm']"
"AISI 4023 Steel, normalized at 925°C (1700°F), machined to 13.7 mm (0.540 in.) rounds, pseudocarburized at 925°C (1700°F) and oil quenched, 150°C (300°F) temper","['Phosphorous, P', '<= 0.035 %', '<= 0.035 %', '']","['Tensile Strength, Ultimate', '1050 MPa', '152000 psi', '']","['Tensile Strength, Yield', '786 MPa', '114000 psi', '']","['Elongation at Break', '15 %', '15 %', 'in 50 mm']"
"AISI 4023 Steel, normalized at 925°C (1700°F), machined to 13.7 mm (0.540 in.) rounds, pseudocarburized at 925°C (1700°F) and oil quenched, 150°C (300°F) temper","['Silicon, Si', '0.15 - 0.35 %', '0.15 - 0.35 %', '']","['Tensile Strength, Ultimate', '1050 MPa', '152000 psi', '']","['Tensile Strength, Yield', '786 MPa', '114000 psi', '']","['Elongation at Break', '15 %', '15 %', 'in 50 mm']"
"AISI 4023 Steel, normalized at 925°C (1700°F), machined to 13.7 mm (0.540 in.) rounds, pseudocarburized at 925°C (1700°F) and oil quenched, 150°C (300°F) temper","['Sulfur, S', '<= 0.040 %', '<= 0.040 %', '']","['Tensile Strength, Ultimate', '1050 MPa', '152000 psi', '']","['Tensile Strength, Yield', '786 MPa', '114000 psi', '']","['Elongation at Break', '15 %', '15 %', 'in 50 mm']"
"AISI 4027 Steel, annealed, 25 mm (1 in.) round","['Carbon, C', '0.25 - 0.30 %', '0.25 - 0.30 %', '']","['Tensile Strength, Ultimate', '515 MPa', '74700 psi', '']","['Tensile Strength, Yield', '325 MPa', '47100 psi', '']","['Elongation at Break', '30 %', '30 %', 'in 50 mm']"
"AISI 4027 Steel, annealed, 25 mm (1 in.) round","['Iron, Fe', '98.08 - 98.7 %', '98.08 - 98.7 %', 'As remainder']","['Tensile Strength, Ultimate', '515 MPa', '74700 psi', '']","['Tensile Strength, Yield', '325 MPa', '47100 psi', '']","['Elongation at Break', '30 %', '30 %', 'in 50 mm']"
"AISI 4027 Steel, annealed, 25 mm (1 in.) round","['Manganese, Mn', '0.70 - 0.90 %', '0.70 - 0.90 %', '']","['Tensile Strength, Ultimate', '515 MPa', '74700 psi', '']","['Tensile Strength, Yield', '325 MPa', '47100 psi', '']","['Elongation at Break', '30 %', '30 %', 'in 50 mm']"
"AISI 4027 Steel, annealed, 25 mm (1 in.) round","['Molybdenum, Mo', '0.20 - 0.30 %', '0.20 - 0.30 %', '']","['Tensile Strength, Ultimate', '515 MPa', '74700 psi', '']","['Tensile Strength, Yield', '325 MPa', '47100 psi', '']","['Elongation at Break', '30 %', '30 %', 'in 50 mm']"
"AISI 4027 Steel, annealed, 25 mm (1 in.) round","['Phosphorous, P', '<= 0.035 %', '<= 0.035 %', '']","['Tensile Strength, Ultimate', '515 MPa', '74700 psi', '']","['Tensile Strength, Yield', '325 MPa', '47100 psi', '']","['Elongation at Break', '30 %', '30 %', 'in 50 mm']"
"AISI 4027 Steel, annealed, 25 mm (1 in.) round","['Silicon, Si', '0.15 - 0.35 %', '0.15 - 0.35 %', '']","['Tensile Strength, Ultimate', '515 MPa', '74700 psi', '']","['Tensile Strength, Yield', '325 MPa', '47100 psi', '']","['Elongation at Break', '30 %', '30 %', 'in 50 mm']"
"AISI 4027 Steel, annealed, 25 mm (1 in.) round","['Sulfur, S', '<= 0.040 %', '<= 0.040 %', '']","['Tensile Strength, Ultimate', '515 MPa', '74700 psi', '']","['Tensile Strength, Yield', '325 MPa', '47100 psi', '']","['Elongation at Break', '30 %', '30 %', 'in 50 mm']"
"AISI 4027 Steel, normalized, 14 mm (0.55 in.) round","['Carbon, C', '0.25 - 0.30 %', '0.25 - 0.30 %', '']","['Tensile Strength, Ultimate', '650 MPa', '94300 psi', '']","['Tensile Strength, Yield', '425 MPa', '61600 psi', '']","['Elongation at Break', '25.5 %', '25.5 %', 'in 50 mm']"
"AISI 4027 Steel, normalized, 14 mm (0.55 in.) round","['Iron, Fe', '98.08 - 98.7 %', '98.08 - 98.7 %', 'As remainder']","['Tensile Strength, Ultimate', '650 MPa', '94300 psi', '']","['Tensile Strength, Yield', '425 MPa', '61600 psi', '']","['Elongation at Break', '25.5 %', '25.5 %', 'in 50 mm']"
"AISI 4027 Steel, normalized, 14 mm (0.55 in.) round","['Manganese, Mn', '0.70 - 0.90 %', '0.70 - 0.90 %', '']","['Tensile Strength, Ultimate', '650 MPa', '94300 psi', '']","['Tensile Strength, Yield', '425 MPa', '61600 psi', '']","['Elongation at Break', '25.5 %', '25.5 %', 'in 50 mm']"
"AISI 4027 Steel, normalized, 14 mm (0.55 in.) round","['Molybdenum, Mo', '0.20 - 0.30 %', '0.20 - 0.30 %', '']","['Tensile Strength, Ultimate', '650 MPa', '94300 psi', '']","['Tensile Strength, Yield', '425 MPa', '61600 psi', '']","['Elongation at Break', '25.5 %', '25.5 %', 'in 50 mm']"
"AISI 4027 Steel, normalized, 14 mm (0.55 in.) round","['Phosphorous, P', '<= 0.035 %', '<= 0.035 %', '']","['Tensile Strength, Ultimate', '650 MPa', '94300 psi', '']","['Tensile Strength, Yield', '425 MPa', '61600 psi', '']","['Elongation at Break', '25.5 %', '25.5 %', 'in 50 mm']"
"AISI 4027 Steel, normalized, 14 mm (0.55 in.) round","['Silicon, Si', '0.15 - 0.35 %', '0.15 - 0.35 %', '']","['Tensile Strength, Ultimate', '650 MPa', '94300 psi', '']","['Tensile Strength, Yield', '425 MPa', '61600 psi', '']","['Elongation at Break', '25.5 %', '25.5 %', 'in 50 mm']"
"AISI 4027 Steel, normalized, 14 mm (0.55 in.) round","['Sulfur, S', '<= 0.040 %', '<= 0.040 %', '']","['Tensile Strength, Ultimate', '650 MPa', '94300 psi', '']","['Tensile Strength, Yield', '425 MPa', '61600 psi', '']","['Elongation at Break', '25.5 %', '25.5 %', 'in 50 mm']"
"AISI 4027 Steel, normalized, 25 mm (1 in.) round","['Carbon, C', '0.25 - 0.30 %', '0.25 - 0.30 %', '']","['Tensile Strength, Ultimate', '640 MPa', '92800 psi', '']","['Tensile Strength, Yield', '420 MPa', '60900 psi', '']","['Elongation at Break', '25.8 %', '25.8 %', 'in 50 mm']"
"AISI 4027 Steel, normalized, 25 mm (1 in.) round","['Iron, Fe', '98.08 - 98.7 %', '98.08 - 98.7 %', 'As remainder']","['Tensile Strength, Ultimate', '640 MPa', '92800 psi', '']","['Tensile Strength, Yield', '420 MPa', '60900 psi', '']","['Elongation at Break', '25.8 %', '25.8 %', 'in 50 mm']"
"AISI 4027 Steel, normalized, 25 mm (1 in.) round","['Manganese, Mn', '0.70 - 0.90 %', '0.70 - 0.90 %', '']","['Tensile Strength, Ultimate', '640 MPa', '92800 psi', '']","['Tensile Strength, Yield', '420 MPa', '60900 psi', '']","['Elongation at Break', '25.8 %', '25.8 %', 'in 50 mm']"
"AISI 4027 Steel, normalized, 25 mm (1 in.) round","['Molybdenum, Mo', '0.20 - 0.30 %', '0.20 - 0.30 %', '']","['Tensile Strength, Ultimate', '640 MPa', '92800 psi', '']","['Tensile Strength, Yield', '420 MPa', '60900 psi', '']","['Elongation at Break', '25.8 %', '25.8 %', 'in 50 mm']"
"AISI 4027 Steel, normalized, 25 mm (1 in.) round","['Phosphorous, P', '<= 0.035 %', '<= 0.035 %', '']","['Tensile Strength, Ultimate', '640 MPa', '92800 psi', '']","['Tensile Strength, Yield', '420 MPa', '60900 psi', '']","['Elongation at Break', '25.8 %', '25.8 %', 'in 50 mm']"
"AISI 4027 Steel, normalized, 25 mm (1 in.) round","['Silicon, Si', '0.15 - 0.35 %', '0.15 - 0.35 %', '']","['Tensile Strength, Ultimate', '640 MPa', '92800 psi', '']","['Tensile Strength, Yield', '420 MPa', '60900 psi', '']","['Elongation at Break', '25.8 %', '25.8 %', 'in 50 mm']"
"AISI 4027 Steel, normalized, 25 mm (1 in.) round","['Sulfur, S', '<= 0.040 %', '<= 0.040 %', '']","['Tensile Strength, Ultimate', '640 MPa', '92800 psi', '']","['Tensile Strength, Yield', '420 MPa', '60900 psi', '']","['Elongation at Break', '25.8 %', '25.8 %', 'in 50 mm']"
"AISI 4027 Steel, normalized, 50 mm (2 in.) round","['Carbon, C', '0.25 - 0.30 %', '0.25 - 0.30 %', '']","['Tensile Strength, Ultimate', '595 MPa', '86300 psi', '']","['Tensile Strength, Yield', '385 MPa', '55800 psi', '']","['Elongation at Break', '27.7 %', '27.7 %', 'in 50 mm']"
"AISI 4027 Steel, normalized, 50 mm (2 in.) round","['Iron, Fe', '98.08 - 98.7 %', '98.08 - 98.7 %', 'As remainder']","['Tensile Strength, Ultimate', '595 MPa', '86300 psi', '']","['Tensile Strength, Yield', '385 MPa', '55800 psi', '']","['Elongation at Break', '27.7 %', '27.7 %', 'in 50 mm']"
"AISI 4027 Steel, normalized, 50 mm (2 in.) round","['Manganese, Mn', '0.70 - 0.90 %', '0.70 - 0.90 %', '']","['Tensile Strength, Ultimate', '595 MPa', '86300 psi', '']","['Tensile Strength, Yield', '385 MPa', '55800 psi', '']","['Elongation at Break', '27.7 %', '27.7 %', 'in 50 mm']"
"AISI 4027 Steel, normalized, 50 mm (2 in.) round","['Molybdenum, Mo', '0.20 - 0.30 %', '0.20 - 0.30 %', '']","['Tensile Strength, Ultimate', '595 MPa', '86300 psi', '']","['Tensile Strength, Yield', '385 MPa', '55800 psi', '']","['Elongation at Break', '27.7 %', '27.7 %', 'in 50 mm']"
"AISI 4027 Steel, normalized, 50 mm (2 in.) round","['Phosphorous, P', '<= 0.035 %', '<= 0.035 %', '']","['Tensile Strength, Ultimate', '595 MPa', '86300 psi', '']","['Tensile Strength, Yield', '385 MPa', '55800 psi', '']","['Elongation at Break', '27.7 %', '27.7 %', 'in 50 mm']"
"AISI 4027 Steel, normalized, 50 mm (2 in.) round","['Silicon, Si', '0.15 - 0.35 %', '0.15 - 0.35 %', '']","['Tensile Strength, Ultimate', '595 MPa', '86300 psi', '']","['Tensile Strength, Yield', '385 MPa', '55800 psi', '']","['Elongation at Break', '27.7 %', '27.7 %', 'in 50 mm']"
"AISI 4027 Steel, normalized, 50 mm (2 in.) round","['Sulfur, S', '<= 0.040 %', '<= 0.040 %', '']","['Tensile Strength, Ultimate', '595 MPa', '86300 psi', '']","['Tensile Strength, Yield', '385 MPa', '55800 psi', '']","['Elongation at Break', '27.7 %', '27.7 %', 'in 50 mm']"
"AISI 4027 Steel, normalized, 100 mm (4 in.) round","['Carbon, C', '0.25 - 0.30 %', '0.25 - 0.30 %', '']","['Tensile Strength, Ultimate', '565 MPa', '81900 psi', '']","['Tensile Strength, Yield', '350 MPa', '50800 psi', '']","['Elongation at Break', '28.3 %', '28.3 %', 'in 50 mm']"
"AISI 4027 Steel, normalized, 100 mm (4 in.) round","['Iron, Fe', '98.08 - 98.7 %', '98.08 - 98.7 %', 'As remainder']","['Tensile Strength, Ultimate', '565 MPa', '81900 psi', '']","['Tensile Strength, Yield', '350 MPa', '50800 psi', '']","['Elongation at Break', '28.3 %', '28.3 %', 'in 50 mm']"
"AISI 4027 Steel, normalized, 100 mm (4 in.) round","['Manganese, Mn', '0.70 - 0.90 %', '0.70 - 0.90 %', '']","['Tensile Strength, Ultimate', '565 MPa', '81900 psi', '']","['Tensile Strength, Yield', '350 MPa', '50800 psi', '']","['Elongation at Break', '28.3 %', '28.3 %', 'in 50 mm']"
"AISI 4027 Steel, normalized, 100 mm (4 in.) round","['Molybdenum, Mo', '0.20 - 0.30 %', '0.20 - 0.30 %', '']","['Tensile Strength, Ultimate', '565 MPa', '81900 psi', '']","['Tensile Strength, Yield', '350 MPa', '50800 psi', '']","['Elongation at Break', '28.3 %', '28.3 %', 'in 50 mm']"
"AISI 4027 Steel, normalized, 100 mm (4 in.) round","['Phosphorous, P', '<= 0.035 %', '<= 0.035 %', '']","['Tensile Strength, Ultimate', '565 MPa', '81900 psi', '']","['Tensile Strength, Yield', '350 MPa', '50800 psi', '']","['Elongation at Break', '28.3 %', '28.3 %', 'in 50 mm']"
"AISI 4027 Steel, normalized, 100 mm (4 in.) round","['Silicon, Si', '0.15 - 0.35 %', '0.15 - 0.35 %', '']","['Tensile Strength, Ultimate', '565 MPa', '81900 psi', '']","['Tensile Strength, Yield', '350 MPa', '50800 psi', '']","['Elongation at Break', '28.3 %', '28.3 %', 'in 50 mm']"
"AISI 4027 Steel, normalized, 100 mm (4 in.) round","['Sulfur, S', '<= 0.040 %', '<= 0.040 %', '']","['Tensile Strength, Ultimate', '565 MPa', '81900 psi', '']","['Tensile Strength, Yield', '350 MPa', '50800 psi', '']","['Elongation at Break', '28.3 %', '28.3 %', 'in 50 mm']"
"AISI 4027 Steel, water quenched 865°C (1590°F), 480°C (900°F) temper, 14 mm (0.55 in.) round","['Carbon, C', '0.25 - 0.30 %', '0.25 - 0.30 %', '']","['Tensile Strength, Ultimate', '1075 MPa', '155900 psi', '']","['Tensile Strength, Yield', '986 MPa', '143000 psi', '']","['Elongation at Break', '15.8 %', '15.8 %', 'in 50 mm']"
"AISI 4027 Steel, water quenched 865°C (1590°F), 480°C (900°F) temper, 14 mm (0.55 in.) round","['Iron, Fe', '98.08 - 98.7 %', '98.08 - 98.7 %', 'As remainder']","['Tensile Strength, Ultimate', '1075 MPa', '155900 psi', '']","['Tensile Strength, Yield', '986 MPa', '143000 psi', '']","['Elongation at Break', '15.8 %', '15.8 %', 'in 50 mm']"
"AISI 4027 Steel, water quenched 865°C (1590°F), 480°C (900°F) temper, 14 mm (0.55 in.) round","['Manganese, Mn', '0.70 - 0.90 %', '0.70 - 0.90 %', '']","['Tensile Strength, Ultimate', '1075 MPa', '155900 psi', '']","['Tensile Strength, Yield', '986 MPa', '143000 psi', '']","['Elongation at Break', '15.8 %', '15.8 %', 'in 50 mm']"
"AISI 4027 Steel, water quenched 865°C (1590°F), 480°C (900°F) temper, 14 mm (0.55 in.) round","['Molybdenum, Mo', '0.20 - 0.30 %', '0.20 - 0.30 %', '']","['Tensile Strength, Ultimate', '1075 MPa', '155900 psi', '']","['Tensile Strength, Yield', '986 MPa', '143000 psi', '']","['Elongation at Break', '15.8 %', '15.8 %', 'in 50 mm']"
"AISI 4027 Steel, water quenched 865°C (1590°F), 480°C (900°F) temper, 14 mm (0.55 in.) round","['Phosphorous, P', '<= 0.035 %', '<= 0.035 %', '']","['Tensile Strength, Ultimate', '1075 MPa', '155900 psi', '']","['Tensile Strength, Yield', '986 MPa', '143000 psi', '']","['Elongation at Break', '15.8 %', '15.8 %', 'in 50 mm']"
"AISI 4027 Steel, water quenched 865°C (1590°F), 480°C (900°F) temper, 14 mm (0.55 in.) round","['Silicon, Si', '0.15 - 0.35 %', '0.15 - 0.35 %', '']","['Tensile Strength, Ultimate', '1075 MPa', '155900 psi', '']","['Tensile Strength, Yield', '986 MPa', '143000 psi', '']","['Elongation at Break', '15.8 %', '15.8 %', 'in 50 mm']"
"AISI 4027 Steel, water quenched 865°C (1590°F), 480°C (900°F) temper, 14 mm (0.55 in.) round","['Sulfur, S', '<= 0.040 %', '<= 0.040 %', '']","['Tensile Strength, Ultimate', '1075 MPa', '155900 psi', '']","['Tensile Strength, Yield', '986 MPa', '143000 psi', '']","['Elongation at Break', '15.8 %', '15.8 %', 'in 50 mm']"
"AISI 4027 Steel, water quenched 865°C (1590°F), 480°C (900°F) temper, 25 mm (1 in.) round","['Carbon, C', '0.25 - 0.30 %', '0.25 - 0.30 %', '']","['Tensile Strength, Ultimate', '1035 MPa', '150100 psi', '']","['Tensile Strength, Yield', '917 MPa', '133000 psi', '']","['Elongation at Break', '16 %', '16 %', 'in 50 mm']"
"AISI 4027 Steel, water quenched 865°C (1590°F), 480°C (900°F) temper, 25 mm (1 in.) round","['Iron, Fe', '98.08 - 98.7 %', '98.08 - 98.7 %', 'As remainder']","['Tensile Strength, Ultimate', '1035 MPa', '150100 psi', '']","['Tensile Strength, Yield', '917 MPa', '133000 psi', '']","['Elongation at Break', '16 %', '16 %', 'in 50 mm']"
"AISI 4027 Steel, water quenched 865°C (1590°F), 480°C (900°F) temper, 25 mm (1 in.) round","['Manganese, Mn', '0.70 - 0.90 %', '0.70 - 0.90 %', '']","['Tensile Strength, Ultimate', '1035 MPa', '150100 psi', '']","['Tensile Strength, Yield', '917 MPa', '133000 psi', '']","['Elongation at Break', '16 %', '16 %', 'in 50 mm']"
"AISI 4027 Steel, water quenched 865°C (1590°F), 480°C (900°F) temper, 25 mm (1 in.) round","['Molybdenum, Mo', '0.20 - 0.30 %', '0.20 - 0.30 %', '']","['Tensile Strength, Ultimate', '1035 MPa', '150100 psi', '']","['Tensile Strength, Yield', '917 MPa', '133000 psi', '']","['Elongation at Break', '16 %', '16 %', 'in 50 mm']"
"AISI 4027 Steel, water quenched 865°C (1590°F), 480°C (900°F) temper, 25 mm (1 in.) round","['Phosphorous, P', '<= 0.035 %', '<= 0.035 %', '']","['Tensile Strength, Ultimate', '1035 MPa', '150100 psi', '']","['Tensile Strength, Yield', '917 MPa', '133000 psi', '']","['Elongation at Break', '16 %', '16 %', 'in 50 mm']"
"AISI 4027 Steel, water quenched 865°C (1590°F), 480°C (900°F) temper, 25 mm (1 in.) round","['Silicon, Si', '0.15 - 0.35 %', '0.15 - 0.35 %', '']","['Tensile Strength, Ultimate', '1035 MPa', '150100 psi', '']","['Tensile Strength, Yield', '917 MPa', '133000 psi', '']","['Elongation at Break', '16 %', '16 %', 'in 50 mm']"
"AISI 4027 Steel, water quenched 865°C (1590°F), 480°C (900°F) temper, 25 mm (1 in.) round","['Sulfur, S', '<= 0.040 %', '<= 0.040 %', '']","['Tensile Strength, Ultimate', '1035 MPa', '150100 psi', '']","['Tensile Strength, Yield', '917 MPa', '133000 psi', '']","['Elongation at Break', '16 %', '16 %', 'in 50 mm']"
"AISI 4027 Steel, water quenched 865°C (1590°F), 480°C (900°F) temper, 50 mm (2 in.) round","['Carbon, C', '0.25 - 0.30 %', '0.25 - 0.30 %', '']","['Tensile Strength, Ultimate', '786 MPa', '114000 psi', '']","['Tensile Strength, Yield', '615 MPa', '89200 psi', '']","['Elongation at Break', '22 %', '22 %', 'in 50 mm']"
"AISI 4027 Steel, water quenched 865°C (1590°F), 480°C (900°F) temper, 50 mm (2 in.) round","['Iron, Fe', '98.08 - 98.7 %', '98.08 - 98.7 %', 'As remainder']","['Tensile Strength, Ultimate', '786 MPa', '114000 psi', '']","['Tensile Strength, Yield', '615 MPa', '89200 psi', '']","['Elongation at Break', '22 %', '22 %', 'in 50 mm']"
"AISI 4027 Steel, water quenched 865°C (1590°F), 480°C (900°F) temper, 50 mm (2 in.) round","['Manganese, Mn', '0.70 - 0.90 %', '0.70 - 0.90 %', '']","['Tensile Strength, Ultimate', '786 MPa', '114000 psi', '']","['Tensile Strength, Yield', '615 MPa', '89200 psi', '']","['Elongation at Break', '22 %', '22 %', 'in 50 mm']"
"AISI 4027 Steel, water quenched 865°C (1590°F), 480°C (900°F) temper, 50 mm (2 in.) round","['Molybdenum, Mo', '0.20 - 0.30 %', '0.20 - 0.30 %', '']","['Tensile Strength, Ultimate', '786 MPa', '114000 psi', '']","['Tensile Strength, Yield', '615 MPa', '89200 psi', '']","['Elongation at Break', '22 %', '22 %', 'in 50 mm']"
"AISI 4027 Steel, water quenched 865°C (1590°F), 480°C (900°F) temper, 50 mm (2 in.) round","['Phosphorous, P', '<= 0.035 %', '<= 0.035 %', '']","['Tensile Strength, Ultimate', '786 MPa', '114000 psi', '']","['Tensile Strength, Yield', '615 MPa', '89200 psi', '']","['Elongation at Break', '22 %', '22 %', 'in 50 mm']"
"AISI 4027 Steel, water quenched 865°C (1590°F), 480°C (900°F) temper, 50 mm (2 in.) round","['Silicon, Si', '0.15 - 0.35 %', '0.15 - 0.35 %', '']","['Tensile Strength, Ultimate', '786 MPa', '114000 psi', '']","['Tensile Strength, Yield', '615 MPa', '89200 psi', '']","['Elongation at Break', '22 %', '22 %', 'in 50 mm']"
"AISI 4027 Steel, water quenched 865°C (1590°F), 480°C (900°F) temper, 50 mm (2 in.) round","['Sulfur, S', '<= 0.040 %', '<= 0.040 %', '']","['Tensile Strength, Ultimate', '786 MPa', '114000 psi', '']","['Tensile Strength, Yield', '615 MPa', '89200 psi', '']","['Elongation at Break', '22 %', '22 %', 'in 50 mm']"
"AISI 4027 Steel, water quenched 865°C (1590°F), 480°C (900°F) temper, 100 mm (4 in.) round","['Carbon, C', '0.25 - 0.30 %', '0.25 - 0.30 %', '']","['Tensile Strength, Ultimate', '696 MPa', '101000 psi', '']","['Tensile Strength, Yield', '540 MPa', '78300 psi', '']","['Elongation at Break', '25 %', '25 %', 'in 50 mm']"
"AISI 4027 Steel, water quenched 865°C (1590°F), 480°C (900°F) temper, 100 mm (4 in.) round","['Iron, Fe', '98.08 - 98.7 %', '98.08 - 98.7 %', 'As remainder']","['Tensile Strength, Ultimate', '696 MPa', '101000 psi', '']","['Tensile Strength, Yield', '540 MPa', '78300 psi', '']","['Elongation at Break', '25 %', '25 %', 'in 50 mm']"
"AISI 4027 Steel, water quenched 865°C (1590°F), 480°C (900°F) temper, 100 mm (4 in.) round","['Manganese, Mn', '0.70 - 0.90 %', '0.70 - 0.90 %', '']","['Tensile Strength, Ultimate', '696 MPa', '101000 psi', '']","['Tensile Strength, Yield', '540 MPa', '78300 psi', '']","['Elongation at Break', '25 %', '25 %', 'in 50 mm']"
"AISI 4027 Steel, water quenched 865°C (1590°F), 480°C (900°F) temper, 100 mm (4 in.) round","['Molybdenum, Mo', '0.20 - 0.30 %', '0.20 - 0.30 %', '']","['Tensile Strength, Ultimate', '696 MPa', '101000 psi', '']","['Tensile Strength, Yield', '540 MPa', '78300 psi', '']","['Elongation at Break', '25 %', '25 %', 'in 50 mm']"
"AISI 4027 Steel, water quenched 865°C (1590°F), 480°C (900°F) temper, 100 mm (4 in.) round","['Phosphorous, P', '<= 0.035 %', '<= 0.035 %', '']","['Tensile Strength, Ultimate', '696 MPa', '101000 psi', '']","['Tensile Strength, Yield', '540 MPa', '78300 psi', '']","['Elongation at Break', '25 %', '25 %', 'in 50 mm']"
"AISI 4027 Steel, water quenched 865°C (1590°F), 480°C (900°F) temper, 100 mm (4 in.) round","['Silicon, Si', '0.15 - 0.35 %', '0.15 - 0.35 %', '']","['Tensile Strength, Ultimate', '696 MPa', '101000 psi', '']","['Tensile Strength, Yield', '540 MPa', '78300 psi', '']","['Elongation at Break', '25 %', '25 %', 'in 50 mm']"
"AISI 4027 Steel, water quenched 865°C (1590°F), 480°C (900°F) temper, 100 mm (4 in.) round","['Sulfur, S', '<= 0.040 %', '<= 0.040 %', '']","['Tensile Strength, Ultimate', '696 MPa', '101000 psi', '']","['Tensile Strength, Yield', '540 MPa', '78300 psi', '']","['Elongation at Break', '25 %', '25 %', 'in 50 mm']"
"AISI 4027 Steel, water quenched 865°C (1590°F), 540°C (1000°F) temper, 14 mm (0.55 in.) round","['Carbon, C', '0.25 - 0.30 %', '0.25 - 0.30 %', '']","['Tensile Strength, Ultimate', '993 MPa', '144000 psi', '']","['Tensile Strength, Yield', '896 MPa', '130000 psi', '']","['Elongation at Break', '17.7 %', '17.7 %', 'in 50 mm']"
"AISI 4027 Steel, water quenched 865°C (1590°F), 540°C (1000°F) temper, 14 mm (0.55 in.) round","['Iron, Fe', '98.08 - 98.7 %', '98.08 - 98.7 %', 'As remainder']","['Tensile Strength, Ultimate', '993 MPa', '144000 psi', '']","['Tensile Strength, Yield', '896 MPa', '130000 psi', '']","['Elongation at Break', '17.7 %', '17.7 %', 'in 50 mm']"
"AISI 4027 Steel, water quenched 865°C (1590°F), 540°C (1000°F) temper, 14 mm (0.55 in.) round","['Manganese, Mn', '0.70 - 0.90 %', '0.70 - 0.90 %', '']","['Tensile Strength, Ultimate', '993 MPa', '144000 psi', '']","['Tensile Strength, Yield', '896 MPa', '130000 psi', '']","['Elongation at Break', '17.7 %', '17.7 %', 'in 50 mm']"
"AISI 4027 Steel, water quenched 865°C (1590°F), 540°C (1000°F) temper, 14 mm (0.55 in.) round","['Molybdenum, Mo', '0.20 - 0.30 %', '0.20 - 0.30 %', '']","['Tensile Strength, Ultimate', '993 MPa', '144000 psi', '']","['Tensile Strength, Yield', '896 MPa', '130000 psi', '']","['Elongation at Break', '17.7 %', '17.7 %', 'in 50 mm']"
"AISI 4027 Steel, water quenched 865°C (1590°F), 540°C (1000°F) temper, 14 mm (0.55 in.) round","['Phosphorous, P', '<= 0.035 %', '<= 0.035 %', '']","['Tensile Strength, Ultimate', '993 MPa', '144000 psi', '']","['Tensile Strength, Yield', '896 MPa', '130000 psi', '']","['Elongation at Break', '17.7 %', '17.7 %', 'in 50 mm']"
"AISI 4027 Steel, water quenched 865°C (1590°F), 540°C (1000°F) temper, 14 mm (0.55 in.) round","['Silicon, Si', '0.15 - 0.35 %', '0.15 - 0.35 %', '']","['Tensile Strength, Ultimate', '993 MPa', '144000 psi', '']","['Tensile Strength, Yield', '896 MPa', '130000 psi', '']","['Elongation at Break', '17.7 %', '17.7 %', 'in 50 mm']"
"AISI 4027 Steel, water quenched 865°C (1590°F), 540°C (1000°F) temper, 14 mm (0.55 in.) round","['Sulfur, S', '<= 0.040 %', '<= 0.040 %', '']","['Tensile Strength, Ultimate', '993 MPa', '144000 psi', '']","['Tensile Strength, Yield', '896 MPa', '130000 psi', '']","['Elongation at Break', '17.7 %', '17.7 %', 'in 50 mm']"
"AISI 4027 Steel, water quenched 865°C (1590°F), 540°C (1000°F) temper, 25 mm (1 in.) round","['Carbon, C', '0.25 - 0.30 %', '0.25 - 0.30 %', '']","['Tensile Strength, Ultimate', '958 MPa', '139000 psi', '']","['Tensile Strength, Yield', '841 MPa', '122000 psi', '']","['Elongation at Break', '18.8 %', '18.8 %', 'in 50 mm']"
"AISI 4027 Steel, water quenched 865°C (1590°F), 540°C (1000°F) temper, 25 mm (1 in.) round","['Iron, Fe', '98.08 - 98.7 %', '98.08 - 98.7 %', 'As remainder']","['Tensile Strength, Ultimate', '958 MPa', '139000 psi', '']","['Tensile Strength, Yield', '841 MPa', '122000 psi', '']","['Elongation at Break', '18.8 %', '18.8 %', 'in 50 mm']"
"AISI 4027 Steel, water quenched 865°C (1590°F), 540°C (1000°F) temper, 25 mm (1 in.) round","['Manganese, Mn', '0.70 - 0.90 %', '0.70 - 0.90 %', '']","['Tensile Strength, Ultimate', '958 MPa', '139000 psi', '']","['Tensile Strength, Yield', '841 MPa', '122000 psi', '']","['Elongation at Break', '18.8 %', '18.8 %', 'in 50 mm']"
"AISI 4027 Steel, water quenched 865°C (1590°F), 540°C (1000°F) temper, 25 mm (1 in.) round","['Molybdenum, Mo', '0.20 - 0.30 %', '0.20 - 0.30 %', '']","['Tensile Strength, Ultimate', '958 MPa', '139000 psi', '']","['Tensile Strength, Yield', '841 MPa', '122000 psi', '']","['Elongation at Break', '18.8 %', '18.8 %', 'in 50 mm']"
"AISI 4027 Steel, water quenched 865°C (1590°F), 540°C (1000°F) temper, 25 mm (1 in.) round","['Phosphorous, P', '<= 0.035 %', '<= 0.035 %', '']","['Tensile Strength, Ultimate', '958 MPa', '139000 psi', '']","['Tensile Strength, Yield', '841 MPa', '122000 psi', '']","['Elongation at Break', '18.8 %', '18.8 %', 'in 50 mm']"
"AISI 4027 Steel, water quenched 865°C (1590°F), 540°C (1000°F) temper, 25 mm (1 in.) round","['Silicon, Si', '0.15 - 0.35 %', '0.15 - 0.35 %', '']","['Tensile Strength, Ultimate', '958 MPa', '139000 psi', '']","['Tensile Strength, Yield', '841 MPa', '122000 psi', '']","['Elongation at Break', '18.8 %', '18.8 %', 'in 50 mm']"
"AISI 4027 Steel, water quenched 865°C (1590°F), 540°C (1000°F) temper, 25 mm (1 in.) round","['Sulfur, S', '<= 0.040 %', '<= 0.040 %', '']","['Tensile Strength, Ultimate', '958 MPa', '139000 psi', '']","['Tensile Strength, Yield', '841 MPa', '122000 psi', '']","['Elongation at Break', '18.8 %', '18.8 %', 'in 50 mm']"
"AISI 4027 Steel, water quenched 865°C (1590°F), 540°C (1000°F) temper, 50 mm (2 in.) round","['Carbon, C', '0.25 - 0.30 %', '0.25 - 0.30 %', '']","['Tensile Strength, Ultimate', '765 MPa', '111000 psi', '']","['Tensile Strength, Yield', '585 MPa', '84800 psi', '']","['Elongation at Break', '23.7 %', '23.7 %', 'in 50 mm']"
"AISI 4027 Steel, water quenched 865°C (1590°F), 540°C (1000°F) temper, 50 mm (2 in.) round","['Iron, Fe', '98.08 - 98.7 %', '98.08 - 98.7 %', 'As remainder']","['Tensile Strength, Ultimate', '765 MPa', '111000 psi', '']","['Tensile Strength, Yield', '585 MPa', '84800 psi', '']","['Elongation at Break', '23.7 %', '23.7 %', 'in 50 mm']"
"AISI 4027 Steel, water quenched 865°C (1590°F), 540°C (1000°F) temper, 50 mm (2 in.) round","['Manganese, Mn', '0.70 - 0.90 %', '0.70 - 0.90 %', '']","['Tensile Strength, Ultimate', '765 MPa', '111000 psi', '']","['Tensile Strength, Yield', '585 MPa', '84800 psi', '']","['Elongation at Break', '23.7 %', '23.7 %', 'in 50 mm']"
"AISI 4027 Steel, water quenched 865°C (1590°F), 540°C (1000°F) temper, 50 mm (2 in.) round","['Molybdenum, Mo', '0.20 - 0.30 %', '0.20 - 0.30 %', '']","['Tensile Strength, Ultimate', '765 MPa', '111000 psi', '']","['Tensile Strength, Yield', '585 MPa', '84800 psi', '']","['Elongation at Break', '23.7 %', '23.7 %', 'in 50 mm']"
"AISI 4027 Steel, water quenched 865°C (1590°F), 540°C (1000°F) temper, 50 mm (2 in.) round","['Phosphorous, P', '<= 0.035 %', '<= 0.035 %', '']","['Tensile Strength, Ultimate', '765 MPa', '111000 psi', '']","['Tensile Strength, Yield', '585 MPa', '84800 psi', '']","['Elongation at Break', '23.7 %', '23.7 %', 'in 50 mm']"
"AISI 4027 Steel, water quenched 865°C (1590°F), 540°C (1000°F) temper, 50 mm (2 in.) round","['Silicon, Si', '0.15 - 0.35 %', '0.15 - 0.35 %', '']","['Tensile Strength, Ultimate', '765 MPa', '111000 psi', '']","['Tensile Strength, Yield', '585 MPa', '84800 psi', '']","['Elongation at Break', '23.7 %', '23.7 %', 'in 50 mm']"
"AISI 4027 Steel, water quenched 865°C (1590°F), 540°C (1000°F) temper, 50 mm (2 in.) round","['Sulfur, S', '<= 0.040 %', '<= 0.040 %', '']","['Tensile Strength, Ultimate', '765 MPa', '111000 psi', '']","['Tensile Strength, Yield', '585 MPa', '84800 psi', '']","['Elongation at Break', '23.7 %', '23.7 %', 'in 50 mm']"
"AISI 4027 Steel, water quenched 865°C (1590°F), 540°C (1000°F) temper, 100 mm (4 in.) round","['Carbon, C', '0.25 - 0.30 %', '0.25 - 0.30 %', '']","['Tensile Strength, Ultimate', '689 MPa', '99900 psi', '']","['Tensile Strength, Yield', '510 MPa', '74000 psi', '']","['Elongation at Break', '25.2 %', '25.2 %', 'in 50 mm']"
"AISI 4027 Steel, water quenched 865°C (1590°F), 540°C (1000°F) temper, 100 mm (4 in.) round","['Iron, Fe', '98.08 - 98.7 %', '98.08 - 98.7 %', 'As remainder']","['Tensile Strength, Ultimate', '689 MPa', '99900 psi', '']","['Tensile Strength, Yield', '510 MPa', '74000 psi', '']","['Elongation at Break', '25.2 %', '25.2 %', 'in 50 mm']"
"AISI 4027 Steel, water quenched 865°C (1590°F), 540°C (1000°F) temper, 100 mm (4 in.) round","['Manganese, Mn', '0.70 - 0.90 %', '0.70 - 0.90 %', '']","['Tensile Strength, Ultimate', '689 MPa', '99900 psi', '']","['Tensile Strength, Yield', '510 MPa', '74000 psi', '']","['Elongation at Break', '25.2 %', '25.2 %', 'in 50 mm']"
"AISI 4027 Steel, water quenched 865°C (1590°F), 540°C (1000°F) temper, 100 mm (4 in.) round","['Molybdenum, Mo', '0.20 - 0.30 %', '0.20 - 0.30 %', '']","['Tensile Strength, Ultimate', '689 MPa', '99900 psi', '']","['Tensile Strength, Yield', '510 MPa', '74000 psi', '']","['Elongation at Break', '25.2 %', '25.2 %', 'in 50 mm']"
"AISI 4027 Steel, water quenched 865°C (1590°F), 540°C (1000°F) temper, 100 mm (4 in.) round","['Phosphorous, P', '<= 0.035 %', '<= 0.035 %', '']","['Tensile Strength, Ultimate', '689 MPa', '99900 psi', '']","['Tensile Strength, Yield', '510 MPa', '74000 psi', '']","['Elongation at Break', '25.2 %', '25.2 %', 'in 50 mm']"
"AISI 4027 Steel, water quenched 865°C (1590°F), 540°C (1000°F) temper, 100 mm (4 in.) round","['Silicon, Si', '0.15 - 0.35 %', '0.15 - 0.35 %', '']","['Tensile Strength, Ultimate', '689 MPa', '99900 psi', '']","['Tensile Strength, Yield', '510 MPa', '74000 psi', '']","['Elongation at Break', '25.2 %', '25.2 %', 'in 50 mm']"
"AISI 4027 Steel, water quenched 865°C (1590°F), 540°C (1000°F) temper, 100 mm (4 in.) round","['Sulfur, S', '<= 0.040 %', '<= 0.040 %', '']","['Tensile Strength, Ultimate', '689 MPa', '99900 psi', '']","['Tensile Strength, Yield', '510 MPa', '74000 psi', '']","['Elongation at Break', '25.2 %', '25.2 %', 'in 50 mm']"
"AISI 4027 Steel, water quenched 865°C (1590°F), 595°C (1100°F) temper, 14 mm (0.55 in.) round","['Carbon, C', '0.25 - 0.30 %', '0.25 - 0.30 %', '']","['Tensile Strength, Ultimate', '896 MPa', '130000 psi', '']","['Tensile Strength, Yield', '800 MPa', '116000 psi', '']","['Elongation at Break', '20 %', '20 %', 'in 50 mm']"
"AISI 4027 Steel, water quenched 865°C (1590°F), 595°C (1100°F) temper, 14 mm (0.55 in.) round","['Iron, Fe', '98.08 - 98.7 %', '98.08 - 98.7 %', 'As remainder']","['Tensile Strength, Ultimate', '896 MPa', '130000 psi', '']","['Tensile Strength, Yield', '800 MPa', '116000 psi', '']","['Elongation at Break', '20 %', '20 %', 'in 50 mm']"
"AISI 4027 Steel, water quenched 865°C (1590°F), 595°C (1100°F) temper, 14 mm (0.55 in.) round","['Manganese, Mn', '0.70 - 0.90 %', '0.70 - 0.90 %', '']","['Tensile Strength, Ultimate', '896 MPa', '130000 psi', '']","['Tensile Strength, Yield', '800 MPa', '116000 psi', '']","['Elongation at Break', '20 %', '20 %', 'in 50 mm']"
"AISI 4027 Steel, water quenched 865°C (1590°F), 595°C (1100°F) temper, 14 mm (0.55 in.) round","['Molybdenum, Mo', '0.20 - 0.30 %', '0.20 - 0.30 %', '']","['Tensile Strength, Ultimate', '896 MPa', '130000 psi', '']","['Tensile Strength, Yield', '800 MPa', '116000 psi', '']","['Elongation at Break', '20 %', '20 %', 'in 50 mm']"
