Repository: josiahZXY/AI-assisted-Discovering-High-Strength-and-Ductility-Alloys-and-Database-Development

如果想看完整结果的话，请在这里下载论文观看: https://www.researchgate.net/publication/342881088_AI-assisted_Discovering_High_Strength_and_Ductility_Alloys_and_Database_Development.
喜欢的话请一键三连： star, watch,fork.

作者:张焇烊 2020/4/30

# AI-assisted-Discovering-High-Strength-and-Ductility-Alloys-and-Database-Development
    请将本文件解压放置在D盘下面,在使用user_interface之前，请先将AI-assisted-Discovering-High-Strength-and-Ductility-Alloys-and-Database-Development\Machine_learning\pipeline\p_files下的两个压缩文件解压至当前目录，否则user_interface功能不全。
    Please unzip this file and place it under the D drive.

File: database/Matweb_original_database/Mathweb/Tungsten Alloy0.csv (part 2 of 2)
Overview of materials for Tungsten Alloy,"['Aluminum, Al', '0.00200 - 0.00350 %', '0.00200 - 0.00350 %', 'Average value: 0.00237 % Grade Count:15']","['Tensile Strength, Ultimate', '350 - 4900 MPa', '50800 - 711000 psi', 'Average value: 879 MPa Grade Count:149']","['Tensile Strength, Yield', '450 - 1640 MPa', '65300 - 238000 psi', 'Average value: 678 MPa Grade Count:102']","['Elongation at Break', '0.000 - 30.0 %', '0.000 - 30.0 %', 'Average value: 8.37 % Grade Count:112']"
       (discontinued **)","['Iron, Fe', '0.90 %', '0.90 %', '']","['Tensile Strength, Ultimate', '862 MPa', '125000 psi', '']","['Tensile Strength, Yield', '486 MPa', '70500 psi', '']","['Elongation at Break', '8.0 %', '8.0 %', '']"
"CMW® 3970 AMS-T-21014 ASTM B777 High Density Machinable Tungsten
      
       (discontinued **)","['Nickel, Ni', '2.1 %', '2.1 %', '']","['Tensile Strength, Ultimate', '862 MPa', '125000 psi', '']","['Tensile Strength, Yield', '486 MPa', '70500 psi', '']","['Elongation at Break', '8.0 %', '8.0 %', '']"
"CMW® 3970 AMS-T-21014 ASTM B777 High Density Machinable Tungsten
      
       (discontinued **)","['Tungsten, W', '97 %', '97 %', '']","['Tensile Strength, Ultimate', '862 MPa', '125000 psi', '']","['Tensile Strength, Yield', '486 MPa', '70500 psi', '']","['Elongation at Break', '8.0 %', '8.0 %', '']"
Elmet Technologies ET90NM Tungsten Heavy Alloy,"['Iron, Fe', '3.0 %', '3.0 %', '']","['Tensile Strength, Ultimate', '>= 758 MPa', '>= 110000 psi', '']","['Tensile Strength, Yield', '>= 648 MPa', '>= 94000 psi', '']","['Elongation at Break', '>= 2.0 %', '>= 2.0 %', '']"
Elmet Technologies ET90NM Tungsten Heavy Alloy,"['Nickel, Ni', '7.0 %', '7.0 %', '']","['Tensile Strength, Ultimate', '>= 758 MPa', '>= 110000 psi', '']","['Tensile Strength, Yield', '>= 648 MPa', '>= 94000 psi', '']","['Elongation at Break', '>= 2.0 %', '>= 2.0 %', '']"
Elmet Technologies ET90NM Tungsten Heavy Alloy,"['Tungsten, W', '90 %', '90 %', '']","['Tensile Strength, Ultimate', '>= 758 MPa', '>= 110000 psi', '']","['Tensile Strength, Yield', '>= 648 MPa', '>= 94000 psi', '']","['Elongation at Break', '>= 2.0 %', '>= 2.0 %', '']"
Elmet Technologies ET90NM Tungsten Heavy Alloy,['Descriptive Properties'],"['Tensile Strength, Ultimate', '>= 758 MPa', '>= 110000 psi', '']","['Tensile Strength, Yield', '>= 648 MPa', '>= 94000 psi', '']","['Elongation at Break', '>= 2.0 %', '>= 2.0 %', '']"
Elmet Technologies ET90NM Tungsten Heavy Alloy,"['Iron, Fe', '1.1 %', '1.1 %', '']","['Tensile Strength, Ultimate', '>= 758 MPa', '>= 110000 psi', '']","['Tensile Strength, Yield', '>= 648 MPa', '>= 94000 psi', '']","['Elongation at Break', '>= 2.0 %', '>= 2.0 %', '']"
Elmet Technologies ET90NM Tungsten Heavy Alloy,"['Nickel, Ni', '8.9 %', '8.9 %', '']","['Tensile Strength, Ultimate', '>= 758 MPa', '>= 110000 psi', '']","['Tensile Strength, Yield', '>= 648 MPa', '>= 94000 psi', '']","['Elongation at Break', '>= 2.0 %', '>= 2.0 %', '']"
Elmet Technologies ET90NM Tungsten Heavy Alloy,"['Tungsten, W', '90 %', '90 %', '']","['Tensile Strength, Ultimate', '>= 758 MPa', '>= 110000 psi', '']","['Tensile Strength, Yield', '>= 648 MPa', '>= 94000 psi', '']","['Elongation at Break', '>= 2.0 %', '>= 2.0 %', '']"
Elmet Technologies ET90NM Tungsten Heavy Alloy,['Descriptive Properties'],"['Tensile Strength, Ultimate', '>= 758 MPa', '>= 110000 psi', '']","['Tensile Strength, Yield', '>= 648 MPa', '>= 94000 psi', '']","['Elongation at Break', '>= 2.0 %', '>= 2.0 %', '']"
Elmet Technologies ET92.5 Tungsten Heavy Alloy,"['Iron, Fe', '2.2 %', '2.2 %', '']","['Tensile Strength, Ultimate', '>= 758 MPa', '>= 110000 psi', '']","['Tensile Strength, Yield', '>= 648 MPa', '>= 94000 psi', '']","['Elongation at Break', '>= 2.0 %', '>= 2.0 %', '']"
Elmet Technologies ET92.5 Tungsten Heavy Alloy,"['Nickel, Ni', '5.3 %', '5.3 %', '']","['Tensile Strength, Ultimate', '>= 758 MPa', '>= 110000 psi', '']","['Tensile Strength, Yield', '>= 648 MPa', '>= 94000 psi', '']","['Elongation at Break', '>= 2.0 %', '>= 2.0 %', '']"
Elmet Technologies ET92.5 Tungsten Heavy Alloy,"['Tungsten, W', '92.5 %', '92.5 %', '']","['Tensile Strength, Ultimate', '>= 758 MPa', '>= 110000 psi', '']","['Tensile Strength, Yield', '>= 648 MPa', '>= 94000 psi', '']","['Elongation at Break', '>= 2.0 %', '>= 2.0 %', '']"
Elmet Technologies ET92.5 Tungsten Heavy Alloy,['Descriptive Properties'],"['Tensile Strength, Ultimate', '>= 758 MPa', '>= 110000 psi', '']","['Tensile Strength, Yield', '>= 648 MPa', '>= 94000 psi', '']","['Elongation at Break', '>= 2.0 %', '>= 2.0 %', '']"
Elmet Technologies ET92.5NM Tungsten Heavy Alloy,"['Iron, Fe', '0.80 %', '0.80 %', '']","['Tensile Strength, Ultimate', '>= 758 MPa', '>= 110000 psi', '']","['Tensile Strength, Yield', '>= 648 MPa', '>= 94000 psi', '']","['Elongation at Break', '>= 2.0 %', '>= 2.0 %', '']"
Elmet Technologies ET92.5NM Tungsten Heavy Alloy,"['Nickel, Ni', '6.7 %', '6.7 %', '']","['Tensile Strength, Ultimate', '>= 758 MPa', '>= 110000 psi', '']","['Tensile Strength, Yield', '>= 648 MPa', '>= 94000 psi', '']","['Elongation at Break', '>= 2.0 %', '>= 2.0 %', '']"
Elmet Technologies ET92.5NM Tungsten Heavy Alloy,"['Tungsten, W', '92.5 %', '92.5 %', '']","['Tensile Strength, Ultimate', '>= 758 MPa', '>= 110000 psi', '']","['Tensile Strength, Yield', '>= 648 MPa', '>= 94000 psi', '']","['Elongation at Break', '>= 2.0 %', '>= 2.0 %', '']"
Elmet Technologies ET92.5NM Tungsten Heavy Alloy,['Descriptive Properties'],"['Tensile Strength, Ultimate', '>= 758 MPa', '>= 110000 psi', '']","['Tensile Strength, Yield', '>= 648 MPa', '>= 94000 psi', '']","['Elongation at Break', '>= 2.0 %', '>= 2.0 %', '']"
Elmet Technologies ET93 Tungsten Heavy Alloy,"['Iron, Fe', '1.4 %', '1.4 %', '']","['Tensile Strength, Ultimate', '>= 758 MPa', '>= 110000 psi', '']","['Tensile Strength, Yield', '>= 648 MPa', '>= 94000 psi', '']","['Elongation at Break', '>= 2.0 %', '>= 2.0 %', '']"
Elmet Technologies ET93 Tungsten Heavy Alloy,"['Nickel, Ni', '5.6 %', '5.6 %', '']","['Tensile Strength, Ultimate', '>= 758 MPa', '>= 110000 psi', '']","['Tensile Strength, Yield', '>= 648 MPa', '>= 94000 psi', '']","['Elongation at Break', '>= 2.0 %', '>= 2.0 %', '']"
Elmet Technologies ET93 Tungsten Heavy Alloy,"['Tungsten, W', '93 %', '93 %', '']","['Tensile Strength, Ultimate', '>= 758 MPa', '>= 110000 psi', '']","['Tensile Strength, Yield', '>= 648 MPa', '>= 94000 psi', '']","['Elongation at Break', '>= 2.0 %', '>= 2.0 %', '']"
Elmet Technologies ET93 Tungsten Heavy Alloy,['Descriptive Properties'],"['Tensile Strength, Ultimate', '>= 758 MPa', '>= 110000 psi', '']","['Tensile Strength, Yield', '>= 648 MPa', '>= 94000 psi', '']","['Elongation at Break', '>= 2.0 %', '>= 2.0 %', '']"
Elmet Technologies ET95 Tungsten Heavy Alloy,"['Iron, Fe', '1.5 %', '1.5 %', '']","['Tensile Strength, Ultimate', '>= 724 MPa', '>= 105000 psi', '']","['Tensile Strength, Yield', '>= 648 MPa', '>= 94000 psi', '']","['Elongation at Break', '>= 3.0 %', '>= 3.0 %', '']"
Elmet Technologies ET95 Tungsten Heavy Alloy,"['Nickel, Ni', '3.5 %', '3.5 %', '']","['Tensile Strength, Ultimate', '>= 724 MPa', '>= 105000 psi', '']","['Tensile Strength, Yield', '>= 648 MPa', '>= 94000 psi', '']","['Elongation at Break', '>= 3.0 %', '>= 3.0 %', '']"
Elmet Technologies ET95 Tungsten Heavy Alloy,"['Tungsten, W', '95 %', '95 %', '']","['Tensile Strength, Ultimate', '>= 724 MPa', '>= 105000 psi', '']","['Tensile Strength, Yield', '>= 648 MPa', '>= 94000 psi', '']","['Elongation at Break', '>= 3.0 %', '>= 3.0 %', '']"
Elmet Technologies ET95 Tungsten Heavy Alloy,['Descriptive Properties'],"['Tensile Strength, Ultimate', '>= 724 MPa', '>= 105000 psi', '']","['Tensile Strength, Yield', '>= 648 MPa', '>= 94000 psi', '']","['Elongation at Break', '>= 3.0 %', '>= 3.0 %', '']"
Elmet Technologies ET95NM Tungsten Heavy Alloy,"['Iron, Fe', '0.60 %', '0.60 %', '']","['Tensile Strength, Ultimate', '>= 724 MPa', '>= 105000 psi', '']","['Tensile Strength, Yield', '>= 648 MPa', '>= 94000 psi', '']","['Elongation at Break', '>= 3.0 %', '>= 3.0 %', '']"
Elmet Technologies ET95NM Tungsten Heavy Alloy,"['Nickel, Ni', '4.4 %', '4.4 %', '']","['Tensile Strength, Ultimate', '>= 724 MPa', '>= 105000 psi', '']","['Tensile Strength, Yield', '>= 648 MPa', '>= 94000 psi', '']","['Elongation at Break', '>= 3.0 %', '>= 3.0 %', '']"
Elmet Technologies ET95NM Tungsten Heavy Alloy,"['Tungsten, W', '95 %', '95 %', '']","['Tensile Strength, Ultimate', '>= 724 MPa', '>= 105000 psi', '']","['Tensile Strength, Yield', '>= 648 MPa', '>= 94000 psi', '']","['Elongation at Break', '>= 3.0 %', '>= 3.0 %', '']"
Elmet Technologies ET95NM Tungsten Heavy Alloy,['Descriptive Properties'],"['Tensile Strength, Ultimate', '>= 724 MPa', '>= 105000 psi', '']","['Tensile Strength, Yield', '>= 648 MPa', '>= 94000 psi', '']","['Elongation at Break', '>= 3.0 %', '>= 3.0 %', '']"
Elmet Technologies ET97 Tungsten Heavy Alloy,"['Iron, Fe', '0.90 %', '0.90 %', '']","['Tensile Strength, Ultimate', '>= 689 MPa', '>= 99900 psi', '']","['Tensile Strength, Yield', '>= 648 MPa', '>= 94000 psi', '']","['Elongation at Break', '>= 2.0 %', '>= 2.0 %', '']"
Elmet Technologies ET97 Tungsten Heavy Alloy,"['Nickel, Ni', '2.1 %', '2.1 %', '']","['Tensile Strength, Ultimate', '>= 689 MPa', '>= 99900 psi', '']","['Tensile Strength, Yield', '>= 648 MPa', '>= 94000 psi', '']","['Elongation at Break', '>= 2.0 %', '>= 2.0 %', '']"
Elmet Technologies ET97 Tungsten Heavy Alloy,"['Tungsten, W', '97 %', '97 %', '']","['Tensile Strength, Ultimate', '>= 689 MPa', '>= 99900 psi', '']","['Tensile Strength, Yield', '>= 648 MPa', '>= 94000 psi', '']","['Elongation at Break', '>= 2.0 %', '>= 2.0 %', '']"
Elmet Technologies ET97 Tungsten Heavy Alloy,['Descriptive Properties'],"['Tensile Strength, Ultimate', '>= 689 MPa', '>= 99900 psi', '']","['Tensile Strength, Yield', '>= 648 MPa', '>= 94000 psi', '']","['Elongation at Break', '>= 2.0 %', '>= 2.0 %', '']"
H.C. Starck HPM 1700 Tungsten High Density Composite,"['Tungsten, W', '90 %', '90 %', 'Balance - Ni, Fe']","['Tensile Strength, Yield', '>= 520 MPa', '>= 75400 psi', '']","['Elongation at Break', '12 %', '12 %', '']","['Component Elements Properties', 'Metric', 'English', 'Comments']"
H.C. Starck HPM 1710 Tungsten High Density Composite,"['Tungsten, W', '90 %', '90 %', 'Balance - Ni, Fe']","['Tensile Strength, Yield', '>= 520 MPa', '>= 75400 psi', '']","['Elongation at Break', '12 %', '12 %', '']","['Component Elements Properties', 'Metric', 'English', 'Comments']"
H.C. Starck HPM 1701 Tungsten High Density Composite,"['Tungsten, W', '90 %', '90 %', 'Balance - Ni, Cu']","['Tensile Strength, Yield', '>= 520 MPa', '>= 75400 psi', '']","['Elongation at Break', '3.0 %', '3.0 %', '']","['Component Elements Properties', 'Metric', 'English', 'Comments']"
H.C. Starck HPM 1705 Tungsten High Density Composite,"['Tungsten, W', '90 %', '90 %', 'Balance - Ni, Fe, Mo']","['Tensile Strength, Yield', '>= 520 MPa', '>= 75400 psi', '']","['Elongation at Break', '8.0 %', '8.0 %', '']","['Component Elements Properties', 'Metric', 'English', 'Comments']"
H.C. Starck HPM 1750 Tungsten High Density Composite,"['Tungsten, W', '92.5 %', '92.5 %', 'Balance - Ni, Fe']","['Tensile Strength, Yield', '>= 520 MPa', '>= 75400 psi', '']","['Elongation at Break', '14 %', '14 %', '']","['Component Elements Properties', 'Metric', 'English', 'Comments']"
H.C. Starck HPM 1750 Tungsten High Density Composite Sheet,"['Tungsten, W', '92.5 %', '92.5 %', 'Balance - Ni, Fe']","['Tensile Strength, Yield', '>= 520 MPa', '>= 75400 psi', '']","['Elongation at Break', '16 %', '16 %', '']","['Component Elements Properties', 'Metric', 'English', 'Comments']"
H.C. Starck HPM 1751 Tungsten High Density Composite,"['Tungsten, W', '92.5 %', '92.5 %', 'Balance - Ni, Cu']","['Tensile Strength, Yield', '>= 520 MPa', '>= 75400 psi', '']","['Elongation at Break', '3.0 %', '3.0 %', '']","['Component Elements Properties', 'Metric', 'English', 'Comments']"
