Repository: josiahZXY/AI-assisted-Discovering-High-Strength-and-Ductility-Alloys-and-Database-Development

如果想看完整结果的话，请在这里下载论文观看: https://www.researchgate.net/publication/342881088_AI-assisted_Discovering_High_Strength_and_Ductility_Alloys_and_Database_Development.
喜欢的话请一键三连： star, watch,fork.

作者:张焇烊 2020/4/30

# AI-assisted-Discovering-High-Strength-and-Ductility-Alloys-and-Database-Development
    请将本文件解压放置在D盘下面,在使用user_interface之前，请先将AI-assisted-Discovering-High-Strength-and-Ductility-Alloys-and-Database-Development\Machine_learning\pipeline\p_files下的两个压缩文件解压至当前目录，否则user_interface功能不全。
    Please unzip this file and place it under the D drive.

File: database/Matweb_original_database/Mathweb/Aluminum Alloy2.csv (part 3 of 3)
Aluminum 2218-T71,"['Aluminum, Al', '88.8 - 93.6 %', '88.8 - 93.6 %', 'As remainder']","['Tensile Strength, Ultimate', '345 MPa', '50000 psi', '']","['Tensile Strength, Yield', '280 MPa', '40600 psi', '']","['Elongation at Break', '11 %', '11 %', 'In 5 cm; Sample 1.6 mm thick']"
Aluminum 2219-T87 (Extended Creep-Rupture Data),"['Silicon, Si', '<= 0.20 %', '<= 0.20 %', '']","['Tensile Strength, Ultimate', '476 MPa', '69000 psi', 'AA; Typical']","['Tensile Strength, Yield', '393 MPa', '57000 psi', 'AA; Typical']","['Elongation at Break', '3.0 %@Thickness 101.6 - 127 mm', '3.0 %@Thickness 4.001 - 5.00 in', 'Sheet and plate']"
Aluminum 2219-T87 (Extended Creep-Rupture Data),"['Titanium, Ti', '0.02 - 0.10 %', '0.02 - 0.10 %', '']","['Tensile Strength, Ultimate', '476 MPa', '69000 psi', 'AA; Typical']","['Tensile Strength, Yield', '393 MPa', '57000 psi', 'AA; Typical']","['Elongation at Break', '3.0 %@Thickness 101.6 - 127 mm', '3.0 %@Thickness 4.001 - 5.00 in', 'Sheet and plate']"
Aluminum 2219-T87 (Extended Creep-Rupture Data),"['Vanadium, V', '0.05 - 0.15 %', '0.05 - 0.15 %', '']","['Tensile Strength, Ultimate', '476 MPa', '69000 psi', 'AA; Typical']","['Tensile Strength, Yield', '393 MPa', '57000 psi', 'AA; Typical']","['Elongation at Break', '3.0 %@Thickness 101.6 - 127 mm', '3.0 %@Thickness 4.001 - 5.00 in', 'Sheet and plate']"
Aluminum 2219-T87 (Extended Creep-Rupture Data),"['Zinc, Zn', '<= 0.10 %', '<= 0.10 %', '']","['Tensile Strength, Ultimate', '476 MPa', '69000 psi', 'AA; Typical']","['Tensile Strength, Yield', '393 MPa', '57000 psi', 'AA; Typical']","['Elongation at Break', '3.0 %@Thickness 101.6 - 127 mm', '3.0 %@Thickness 4.001 - 5.00 in', 'Sheet and plate']"
Aluminum 2219-T87 (Extended Creep-Rupture Data),"['Zirconium, Zr', '0.10 - 0.25 %', '0.10 - 0.25 %', '']","['Tensile Strength, Ultimate', '476 MPa', '69000 psi', 'AA; Typical']","['Tensile Strength, Yield', '393 MPa', '57000 psi', 'AA; Typical']","['Elongation at Break', '3.0 %@Thickness 101.6 - 127 mm', '3.0 %@Thickness 4.001 - 5.00 in', 'Sheet and plate']"
Aluminum 2324-T39,"['Aluminum, Al', '92 - 94.7 %', '92 - 94.7 %', 'As Remainder']","['Tensile Strength, Ultimate', '>= 475 MPa', '>= 68900 psi', 'Guaranteed minimum; long transverse']","['Tensile Strength, Yield', '>= 370 MPa', '>= 53700 psi', 'Guaranteed minimum; long transverse']","['Elongation at Break', '>= 8.0 %', '>= 8.0 %', 'Guaranteed minimum; long transverse']"
Aluminum 2324-T39,"['Chromium, Cr', '<= 0.10 %', '<= 0.10 %', '']","['Tensile Strength, Ultimate', '>= 475 MPa', '>= 68900 psi', 'Guaranteed minimum; long transverse']","['Tensile Strength, Yield', '>= 370 MPa', '>= 53700 psi', 'Guaranteed minimum; long transverse']","['Elongation at Break', '>= 8.0 %', '>= 8.0 %', 'Guaranteed minimum; long transverse']"
Aluminum 2324-T39,"['Copper, Cu', '3.8 - 4.4 %', '3.8 - 4.4 %', '']","['Tensile Strength, Ultimate', '>= 475 MPa', '>= 68900 psi', 'Guaranteed minimum; long transverse']","['Tensile Strength, Yield', '>= 370 MPa', '>= 53700 psi', 'Guaranteed minimum; long transverse']","['Elongation at Break', '>= 8.0 %', '>= 8.0 %', 'Guaranteed minimum; long transverse']"
Aluminum 2324-T39,"['Iron, Fe', '<= 0.12 %', '<= 0.12 %', '']","['Tensile Strength, Ultimate', '>= 475 MPa', '>= 68900 psi', 'Guaranteed minimum; long transverse']","['Tensile Strength, Yield', '>= 370 MPa', '>= 53700 psi', 'Guaranteed minimum; long transverse']","['Elongation at Break', '>= 8.0 %', '>= 8.0 %', 'Guaranteed minimum; long transverse']"
Aluminum 2324-T39,"['Magnesium, Mg', '1.2 - 1.8 %', '1.2 - 1.8 %', '']","['Tensile Strength, Ultimate', '>= 475 MPa', '>= 68900 psi', 'Guaranteed minimum; long transverse']","['Tensile Strength, Yield', '>= 370 MPa', '>= 53700 psi', 'Guaranteed minimum; long transverse']","['Elongation at Break', '>= 8.0 %', '>= 8.0 %', 'Guaranteed minimum; long transverse']"
Aluminum 2324-T39,"['Manganese, Mn', '0.30 - 0.90 %', '0.30 - 0.90 %', '']","['Tensile Strength, Ultimate', '>= 475 MPa', '>= 68900 psi', 'Guaranteed minimum; long transverse']","['Tensile Strength, Yield', '>= 370 MPa', '>= 53700 psi', 'Guaranteed minimum; long transverse']","['Elongation at Break', '>= 8.0 %', '>= 8.0 %', 'Guaranteed minimum; long transverse']"
Aluminum 2324-T39,"['Other, each', '<= 0.050 %', '<= 0.050 %', '']","['Tensile Strength, Ultimate', '>= 475 MPa', '>= 68900 psi', 'Guaranteed minimum; long transverse']","['Tensile Strength, Yield', '>= 370 MPa', '>= 53700 psi', 'Guaranteed minimum; long transverse']","['Elongation at Break', '>= 8.0 %', '>= 8.0 %', 'Guaranteed minimum; long transverse']"
Aluminum 2324-T39,"['Other, total', '<= 0.15 %', '<= 0.15 %', '']","['Tensile Strength, Ultimate', '>= 475 MPa', '>= 68900 psi', 'Guaranteed minimum; long transverse']","['Tensile Strength, Yield', '>= 370 MPa', '>= 53700 psi', 'Guaranteed minimum; long transverse']","['Elongation at Break', '>= 8.0 %', '>= 8.0 %', 'Guaranteed minimum; long transverse']"
Aluminum 2324-T39,"['Silicon, Si', '<= 0.10 %', '<= 0.10 %', '']","['Tensile Strength, Ultimate', '>= 475 MPa', '>= 68900 psi', 'Guaranteed minimum; long transverse']","['Tensile Strength, Yield', '>= 370 MPa', '>= 53700 psi', 'Guaranteed minimum; long transverse']","['Elongation at Break', '>= 8.0 %', '>= 8.0 %', 'Guaranteed minimum; long transverse']"
Aluminum 2324-T39,"['Titanium, Ti', '<= 0.15 %', '<= 0.15 %', '']","['Tensile Strength, Ultimate', '>= 475 MPa', '>= 68900 psi', 'Guaranteed minimum; long transverse']","['Tensile Strength, Yield', '>= 370 MPa', '>= 53700 psi', 'Guaranteed minimum; long transverse']","['Elongation at Break', '>= 8.0 %', '>= 8.0 %', 'Guaranteed minimum; long transverse']"
Aluminum 2324-T39,"['Zinc, Zn', '<= 0.25 %', '<= 0.25 %', '']","['Tensile Strength, Ultimate', '>= 475 MPa', '>= 68900 psi', 'Guaranteed minimum; long transverse']","['Tensile Strength, Yield', '>= 370 MPa', '>= 53700 psi', 'Guaranteed minimum; long transverse']","['Elongation at Break', '>= 8.0 %', '>= 8.0 %', 'Guaranteed minimum; long transverse']"
Aluminum 2618-T61,"['Aluminum, Al', '92.4 - 94.9 %', '92.4 - 94.9 %', 'As remainder']","['Tensile Strength, Ultimate', '441 MPa', '64000 psi', 'AA; Typical']","['Tensile Strength, Yield', '372 MPa', '54000 psi', 'AA; Typical']","['Elongation at Break', '10 %@Temperature -28.0 °C', '10 %@Temperature -18.4 °F', '']"
Aluminum 2618-T61,"['Copper, Cu', '1.9 - 2.7 %', '1.9 - 2.7 %', '']","['Tensile Strength, Ultimate', '441 MPa', '64000 psi', 'AA; Typical']","['Tensile Strength, Yield', '372 MPa', '54000 psi', 'AA; Typical']","['Elongation at Break', '10 %@Temperature -28.0 °C', '10 %@Temperature -18.4 °F', '']"
Aluminum 2618-T61,"['Iron, Fe', '0.90 - 1.3 %', '0.90 - 1.3 %', '']","['Tensile Strength, Ultimate', '441 MPa', '64000 psi', 'AA; Typical']","['Tensile Strength, Yield', '372 MPa', '54000 psi', 'AA; Typical']","['Elongation at Break', '10 %@Temperature -28.0 °C', '10 %@Temperature -18.4 °F', '']"
Aluminum 2618-T61,"['Magnesium, Mg', '1.3 - 1.8 %', '1.3 - 1.8 %', '']","['Tensile Strength, Ultimate', '441 MPa', '64000 psi', 'AA; Typical']","['Tensile Strength, Yield', '372 MPa', '54000 psi', 'AA; Typical']","['Elongation at Break', '10 %@Temperature -28.0 °C', '10 %@Temperature -18.4 °F', '']"
Aluminum 2618-T61,"['Nickel, Ni', '0.90 - 1.2 %', '0.90 - 1.2 %', '']","['Tensile Strength, Ultimate', '441 MPa', '64000 psi', 'AA; Typical']","['Tensile Strength, Yield', '372 MPa', '54000 psi', 'AA; Typical']","['Elongation at Break', '10 %@Temperature -28.0 °C', '10 %@Temperature -18.4 °F', '']"
Aluminum 2618-T61,"['Other, each', '<= 0.05 %', '<= 0.05 %', '']","['Tensile Strength, Ultimate', '441 MPa', '64000 psi', 'AA; Typical']","['Tensile Strength, Yield', '372 MPa', '54000 psi', 'AA; Typical']","['Elongation at Break', '10 %@Temperature -28.0 °C', '10 %@Temperature -18.4 °F', '']"
Aluminum 2618-T61,"['Other, total', '<= 0.15 %', '<= 0.15 %', '']","['Tensile Strength, Ultimate', '441 MPa', '64000 psi', 'AA; Typical']","['Tensile Strength, Yield', '372 MPa', '54000 psi', 'AA; Typical']","['Elongation at Break', '10 %@Temperature -28.0 °C', '10 %@Temperature -18.4 °F', '']"
Aluminum 2618-T61,"['Silicon, Si', '0.10 - 0.25 %', '0.10 - 0.25 %', '']","['Tensile Strength, Ultimate', '441 MPa', '64000 psi', 'AA; Typical']","['Tensile Strength, Yield', '372 MPa', '54000 psi', 'AA; Typical']","['Elongation at Break', '10 %@Temperature -28.0 °C', '10 %@Temperature -18.4 °F', '']"
Aluminum 2618-T61,"['Titanium, Ti', '0.04 - 0.10 %', '0.04 - 0.10 %', '']","['Tensile Strength, Ultimate', '441 MPa', '64000 psi', 'AA; Typical']","['Tensile Strength, Yield', '372 MPa', '54000 psi', 'AA; Typical']","['Elongation at Break', '10 %@Temperature -28.0 °C', '10 %@Temperature -18.4 °F', '']"
Aluminum 2618-T61,"['Zinc, Zn', '<= 0.10 %', '<= 0.10 %', '']","['Tensile Strength, Ultimate', '441 MPa', '64000 psi', 'AA; Typical']","['Tensile Strength, Yield', '372 MPa', '54000 psi', 'AA; Typical']","['Elongation at Break', '10 %@Temperature -28.0 °C', '10 %@Temperature -18.4 °F', '']"
Aluminum 2618-T61 (Includes Creep/Rupture Data),"['Aluminum, Al', '92.4 - 94.9 %', '92.4 - 94.9 %', 'As remainder']","['Tensile Strength, Ultimate', '441 MPa', '64000 psi', 'AA; Typical']","['Tensile Strength, Yield', '372 MPa', '54000 psi', 'AA; Typical']","['Elongation at Break', '10 %@Temperature -28.0 °C', '10 %@Temperature -18.4 °F', '']"
Aluminum 2618-T61 (Includes Creep/Rupture Data),"['Copper, Cu', '1.9 - 2.7 %', '1.9 - 2.7 %', '']","['Tensile Strength, Ultimate', '441 MPa', '64000 psi', 'AA; Typical']","['Tensile Strength, Yield', '372 MPa', '54000 psi', 'AA; Typical']","['Elongation at Break', '10 %@Temperature -28.0 °C', '10 %@Temperature -18.4 °F', '']"
Aluminum 2618-T61 (Includes Creep/Rupture Data),"['Iron, Fe', '0.90 - 1.3 %', '0.90 - 1.3 %', '']","['Tensile Strength, Ultimate', '441 MPa', '64000 psi', 'AA; Typical']","['Tensile Strength, Yield', '372 MPa', '54000 psi', 'AA; Typical']","['Elongation at Break', '10 %@Temperature -28.0 °C', '10 %@Temperature -18.4 °F', '']"
Aluminum 2618-T61 (Includes Creep/Rupture Data),"['Magnesium, Mg', '1.3 - 1.8 %', '1.3 - 1.8 %', '']","['Tensile Strength, Ultimate', '441 MPa', '64000 psi', 'AA; Typical']","['Tensile Strength, Yield', '372 MPa', '54000 psi', 'AA; Typical']","['Elongation at Break', '10 %@Temperature -28.0 °C', '10 %@Temperature -18.4 °F', '']"
Aluminum 2618-T61 (Includes Creep/Rupture Data),"['Nickel, Ni', '0.90 - 1.2 %', '0.90 - 1.2 %', '']","['Tensile Strength, Ultimate', '441 MPa', '64000 psi', 'AA; Typical']","['Tensile Strength, Yield', '372 MPa', '54000 psi', 'AA; Typical']","['Elongation at Break', '10 %@Temperature -28.0 °C', '10 %@Temperature -18.4 °F', '']"
Aluminum 2618-T61 (Includes Creep/Rupture Data),"['Other, each', '<= 0.05 %', '<= 0.05 %', '']","['Tensile Strength, Ultimate', '441 MPa', '64000 psi', 'AA; Typical']","['Tensile Strength, Yield', '372 MPa', '54000 psi', 'AA; Typical']","['Elongation at Break', '10 %@Temperature -28.0 °C', '10 %@Temperature -18.4 °F', '']"
Aluminum 2618-T61 (Includes Creep/Rupture Data),"['Other, total', '<= 0.15 %', '<= 0.15 %', '']","['Tensile Strength, Ultimate', '441 MPa', '64000 psi', 'AA; Typical']","['Tensile Strength, Yield', '372 MPa', '54000 psi', 'AA; Typical']","['Elongation at Break', '10 %@Temperature -28.0 °C', '10 %@Temperature -18.4 °F', '']"
Aluminum 2618-T61 (Includes Creep/Rupture Data),"['Silicon, Si', '0.10 - 0.25 %', '0.10 - 0.25 %', '']","['Tensile Strength, Ultimate', '441 MPa', '64000 psi', 'AA; Typical']","['Tensile Strength, Yield', '372 MPa', '54000 psi', 'AA; Typical']","['Elongation at Break', '10 %@Temperature -28.0 °C', '10 %@Temperature -18.4 °F', '']"
Aluminum 2618-T61 (Includes Creep/Rupture Data),"['Titanium, Ti', '0.04 - 0.10 %', '0.04 - 0.10 %', '']","['Tensile Strength, Ultimate', '441 MPa', '64000 psi', 'AA; Typical']","['Tensile Strength, Yield', '372 MPa', '54000 psi', 'AA; Typical']","['Elongation at Break', '10 %@Temperature -28.0 °C', '10 %@Temperature -18.4 °F', '']"
Aluminum 2618-T61 (Includes Creep/Rupture Data),"['Zinc, Zn', '<= 0.10 %', '<= 0.10 %', '']","['Tensile Strength, Ultimate', '441 MPa', '64000 psi', 'AA; Typical']","['Tensile Strength, Yield', '372 MPa', '54000 psi', 'AA; Typical']","['Elongation at Break', '10 %@Temperature -28.0 °C', '10 %@Temperature -18.4 °F', '']"
Alclad Aluminum 3003-H112,"['Aluminum, Al', '98.05 - 99.2 %', '98.05 - 99.2 %', '']","['Tensile Strength, Ultimate', '>= 100 MPa@Thickness 50.8 - 76.2 mm', '>= 14500 psi@Thickness 2.00 - 3.00 in', '']","['Tensile Strength, Yield', '>= 41.0 MPa@Thickness 12.7 - 50.8 mm', '>= 5950 psi@Thickness 0.500 - 2.00 in', '']","['Elongation at Break', '8.0 %@Thickness 6.35 - 12.7 mm', '8.0 %@Thickness 0.250 - 0.499 in', '']"
Alclad Aluminum 3003-H112,"['Copper, Cu', '<= 0.10 %', '<= 0.10 %', '']","['Tensile Strength, Ultimate', '>= 100 MPa@Thickness 50.8 - 76.2 mm', '>= 14500 psi@Thickness 2.00 - 3.00 in', '']","['Tensile Strength, Yield', '>= 41.0 MPa@Thickness 12.7 - 50.8 mm', '>= 5950 psi@Thickness 0.500 - 2.00 in', '']","['Elongation at Break', '8.0 %@Thickness 6.35 - 12.7 mm', '8.0 %@Thickness 0.250 - 0.499 in', '']"
Alclad Aluminum 3003-H112,"['Magnesium, Mg', '<= 0.10 %', '<= 0.10 %', '']","['Tensile Strength, Ultimate', '>= 100 MPa@Thickness 50.8 - 76.2 mm', '>= 14500 psi@Thickness 2.00 - 3.00 in', '']","['Tensile Strength, Yield', '>= 41.0 MPa@Thickness 12.7 - 50.8 mm', '>= 5950 psi@Thickness 0.500 - 2.00 in', '']","['Elongation at Break', '8.0 %@Thickness 6.35 - 12.7 mm', '8.0 %@Thickness 0.250 - 0.499 in', '']"
Alclad Aluminum 3003-H112,"['Manganese, Mn', '<= 0.10 %', '<= 0.10 %', '']","['Tensile Strength, Ultimate', '>= 100 MPa@Thickness 50.8 - 76.2 mm', '>= 14500 psi@Thickness 2.00 - 3.00 in', '']","['Tensile Strength, Yield', '>= 41.0 MPa@Thickness 12.7 - 50.8 mm', '>= 5950 psi@Thickness 0.500 - 2.00 in', '']","['Elongation at Break', '8.0 %@Thickness 6.35 - 12.7 mm', '8.0 %@Thickness 0.250 - 0.499 in', '']"
Alclad Aluminum 3003-H112,"['Other, each', '<= 0.050 %', '<= 0.050 %', '']","['Tensile Strength, Ultimate', '>= 100 MPa@Thickness 50.8 - 76.2 mm', '>= 14500 psi@Thickness 2.00 - 3.00 in', '']","['Tensile Strength, Yield', '>= 41.0 MPa@Thickness 12.7 - 50.8 mm', '>= 5950 psi@Thickness 0.500 - 2.00 in', '']","['Elongation at Break', '8.0 %@Thickness 6.35 - 12.7 mm', '8.0 %@Thickness 0.250 - 0.499 in', '']"
Alclad Aluminum 3003-H112,"['Other, total', '<= 0.15 %', '<= 0.15 %', '']","['Tensile Strength, Ultimate', '>= 100 MPa@Thickness 50.8 - 76.2 mm', '>= 14500 psi@Thickness 2.00 - 3.00 in', '']","['Tensile Strength, Yield', '>= 41.0 MPa@Thickness 12.7 - 50.8 mm', '>= 5950 psi@Thickness 0.500 - 2.00 in', '']","['Elongation at Break', '8.0 %@Thickness 6.35 - 12.7 mm', '8.0 %@Thickness 0.250 - 0.499 in', '']"
Alclad Aluminum 3003-H112,"['Si+Fe', '<= 0.70 %', '<= 0.70 %', '']","['Tensile Strength, Ultimate', '>= 100 MPa@Thickness 50.8 - 76.2 mm', '>= 14500 psi@Thickness 2.00 - 3.00 in', '']","['Tensile Strength, Yield', '>= 41.0 MPa@Thickness 12.7 - 50.8 mm', '>= 5950 psi@Thickness 0.500 - 2.00 in', '']","['Elongation at Break', '8.0 %@Thickness 6.35 - 12.7 mm', '8.0 %@Thickness 0.250 - 0.499 in', '']"
Alclad Aluminum 3003-H112,"['Zinc, Zn', '0.80 - 1.3 %', '0.80 - 1.3 %', '']","['Tensile Strength, Ultimate', '>= 100 MPa@Thickness 50.8 - 76.2 mm', '>= 14500 psi@Thickness 2.00 - 3.00 in', '']","['Tensile Strength, Yield', '>= 41.0 MPa@Thickness 12.7 - 50.8 mm', '>= 5950 psi@Thickness 0.500 - 2.00 in', '']","['Elongation at Break', '8.0 %@Thickness 6.35 - 12.7 mm', '8.0 %@Thickness 0.250 - 0.499 in', '']"
Alclad Aluminum 3003-H12,"['Aluminum, Al', '96.7 - 99 %', '96.7 - 99 %', 'As remainder']","['Tensile Strength, Ultimate', '131 MPa', '19000 psi', 'AA; Typical']","['Tensile Strength, Yield', '124 MPa', '18000 psi', 'AA; Typical']","['Elongation at Break', '4.0 - 9.0 %@Thickness 0.432 - 12.7 mm', '4.0 - 9.0 %@Thickness 0.0170 - 0.499 in', '']"
Alclad Aluminum 3003-H12,"['Copper, Cu', '0.05 - 0.20 %', '0.05 - 0.20 %', '']","['Tensile Strength, Ultimate', '131 MPa', '19000 psi', 'AA; Typical']","['Tensile Strength, Yield', '124 MPa', '18000 psi', 'AA; Typical']","['Elongation at Break', '4.0 - 9.0 %@Thickness 0.432 - 12.7 mm', '4.0 - 9.0 %@Thickness 0.0170 - 0.499 in', '']"
Alclad Aluminum 3003-H12,"['Iron, Fe', '<= 0.70 %', '<= 0.70 %', '']","['Tensile Strength, Ultimate', '131 MPa', '19000 psi', 'AA; Typical']","['Tensile Strength, Yield', '124 MPa', '18000 psi', 'AA; Typical']","['Elongation at Break', '4.0 - 9.0 %@Thickness 0.432 - 12.7 mm', '4.0 - 9.0 %@Thickness 0.0170 - 0.499 in', '']"
Alclad Aluminum 3003-H12,"['Manganese, Mn', '1.0 - 1.5 %', '1.0 - 1.5 %', '']","['Tensile Strength, Ultimate', '131 MPa', '19000 psi', 'AA; Typical']","['Tensile Strength, Yield', '124 MPa', '18000 psi', 'AA; Typical']","['Elongation at Break', '4.0 - 9.0 %@Thickness 0.432 - 12.7 mm', '4.0 - 9.0 %@Thickness 0.0170 - 0.499 in', '']"
Alclad Aluminum 3003-H12,"['Other, each', '<= 0.05 %', '<= 0.05 %', '']","['Tensile Strength, Ultimate', '131 MPa', '19000 psi', 'AA; Typical']","['Tensile Strength, Yield', '124 MPa', '18000 psi', 'AA; Typical']","['Elongation at Break', '4.0 - 9.0 %@Thickness 0.432 - 12.7 mm', '4.0 - 9.0 %@Thickness 0.0170 - 0.499 in', '']"
Alclad Aluminum 3003-H12,"['Other, total', '<= 0.15 %', '<= 0.15 %', '']","['Tensile Strength, Ultimate', '131 MPa', '19000 psi', 'AA; Typical']","['Tensile Strength, Yield', '124 MPa', '18000 psi', 'AA; Typical']","['Elongation at Break', '4.0 - 9.0 %@Thickness 0.432 - 12.7 mm', '4.0 - 9.0 %@Thickness 0.0170 - 0.499 in', '']"
Alclad Aluminum 3003-H12,"['Silicon, Si', '<= 0.60 %', '<= 0.60 %', '']","['Tensile Strength, Ultimate', '131 MPa', '19000 psi', 'AA; Typical']","['Tensile Strength, Yield', '124 MPa', '18000 psi', 'AA; Typical']","['Elongation at Break', '4.0 - 9.0 %@Thickness 0.432 - 12.7 mm', '4.0 - 9.0 %@Thickness 0.0170 - 0.499 in', '']"
Alclad Aluminum 3003-H12,"['Zinc, Zn', '<= 0.10 %', '<= 0.10 %', '']","['Tensile Strength, Ultimate', '131 MPa', '19000 psi', 'AA; Typical']","['Tensile Strength, Yield', '124 MPa', '18000 psi', 'AA; Typical']","['Elongation at Break', '4.0 - 9.0 %@Thickness 0.432 - 12.7 mm', '4.0 - 9.0 %@Thickness 0.0170 - 0.499 in', '']"
Alclad Aluminum 3003-H14,"['Aluminum, Al', '96.7 - 99 %', '96.7 - 99 %', 'As remainder']","['Tensile Strength, Ultimate', '152 MPa', '22000 psi', 'AA; Typical']","['Tensile Strength, Yield', '145 MPa', '21000 psi', 'AA; Typical']","['Elongation at Break', '1.0 - 8.0 %@Thickness 0.229 - 12.7 mm', '1.0 - 8.0 %@Thickness 0.00900 - 0.499 in', '']"
Alclad Aluminum 3003-H14,"['Copper, Cu', '0.05 - 0.20 %', '0.05 - 0.20 %', '']","['Tensile Strength, Ultimate', '152 MPa', '22000 psi', 'AA; Typical']","['Tensile Strength, Yield', '145 MPa', '21000 psi', 'AA; Typical']","['Elongation at Break', '1.0 - 8.0 %@Thickness 0.229 - 12.7 mm', '1.0 - 8.0 %@Thickness 0.00900 - 0.499 in', '']"
Alclad Aluminum 3003-H14,"['Iron, Fe', '<= 0.70 %', '<= 0.70 %', '']","['Tensile Strength, Ultimate', '152 MPa', '22000 psi', 'AA; Typical']","['Tensile Strength, Yield', '145 MPa', '21000 psi', 'AA; Typical']","['Elongation at Break', '1.0 - 8.0 %@Thickness 0.229 - 12.7 mm', '1.0 - 8.0 %@Thickness 0.00900 - 0.499 in', '']"
Alclad Aluminum 3003-H14,"['Manganese, Mn', '1.0 - 1.5 %', '1.0 - 1.5 %', '']","['Tensile Strength, Ultimate', '152 MPa', '22000 psi', 'AA; Typical']","['Tensile Strength, Yield', '145 MPa', '21000 psi', 'AA; Typical']","['Elongation at Break', '1.0 - 8.0 %@Thickness 0.229 - 12.7 mm', '1.0 - 8.0 %@Thickness 0.00900 - 0.499 in', '']"
Alclad Aluminum 3003-H14,"['Other, each', '<= 0.05 %', '<= 0.05 %', '']","['Tensile Strength, Ultimate', '152 MPa', '22000 psi', 'AA; Typical']","['Tensile Strength, Yield', '145 MPa', '21000 psi', 'AA; Typical']","['Elongation at Break', '1.0 - 8.0 %@Thickness 0.229 - 12.7 mm', '1.0 - 8.0 %@Thickness 0.00900 - 0.499 in', '']"
Alclad Aluminum 3003-H14,"['Other, total', '<= 0.15 %', '<= 0.15 %', '']","['Tensile Strength, Ultimate', '152 MPa', '22000 psi', 'AA; Typical']","['Tensile Strength, Yield', '145 MPa', '21000 psi', 'AA; Typical']","['Elongation at Break', '1.0 - 8.0 %@Thickness 0.229 - 12.7 mm', '1.0 - 8.0 %@Thickness 0.00900 - 0.499 in', '']"
Alclad Aluminum 3003-H14,"['Silicon, Si', '<= 0.60 %', '<= 0.60 %', '']","['Tensile Strength, Ultimate', '152 MPa', '22000 psi', 'AA; Typical']","['Tensile Strength, Yield', '145 MPa', '21000 psi', 'AA; Typical']","['Elongation at Break', '1.0 - 8.0 %@Thickness 0.229 - 12.7 mm', '1.0 - 8.0 %@Thickness 0.00900 - 0.499 in', '']"
Alclad Aluminum 3003-H14,"['Zinc, Zn', '<= 0.10 %', '<= 0.10 %', '']","['Tensile Strength, Ultimate', '152 MPa', '22000 psi', 'AA; Typical']","['Tensile Strength, Yield', '145 MPa', '21000 psi', 'AA; Typical']","['Elongation at Break', '1.0 - 8.0 %@Thickness 0.229 - 12.7 mm', '1.0 - 8.0 %@Thickness 0.00900 - 0.499 in', '']"
Alclad Aluminum 3003-H16,"['Aluminum, Al', '96.7 - 99 %', '96.7 - 99 %', 'As remainder']","['Tensile Strength, Ultimate', '179 MPa', '26000 psi', 'AA; Typical']","['Tensile Strength, Yield', '172 MPa', '25000 psi', 'AA; Typical']","['Elongation at Break', '1.0 - 4.0 %@Thickness 0.152 - 4.11 mm', '1.0 - 4.0 %@Thickness 0.00600 - 0.162 in', '']"
Alclad Aluminum 3003-H16,"['Copper, Cu', '0.05 - 0.20 %', '0.05 - 0.20 %', '']","['Tensile Strength, Ultimate', '179 MPa', '26000 psi', 'AA; Typical']","['Tensile Strength, Yield', '172 MPa', '25000 psi', 'AA; Typical']","['Elongation at Break', '1.0 - 4.0 %@Thickness 0.152 - 4.11 mm', '1.0 - 4.0 %@Thickness 0.00600 - 0.162 in', '']"
Alclad Aluminum 3003-H16,"['Iron, Fe', '<= 0.70 %', '<= 0.70 %', '']","['Tensile Strength, Ultimate', '179 MPa', '26000 psi', 'AA; Typical']","['Tensile Strength, Yield', '172 MPa', '25000 psi', 'AA; Typical']","['Elongation at Break', '1.0 - 4.0 %@Thickness 0.152 - 4.11 mm', '1.0 - 4.0 %@Thickness 0.00600 - 0.162 in', '']"
Alclad Aluminum 3003-H16,"['Manganese, Mn', '1.0 - 1.5 %', '1.0 - 1.5 %', '']","['Tensile Strength, Ultimate', '179 MPa', '26000 psi', 'AA; Typical']","['Tensile Strength, Yield', '172 MPa', '25000 psi', 'AA; Typical']","['Elongation at Break', '1.0 - 4.0 %@Thickness 0.152 - 4.11 mm', '1.0 - 4.0 %@Thickness 0.00600 - 0.162 in', '']"
Alclad Aluminum 3003-H16,"['Other, each', '<= 0.05 %', '<= 0.05 %', '']","['Tensile Strength, Ultimate', '179 MPa', '26000 psi', 'AA; Typical']","['Tensile Strength, Yield', '172 MPa', '25000 psi', 'AA; Typical']","['Elongation at Break', '1.0 - 4.0 %@Thickness 0.152 - 4.11 mm', '1.0 - 4.0 %@Thickness 0.00600 - 0.162 in', '']"
Alclad Aluminum 3003-H16,"['Other, total', '<= 0.15 %', '<= 0.15 %', '']","['Tensile Strength, Ultimate', '179 MPa', '26000 psi', 'AA; Typical']","['Tensile Strength, Yield', '172 MPa', '25000 psi', 'AA; Typical']","['Elongation at Break', '1.0 - 4.0 %@Thickness 0.152 - 4.11 mm', '1.0 - 4.0 %@Thickness 0.00600 - 0.162 in', '']"
Alclad Aluminum 3003-H16,"['Silicon, Si', '<= 0.60 %', '<= 0.60 %', '']","['Tensile Strength, Ultimate', '179 MPa', '26000 psi', 'AA; Typical']","['Tensile Strength, Yield', '172 MPa', '25000 psi', 'AA; Typical']","['Elongation at Break', '1.0 - 4.0 %@Thickness 0.152 - 4.11 mm', '1.0 - 4.0 %@Thickness 0.00600 - 0.162 in', '']"
Alclad Aluminum 3003-H16,"['Zinc, Zn', '<= 0.10 %', '<= 0.10 %', '']","['Tensile Strength, Ultimate', '179 MPa', '26000 psi', 'AA; Typical']","['Tensile Strength, Yield', '172 MPa', '25000 psi', 'AA; Typical']","['Elongation at Break', '1.0 - 4.0 %@Thickness 0.152 - 4.11 mm', '1.0 - 4.0 %@Thickness 0.00600 - 0.162 in', '']"
Alclad Aluminum 3003-H18,"['Aluminum, Al', '96.7 - 99 %', '96.7 - 99 %', 'As remainder']","['Tensile Strength, Ultimate', '200 MPa', '29000 psi', 'AA; Typical']","['Tensile Strength, Yield', '186 MPa', '27000 psi', 'AA; Typical']","['Elongation at Break', '1.0 - 4.0 %@Thickness 0.152 - 3.25 mm', '1.0 - 4.0 %@Thickness 0.00600 - 0.128 in', '']"
Alclad Aluminum 3003-H18,"['Copper, Cu', '0.05 - 0.20 %', '0.05 - 0.20 %', '']","['Tensile Strength, Ultimate', '200 MPa', '29000 psi', 'AA; Typical']","['Tensile Strength, Yield', '186 MPa', '27000 psi', 'AA; Typical']","['Elongation at Break', '1.0 - 4.0 %@Thickness 0.152 - 3.25 mm', '1.0 - 4.0 %@Thickness 0.00600 - 0.128 in', '']"
Alclad Aluminum 3003-H18,"['Iron, Fe', '<= 0.70 %', '<= 0.70 %', '']","['Tensile Strength, Ultimate', '200 MPa', '29000 psi', 'AA; Typical']","['Tensile Strength, Yield', '186 MPa', '27000 psi', 'AA; Typical']","['Elongation at Break', '1.0 - 4.0 %@Thickness 0.152 - 3.25 mm', '1.0 - 4.0 %@Thickness 0.00600 - 0.128 in', '']"
Alclad Aluminum 3003-H18,"['Manganese, Mn', '1.0 - 1.5 %', '1.0 - 1.5 %', '']","['Tensile Strength, Ultimate', '200 MPa', '29000 psi', 'AA; Typical']","['Tensile Strength, Yield', '186 MPa', '27000 psi', 'AA; Typical']","['Elongation at Break', '1.0 - 4.0 %@Thickness 0.152 - 3.25 mm', '1.0 - 4.0 %@Thickness 0.00600 - 0.128 in', '']"
Alclad Aluminum 3003-H18,"['Other, each', '<= 0.05 %', '<= 0.05 %', '']","['Tensile Strength, Ultimate', '200 MPa', '29000 psi', 'AA; Typical']","['Tensile Strength, Yield', '186 MPa', '27000 psi', 'AA; Typical']","['Elongation at Break', '1.0 - 4.0 %@Thickness 0.152 - 3.25 mm', '1.0 - 4.0 %@Thickness 0.00600 - 0.128 in', '']"
Alclad Aluminum 3003-H18,"['Other, total', '<= 0.15 %', '<= 0.15 %', '']","['Tensile Strength, Ultimate', '200 MPa', '29000 psi', 'AA; Typical']","['Tensile Strength, Yield', '186 MPa', '27000 psi', 'AA; Typical']","['Elongation at Break', '1.0 - 4.0 %@Thickness 0.152 - 3.25 mm', '1.0 - 4.0 %@Thickness 0.00600 - 0.128 in', '']"
Alclad Aluminum 3003-H18,"['Silicon, Si', '<= 0.60 %', '<= 0.60 %', '']","['Tensile Strength, Ultimate', '200 MPa', '29000 psi', 'AA; Typical']","['Tensile Strength, Yield', '186 MPa', '27000 psi', 'AA; Typical']","['Elongation at Break', '1.0 - 4.0 %@Thickness 0.152 - 3.25 mm', '1.0 - 4.0 %@Thickness 0.00600 - 0.128 in', '']"
Alclad Aluminum 3003-H18,"['Zinc, Zn', '<= 0.10 %', '<= 0.10 %', '']","['Tensile Strength, Ultimate', '200 MPa', '29000 psi', 'AA; Typical']","['Tensile Strength, Yield', '186 MPa', '27000 psi', 'AA; Typical']","['Elongation at Break', '1.0 - 4.0 %@Thickness 0.152 - 3.25 mm', '1.0 - 4.0 %@Thickness 0.00600 - 0.128 in', '']"
Alclad Aluminum 3003-O,"['Aluminum, Al', '96.7 - 99 %', '96.7 - 99 %', 'As remainder']","['Tensile Strength, Ultimate', '110 MPa', '16000 psi', 'AA; Typical']","['Tensile Strength, Yield', '41.4 MPa', '6000 psi', 'AA; Typical']","['Elongation at Break', '14 - 25 %@Thickness 0.152 - 12.7 mm', '14 - 25 %@Thickness 0.00600 - 0.499 in', '']"
Alclad Aluminum 3003-O,"['Copper, Cu', '0.05 - 0.20 %', '0.05 - 0.20 %', '']","['Tensile Strength, Ultimate', '110 MPa', '16000 psi', 'AA; Typical']","['Tensile Strength, Yield', '41.4 MPa', '6000 psi', 'AA; Typical']","['Elongation at Break', '14 - 25 %@Thickness 0.152 - 12.7 mm', '14 - 25 %@Thickness 0.00600 - 0.499 in', '']"
Alclad Aluminum 3003-O,"['Iron, Fe', '<= 0.70 %', '<= 0.70 %', '']","['Tensile Strength, Ultimate', '110 MPa', '16000 psi', 'AA; Typical']","['Tensile Strength, Yield', '41.4 MPa', '6000 psi', 'AA; Typical']","['Elongation at Break', '14 - 25 %@Thickness 0.152 - 12.7 mm', '14 - 25 %@Thickness 0.00600 - 0.499 in', '']"
Alclad Aluminum 3003-O,"['Manganese, Mn', '1.0 - 1.5 %', '1.0 - 1.5 %', '']","['Tensile Strength, Ultimate', '110 MPa', '16000 psi', 'AA; Typical']","['Tensile Strength, Yield', '41.4 MPa', '6000 psi', 'AA; Typical']","['Elongation at Break', '14 - 25 %@Thickness 0.152 - 12.7 mm', '14 - 25 %@Thickness 0.00600 - 0.499 in', '']"
Alclad Aluminum 3003-O,"['Other, each', '<= 0.05 %', '<= 0.05 %', '']","['Tensile Strength, Ultimate', '110 MPa', '16000 psi', 'AA; Typical']","['Tensile Strength, Yield', '41.4 MPa', '6000 psi', 'AA; Typical']","['Elongation at Break', '14 - 25 %@Thickness 0.152 - 12.7 mm', '14 - 25 %@Thickness 0.00600 - 0.499 in', '']"
Alclad Aluminum 3003-O,"['Other, total', '<= 0.15 %', '<= 0.15 %', '']","['Tensile Strength, Ultimate', '110 MPa', '16000 psi', 'AA; Typical']","['Tensile Strength, Yield', '41.4 MPa', '6000 psi', 'AA; Typical']","['Elongation at Break', '14 - 25 %@Thickness 0.152 - 12.7 mm', '14 - 25 %@Thickness 0.00600 - 0.499 in', '']"
Alclad Aluminum 3003-O,"['Silicon, Si', '<= 0.60 %', '<= 0.60 %', '']","['Tensile Strength, Ultimate', '110 MPa', '16000 psi', 'AA; Typical']","['Tensile Strength, Yield', '41.4 MPa', '6000 psi', 'AA; Typical']","['Elongation at Break', '14 - 25 %@Thickness 0.152 - 12.7 mm', '14 - 25 %@Thickness 0.00600 - 0.499 in', '']"
Alclad Aluminum 3003-O,"['Zinc, Zn', '<= 0.10 %', '<= 0.10 %', '']","['Tensile Strength, Ultimate', '110 MPa', '16000 psi', 'AA; Typical']","['Tensile Strength, Yield', '41.4 MPa', '6000 psi', 'AA; Typical']","['Elongation at Break', '14 - 25 %@Thickness 0.152 - 12.7 mm', '14 - 25 %@Thickness 0.00600 - 0.499 in', '']"
Aluminum 3003-H112,"['Aluminum, Al', '96.7 - 98.5 %', '96.7 - 98.5 %', '']","['Tensile Strength, Ultimate', '105 - 130 MPa@Thickness 12.7 - 50.8 mm', '15200 - 18900 psi@Thickness 0.500 - 2.00 in', '']","['Tensile Strength, Yield', '>= 41.0 MPa@Thickness 12.7 - 50.8 mm', '>= 5950 psi@Thickness 0.500 - 2.00 in', '']","['Elongation at Break', '8.0 %@Thickness 6.35 - 12.7 mm', '8.0 %@Thickness 0.250 - 0.499 in', '']"
Aluminum 3003-H112,"['Copper, Cu', '0.050 - 0.20 %', '0.050 - 0.20 %', '']","['Tensile Strength, Ultimate', '105 - 130 MPa@Thickness 12.7 - 50.8 mm', '15200 - 18900 psi@Thickness 0.500 - 2.00 in', '']","['Tensile Strength, Yield', '>= 41.0 MPa@Thickness 12.7 - 50.8 mm', '>= 5950 psi@Thickness 0.500 - 2.00 in', '']","['Elongation at Break', '8.0 %@Thickness 6.35 - 12.7 mm', '8.0 %@Thickness 0.250 - 0.499 in', '']"
Aluminum 3003-H112,"['Iron, Fe', '<= 0.70 %', '<= 0.70 %', '']","['Tensile Strength, Ultimate', '105 - 130 MPa@Thickness 12.7 - 50.8 mm', '15200 - 18900 psi@Thickness 0.500 - 2.00 in', '']","['Tensile Strength, Yield', '>= 41.0 MPa@Thickness 12.7 - 50.8 mm', '>= 5950 psi@Thickness 0.500 - 2.00 in', '']","['Elongation at Break', '8.0 %@Thickness 6.35 - 12.7 mm', '8.0 %@Thickness 0.250 - 0.499 in', '']"
Aluminum 3003-H112,"['Manganese, Mn', '1.0 - 1.5 %', '1.0 - 1.5 %', '']","['Tensile Strength, Ultimate', '105 - 130 MPa@Thickness 12.7 - 50.8 mm', '15200 - 18900 psi@Thickness 0.500 - 2.00 in', '']","['Tensile Strength, Yield', '>= 41.0 MPa@Thickness 12.7 - 50.8 mm', '>= 5950 psi@Thickness 0.500 - 2.00 in', '']","['Elongation at Break', '8.0 %@Thickness 6.35 - 12.7 mm', '8.0 %@Thickness 0.250 - 0.499 in', '']"
Aluminum 3003-H112,"['Other, each', '<= 0.050 %', '<= 0.050 %', '']","['Tensile Strength, Ultimate', '105 - 130 MPa@Thickness 12.7 - 50.8 mm', '15200 - 18900 psi@Thickness 0.500 - 2.00 in', '']","['Tensile Strength, Yield', '>= 41.0 MPa@Thickness 12.7 - 50.8 mm', '>= 5950 psi@Thickness 0.500 - 2.00 in', '']","['Elongation at Break', '8.0 %@Thickness 6.35 - 12.7 mm', '8.0 %@Thickness 0.250 - 0.499 in', '']"
Aluminum 3003-H112,"['Other, total', '<= 0.15 %', '<= 0.15 %', '']","['Tensile Strength, Ultimate', '105 - 130 MPa@Thickness 12.7 - 50.8 mm', '15200 - 18900 psi@Thickness 0.500 - 2.00 in', '']","['Tensile Strength, Yield', '>= 41.0 MPa@Thickness 12.7 - 50.8 mm', '>= 5950 psi@Thickness 0.500 - 2.00 in', '']","['Elongation at Break', '8.0 %@Thickness 6.35 - 12.7 mm', '8.0 %@Thickness 0.250 - 0.499 in', '']"
Aluminum 3003-H112,"['Silicon, Si', '<= 0.60 %', '<= 0.60 %', '']","['Tensile Strength, Ultimate', '105 - 130 MPa@Thickness 12.7 - 50.8 mm', '15200 - 18900 psi@Thickness 0.500 - 2.00 in', '']","['Tensile Strength, Yield', '>= 41.0 MPa@Thickness 12.7 - 50.8 mm', '>= 5950 psi@Thickness 0.500 - 2.00 in', '']","['Elongation at Break', '8.0 %@Thickness 6.35 - 12.7 mm', '8.0 %@Thickness 0.250 - 0.499 in', '']"
Aluminum 3003-H112,"['Zinc, Zn', '<= 0.10 %', '<= 0.10 %', '']","['Tensile Strength, Ultimate', '105 - 130 MPa@Thickness 12.7 - 50.8 mm', '15200 - 18900 psi@Thickness 0.500 - 2.00 in', '']","['Tensile Strength, Yield', '>= 41.0 MPa@Thickness 12.7 - 50.8 mm', '>= 5950 psi@Thickness 0.500 - 2.00 in', '']","['Elongation at Break', '8.0 %@Thickness 6.35 - 12.7 mm', '8.0 %@Thickness 0.250 - 0.499 in', '']"
Aluminum 3003-H12,"['Aluminum, Al', '96.7 - 99 %', '96.7 - 99 %', 'As remainder']","['Tensile Strength, Ultimate', '131 MPa', '19000 psi', 'AA; Typical']","['Tensile Strength, Yield', '124 MPa', '18000 psi', 'AA; Typical']","['Elongation at Break', '3.0 - 10 %@Thickness 0.432 - 50.8 mm', '3.0 - 10 %@Thickness 0.0170 - 2.00 in', '']"
Aluminum 3003-H12,"['Copper, Cu', '0.05 - 0.20 %', '0.05 - 0.20 %', '']","['Tensile Strength, Ultimate', '131 MPa', '19000 psi', 'AA; Typical']","['Tensile Strength, Yield', '124 MPa', '18000 psi', 'AA; Typical']","['Elongation at Break', '3.0 - 10 %@Thickness 0.432 - 50.8 mm', '3.0 - 10 %@Thickness 0.0170 - 2.00 in', '']"
Aluminum 3003-H12,"['Iron, Fe', '<= 0.70 %', '<= 0.70 %', '']","['Tensile Strength, Ultimate', '131 MPa', '19000 psi', 'AA; Typical']","['Tensile Strength, Yield', '124 MPa', '18000 psi', 'AA; Typical']","['Elongation at Break', '3.0 - 10 %@Thickness 0.432 - 50.8 mm', '3.0 - 10 %@Thickness 0.0170 - 2.00 in', '']"
Aluminum 3003-H12,"['Manganese, Mn', '1.0 - 1.5 %', '1.0 - 1.5 %', '']","['Tensile Strength, Ultimate', '131 MPa', '19000 psi', 'AA; Typical']","['Tensile Strength, Yield', '124 MPa', '18000 psi', 'AA; Typical']","['Elongation at Break', '3.0 - 10 %@Thickness 0.432 - 50.8 mm', '3.0 - 10 %@Thickness 0.0170 - 2.00 in', '']"
Aluminum 3003-H12,"['Other, each', '<= 0.05 %', '<= 0.05 %', '']","['Tensile Strength, Ultimate', '131 MPa', '19000 psi', 'AA; Typical']","['Tensile Strength, Yield', '124 MPa', '18000 psi', 'AA; Typical']","['Elongation at Break', '3.0 - 10 %@Thickness 0.432 - 50.8 mm', '3.0 - 10 %@Thickness 0.0170 - 2.00 in', '']"
Aluminum 3003-H12,"['Other, total', '<= 0.15 %', '<= 0.15 %', '']","['Tensile Strength, Ultimate', '131 MPa', '19000 psi', 'AA; Typical']","['Tensile Strength, Yield', '124 MPa', '18000 psi', 'AA; Typical']","['Elongation at Break', '3.0 - 10 %@Thickness 0.432 - 50.8 mm', '3.0 - 10 %@Thickness 0.0170 - 2.00 in', '']"
Aluminum 3003-H12,"['Silicon, Si', '<= 0.60 %', '<= 0.60 %', '']","['Tensile Strength, Ultimate', '131 MPa', '19000 psi', 'AA; Typical']","['Tensile Strength, Yield', '124 MPa', '18000 psi', 'AA; Typical']","['Elongation at Break', '3.0 - 10 %@Thickness 0.432 - 50.8 mm', '3.0 - 10 %@Thickness 0.0170 - 2.00 in', '']"
Aluminum 3003-H12,"['Zinc, Zn', '<= 0.10 %', '<= 0.10 %', '']","['Tensile Strength, Ultimate', '131 MPa', '19000 psi', 'AA; Typical']","['Tensile Strength, Yield', '124 MPa', '18000 psi', 'AA; Typical']","['Elongation at Break', '3.0 - 10 %@Thickness 0.432 - 50.8 mm', '3.0 - 10 %@Thickness 0.0170 - 2.00 in', '']"
Aluminum 3003-H14,"['Aluminum, Al', '96.7 - 99 %', '96.7 - 99 %', 'As remainder']","['Tensile Strength, Ultimate', '152 MPa', '22000 psi', 'AA; Typical']","['Tensile Strength, Yield', '145 MPa', '21000 psi', 'AA; Typical']","['Elongation at Break', '16 %@Temperature -30.0 °C', '16 %@Temperature -22.0 °F', '']"
Aluminum 3003-H14,"['Copper, Cu', '0.05 - 0.20 %', '0.05 - 0.20 %', '']","['Tensile Strength, Ultimate', '152 MPa', '22000 psi', 'AA; Typical']","['Tensile Strength, Yield', '145 MPa', '21000 psi', 'AA; Typical']","['Elongation at Break', '16 %@Temperature -30.0 °C', '16 %@Temperature -22.0 °F', '']"
Aluminum 3003-H14,"['Iron, Fe', '<= 0.70 %', '<= 0.70 %', '']","['Tensile Strength, Ultimate', '152 MPa', '22000 psi', 'AA; Typical']","['Tensile Strength, Yield', '145 MPa', '21000 psi', 'AA; Typical']","['Elongation at Break', '16 %@Temperature -30.0 °C', '16 %@Temperature -22.0 °F', '']"
Aluminum 3003-H14,"['Manganese, Mn', '1.0 - 1.5 %', '1.0 - 1.5 %', '']","['Tensile Strength, Ultimate', '152 MPa', '22000 psi', 'AA; Typical']","['Tensile Strength, Yield', '145 MPa', '21000 psi', 'AA; Typical']","['Elongation at Break', '16 %@Temperature -30.0 °C', '16 %@Temperature -22.0 °F', '']"
Aluminum 3003-H14,"['Other, each', '<= 0.05 %', '<= 0.05 %', '']","['Tensile Strength, Ultimate', '152 MPa', '22000 psi', 'AA; Typical']","['Tensile Strength, Yield', '145 MPa', '21000 psi', 'AA; Typical']","['Elongation at Break', '16 %@Temperature -30.0 °C', '16 %@Temperature -22.0 °F', '']"
Aluminum 3003-H14,"['Other, total', '<= 0.15 %', '<= 0.15 %', '']","['Tensile Strength, Ultimate', '152 MPa', '22000 psi', 'AA; Typical']","['Tensile Strength, Yield', '145 MPa', '21000 psi', 'AA; Typical']","['Elongation at Break', '16 %@Temperature -30.0 °C', '16 %@Temperature -22.0 °F', '']"
Aluminum 3003-H14,"['Silicon, Si', '<= 0.60 %', '<= 0.60 %', '']","['Tensile Strength, Ultimate', '152 MPa', '22000 psi', 'AA; Typical']","['Tensile Strength, Yield', '145 MPa', '21000 psi', 'AA; Typical']","['Elongation at Break', '16 %@Temperature -30.0 °C', '16 %@Temperature -22.0 °F', '']"
Aluminum 3003-H14,"['Zinc, Zn', '<= 0.10 %', '<= 0.10 %', '']","['Tensile Strength, Ultimate', '152 MPa', '22000 psi', 'AA; Typical']","['Tensile Strength, Yield', '145 MPa', '21000 psi', 'AA; Typical']","['Elongation at Break', '16 %@Temperature -30.0 °C', '16 %@Temperature -22.0 °F', '']"
Aluminum 3003-H16,"['Aluminum, Al', '96.7 - 99 %', '96.7 - 99 %', 'As remainder']","['Tensile Strength, Ultimate', '179 MPa', '26000 psi', 'AA; Typical']","['Tensile Strength, Yield', '172 MPa', '25000 psi', 'AA; Typical']","['Elongation at Break', '1.0 - 4.0 %@Thickness 0.152 - 4.11 mm', '1.0 - 4.0 %@Thickness 0.00600 - 0.162 in', '']"
Aluminum 3003-H16,"['Copper, Cu', '0.05 - 0.20 %', '0.05 - 0.20 %', '']","['Tensile Strength, Ultimate', '179 MPa', '26000 psi', 'AA; Typical']","['Tensile Strength, Yield', '172 MPa', '25000 psi', 'AA; Typical']","['Elongation at Break', '1.0 - 4.0 %@Thickness 0.152 - 4.11 mm', '1.0 - 4.0 %@Thickness 0.00600 - 0.162 in', '']"
Aluminum 3003-H16,"['Iron, Fe', '<= 0.70 %', '<= 0.70 %', '']","['Tensile Strength, Ultimate', '179 MPa', '26000 psi', 'AA; Typical']","['Tensile Strength, Yield', '172 MPa', '25000 psi', 'AA; Typical']","['Elongation at Break', '1.0 - 4.0 %@Thickness 0.152 - 4.11 mm', '1.0 - 4.0 %@Thickness 0.00600 - 0.162 in', '']"
Aluminum 3003-H16,"['Manganese, Mn', '1.0 - 1.5 %', '1.0 - 1.5 %', '']","['Tensile Strength, Ultimate', '179 MPa', '26000 psi', 'AA; Typical']","['Tensile Strength, Yield', '172 MPa', '25000 psi', 'AA; Typical']","['Elongation at Break', '1.0 - 4.0 %@Thickness 0.152 - 4.11 mm', '1.0 - 4.0 %@Thickness 0.00600 - 0.162 in', '']"
Aluminum 3003-H16,"['Other, each', '<= 0.05 %', '<= 0.05 %', '']","['Tensile Strength, Ultimate', '179 MPa', '26000 psi', 'AA; Typical']","['Tensile Strength, Yield', '172 MPa', '25000 psi', 'AA; Typical']","['Elongation at Break', '1.0 - 4.0 %@Thickness 0.152 - 4.11 mm', '1.0 - 4.0 %@Thickness 0.00600 - 0.162 in', '']"
Aluminum 3003-H16,"['Other, total', '<= 0.15 %', '<= 0.15 %', '']","['Tensile Strength, Ultimate', '179 MPa', '26000 psi', 'AA; Typical']","['Tensile Strength, Yield', '172 MPa', '25000 psi', 'AA; Typical']","['Elongation at Break', '1.0 - 4.0 %@Thickness 0.152 - 4.11 mm', '1.0 - 4.0 %@Thickness 0.00600 - 0.162 in', '']"
Aluminum 3003-H16,"['Silicon, Si', '<= 0.60 %', '<= 0.60 %', '']","['Tensile Strength, Ultimate', '179 MPa', '26000 psi', 'AA; Typical']","['Tensile Strength, Yield', '172 MPa', '25000 psi', 'AA; Typical']","['Elongation at Break', '1.0 - 4.0 %@Thickness 0.152 - 4.11 mm', '1.0 - 4.0 %@Thickness 0.00600 - 0.162 in', '']"
Aluminum 3003-H16,"['Zinc, Zn', '<= 0.10 %', '<= 0.10 %', '']","['Tensile Strength, Ultimate', '179 MPa', '26000 psi', 'AA; Typical']","['Tensile Strength, Yield', '172 MPa', '25000 psi', 'AA; Typical']","['Elongation at Break', '1.0 - 4.0 %@Thickness 0.152 - 4.11 mm', '1.0 - 4.0 %@Thickness 0.00600 - 0.162 in', '']"
Aluminum 3003-H18,"['Aluminum, Al', '96.7 - 99 %', '96.7 - 99 %', 'As remainder']","['Tensile Strength, Ultimate', '200 MPa', '29000 psi', 'AA; Typical']","['Tensile Strength, Yield', '186 MPa', '27000 psi', 'AA; Typical']","['Elongation at Break', '10 %@Temperature -30.0 °C', '10 %@Temperature -22.0 °F', '']"
Aluminum 3003-H18,"['Copper, Cu', '0.05 - 0.20 %', '0.05 - 0.20 %', '']","['Tensile Strength, Ultimate', '200 MPa', '29000 psi', 'AA; Typical']","['Tensile Strength, Yield', '186 MPa', '27000 psi', 'AA; Typical']","['Elongation at Break', '10 %@Temperature -30.0 °C', '10 %@Temperature -22.0 °F', '']"
Aluminum 3003-H18,"['Iron, Fe', '<= 0.70 %', '<= 0.70 %', '']","['Tensile Strength, Ultimate', '200 MPa', '29000 psi', 'AA; Typical']","['Tensile Strength, Yield', '186 MPa', '27000 psi', 'AA; Typical']","['Elongation at Break', '10 %@Temperature -30.0 °C', '10 %@Temperature -22.0 °F', '']"
Aluminum 3003-H18,"['Manganese, Mn', '1.0 - 1.5 %', '1.0 - 1.5 %', '']","['Tensile Strength, Ultimate', '200 MPa', '29000 psi', 'AA; Typical']","['Tensile Strength, Yield', '186 MPa', '27000 psi', 'AA; Typical']","['Elongation at Break', '10 %@Temperature -30.0 °C', '10 %@Temperature -22.0 °F', '']"
Aluminum 3003-H18,"['Other, each', '<= 0.05 %', '<= 0.05 %', '']","['Tensile Strength, Ultimate', '200 MPa', '29000 psi', 'AA; Typical']","['Tensile Strength, Yield', '186 MPa', '27000 psi', 'AA; Typical']","['Elongation at Break', '10 %@Temperature -30.0 °C', '10 %@Temperature -22.0 °F', '']"
Aluminum 3003-H18,"['Other, total', '<= 0.15 %', '<= 0.15 %', '']","['Tensile Strength, Ultimate', '200 MPa', '29000 psi', 'AA; Typical']","['Tensile Strength, Yield', '186 MPa', '27000 psi', 'AA; Typical']","['Elongation at Break', '10 %@Temperature -30.0 °C', '10 %@Temperature -22.0 °F', '']"
Aluminum 3003-H18,"['Silicon, Si', '<= 0.60 %', '<= 0.60 %', '']","['Tensile Strength, Ultimate', '200 MPa', '29000 psi', 'AA; Typical']","['Tensile Strength, Yield', '186 MPa', '27000 psi', 'AA; Typical']","['Elongation at Break', '10 %@Temperature -30.0 °C', '10 %@Temperature -22.0 °F', '']"
Aluminum 3003-H18,"['Zinc, Zn', '<= 0.10 %', '<= 0.10 %', '']","['Tensile Strength, Ultimate', '200 MPa', '29000 psi', 'AA; Typical']","['Tensile Strength, Yield', '186 MPa', '27000 psi', 'AA; Typical']","['Elongation at Break', '10 %@Temperature -30.0 °C', '10 %@Temperature -22.0 °F', '']"
Aluminum 3003-H19 Foil,"['Aluminum, Al', '96.7 - 99 %', '96.7 - 99 %', 'As remainder']","['Tensile Strength, Ultimate', '250 MPa', '36300 psi', '']","['Tensile Strength, Yield', '220 MPa', '31900 psi', '']","['Elongation at Break', '3.5 %', '3.5 %', 'Foil']"
Aluminum 3003-H19 Foil,"['Copper, Cu', '0.05 - 0.20 %', '0.05 - 0.20 %', '']","['Tensile Strength, Ultimate', '250 MPa', '36300 psi', '']","['Tensile Strength, Yield', '220 MPa', '31900 psi', '']","['Elongation at Break', '3.5 %', '3.5 %', 'Foil']"
Aluminum 3003-H19 Foil,"['Iron, Fe', '<= 0.70 %', '<= 0.70 %', '']","['Tensile Strength, Ultimate', '250 MPa', '36300 psi', '']","['Tensile Strength, Yield', '220 MPa', '31900 psi', '']","['Elongation at Break', '3.5 %', '3.5 %', 'Foil']"
Aluminum 3003-H19 Foil,"['Manganese, Mn', '1.0 - 1.5 %', '1.0 - 1.5 %', '']","['Tensile Strength, Ultimate', '250 MPa', '36300 psi', '']","['Tensile Strength, Yield', '220 MPa', '31900 psi', '']","['Elongation at Break', '3.5 %', '3.5 %', 'Foil']"
Aluminum 3003-H19 Foil,"['Other, each', '<= 0.05 %', '<= 0.05 %', '']","['Tensile Strength, Ultimate', '250 MPa', '36300 psi', '']","['Tensile Strength, Yield', '220 MPa', '31900 psi', '']","['Elongation at Break', '3.5 %', '3.5 %', 'Foil']"
Aluminum 3003-H19 Foil,"['Other, total', '<= 0.15 %', '<= 0.15 %', '']","['Tensile Strength, Ultimate', '250 MPa', '36300 psi', '']","['Tensile Strength, Yield', '220 MPa', '31900 psi', '']","['Elongation at Break', '3.5 %', '3.5 %', 'Foil']"
Aluminum 3003-H19 Foil,"['Silicon, Si', '<= 0.60 %', '<= 0.60 %', '']","['Tensile Strength, Ultimate', '250 MPa', '36300 psi', '']","['Tensile Strength, Yield', '220 MPa', '31900 psi', '']","['Elongation at Break', '3.5 %', '3.5 %', 'Foil']"
Aluminum 3003-H19 Foil,"['Zinc, Zn', '<= 0.10 %', '<= 0.10 %', '']","['Tensile Strength, Ultimate', '250 MPa', '36300 psi', '']","['Tensile Strength, Yield', '220 MPa', '31900 psi', '']","['Elongation at Break', '3.5 %', '3.5 %', 'Foil']"
Aluminum 3003-O,"['Aluminum, Al', '96.7 - 99 %', '96.7 - 99 %', 'As remainder']","['Tensile Strength, Ultimate', '110 MPa', '16000 psi', 'AA; Typical']","['Tensile Strength, Yield', '41.4 MPa', '6000 psi', 'AA; Typical']","['Elongation at Break', '40 %@Temperature 25.0 °C', '40 %@Temperature 77.0 °F', '']"
Aluminum 3003-O,"['Copper, Cu', '0.05 - 0.20 %', '0.05 - 0.20 %', '']","['Tensile Strength, Ultimate', '110 MPa', '16000 psi', 'AA; Typical']","['Tensile Strength, Yield', '41.4 MPa', '6000 psi', 'AA; Typical']","['Elongation at Break', '40 %@Temperature 25.0 °C', '40 %@Temperature 77.0 °F', '']"
Aluminum 3003-O,"['Iron, Fe', '<= 0.70 %', '<= 0.70 %', '']","['Tensile Strength, Ultimate', '110 MPa', '16000 psi', 'AA; Typical']","['Tensile Strength, Yield', '41.4 MPa', '6000 psi', 'AA; Typical']","['Elongation at Break', '40 %@Temperature 25.0 °C', '40 %@Temperature 77.0 °F', '']"
Aluminum 3003-O,"['Manganese, Mn', '1.0 - 1.5 %', '1.0 - 1.5 %', '']","['Tensile Strength, Ultimate', '110 MPa', '16000 psi', 'AA; Typical']","['Tensile Strength, Yield', '41.4 MPa', '6000 psi', 'AA; Typical']","['Elongation at Break', '40 %@Temperature 25.0 °C', '40 %@Temperature 77.0 °F', '']"
Aluminum 3003-O,"['Other, each', '<= 0.05 %', '<= 0.05 %', '']","['Tensile Strength, Ultimate', '110 MPa', '16000 psi', 'AA; Typical']","['Tensile Strength, Yield', '41.4 MPa', '6000 psi', 'AA; Typical']","['Elongation at Break', '40 %@Temperature 25.0 °C', '40 %@Temperature 77.0 °F', '']"
Aluminum 3003-O,"['Other, total', '<= 0.15 %', '<= 0.15 %', '']","['Tensile Strength, Ultimate', '110 MPa', '16000 psi', 'AA; Typical']","['Tensile Strength, Yield', '41.4 MPa', '6000 psi', 'AA; Typical']","['Elongation at Break', '40 %@Temperature 25.0 °C', '40 %@Temperature 77.0 °F', '']"
Aluminum 3003-O,"['Silicon, Si', '<= 0.60 %', '<= 0.60 %', '']","['Tensile Strength, Ultimate', '110 MPa', '16000 psi', 'AA; Typical']","['Tensile Strength, Yield', '41.4 MPa', '6000 psi', 'AA; Typical']","['Elongation at Break', '40 %@Temperature 25.0 °C', '40 %@Temperature 77.0 °F', '']"
Aluminum 3003-O,"['Zinc, Zn', '<= 0.10 %', '<= 0.10 %', '']","['Tensile Strength, Ultimate', '110 MPa', '16000 psi', 'AA; Typical']","['Tensile Strength, Yield', '41.4 MPa', '6000 psi', 'AA; Typical']","['Elongation at Break', '40 %@Temperature 25.0 °C', '40 %@Temperature 77.0 °F', '']"
Alclad Aluminum 3004-H112,"['Aluminum, Al', '98.05 - 99.2 %', '98.05 - 99.2 %', '']","['Tensile Strength, Ultimate', '>= 150 MPa@Thickness 6.35 - 12.7 mm', '>= 21800 psi@Thickness 0.250 - 0.499 in', '']","['Tensile Strength, Yield', '>= 59.0 MPa@Thickness 6.35 - 12.7 mm', '>= 8560 psi@Thickness 0.250 - 0.499 in', '']","['Elongation at Break', '7.0 %@Thickness 6.35 - 12.7 mm', '7.0 %@Thickness 0.250 - 0.499 in', '']"
Alclad Aluminum 3004-H112,"['Copper, Cu', '<= 0.10 %', '<= 0.10 %', '']","['Tensile Strength, Ultimate', '>= 150 MPa@Thickness 6.35 - 12.7 mm', '>= 21800 psi@Thickness 0.250 - 0.499 in', '']","['Tensile Strength, Yield', '>= 59.0 MPa@Thickness 6.35 - 12.7 mm', '>= 8560 psi@Thickness 0.250 - 0.499 in', '']","['Elongation at Break', '7.0 %@Thickness 6.35 - 12.7 mm', '7.0 %@Thickness 0.250 - 0.499 in', '']"
Alclad Aluminum 3004-H112,"['Magnesium, Mg', '<= 0.10 %', '<= 0.10 %', '']","['Tensile Strength, Ultimate', '>= 150 MPa@Thickness 6.35 - 12.7 mm', '>= 21800 psi@Thickness 0.250 - 0.499 in', '']","['Tensile Strength, Yield', '>= 59.0 MPa@Thickness 6.35 - 12.7 mm', '>= 8560 psi@Thickness 0.250 - 0.499 in', '']","['Elongation at Break', '7.0 %@Thickness 6.35 - 12.7 mm', '7.0 %@Thickness 0.250 - 0.499 in', '']"
Alclad Aluminum 3004-H112,"['Manganese, Mn', '<= 0.10 %', '<= 0.10 %', '']","['Tensile Strength, Ultimate', '>= 150 MPa@Thickness 6.35 - 12.7 mm', '>= 21800 psi@Thickness 0.250 - 0.499 in', '']","['Tensile Strength, Yield', '>= 59.0 MPa@Thickness 6.35 - 12.7 mm', '>= 8560 psi@Thickness 0.250 - 0.499 in', '']","['Elongation at Break', '7.0 %@Thickness 6.35 - 12.7 mm', '7.0 %@Thickness 0.250 - 0.499 in', '']"
Alclad Aluminum 3004-H112,"['Other, each', '<= 0.050 %', '<= 0.050 %', '']","['Tensile Strength, Ultimate', '>= 150 MPa@Thickness 6.35 - 12.7 mm', '>= 21800 psi@Thickness 0.250 - 0.499 in', '']","['Tensile Strength, Yield', '>= 59.0 MPa@Thickness 6.35 - 12.7 mm', '>= 8560 psi@Thickness 0.250 - 0.499 in', '']","['Elongation at Break', '7.0 %@Thickness 6.35 - 12.7 mm', '7.0 %@Thickness 0.250 - 0.499 in', '']"
Alclad Aluminum 3004-H112,"['Other, total', '<= 0.15 %', '<= 0.15 %', '']","['Tensile Strength, Ultimate', '>= 150 MPa@Thickness 6.35 - 12.7 mm', '>= 21800 psi@Thickness 0.250 - 0.499 in', '']","['Tensile Strength, Yield', '>= 59.0 MPa@Thickness 6.35 - 12.7 mm', '>= 8560 psi@Thickness 0.250 - 0.499 in', '']","['Elongation at Break', '7.0 %@Thickness 6.35 - 12.7 mm', '7.0 %@Thickness 0.250 - 0.499 in', '']"
Alclad Aluminum 3004-H112,"['Si+Fe', '<= 0.70 %', '<= 0.70 %', '']","['Tensile Strength, Ultimate', '>= 150 MPa@Thickness 6.35 - 12.7 mm', '>= 21800 psi@Thickness 0.250 - 0.499 in', '']","['Tensile Strength, Yield', '>= 59.0 MPa@Thickness 6.35 - 12.7 mm', '>= 8560 psi@Thickness 0.250 - 0.499 in', '']","['Elongation at Break', '7.0 %@Thickness 6.35 - 12.7 mm', '7.0 %@Thickness 0.250 - 0.499 in', '']"
Alclad Aluminum 3004-H112,"['Zinc, Zn', '0.80 - 1.3 %', '0.80 - 1.3 %', '']","['Tensile Strength, Ultimate', '>= 150 MPa@Thickness 6.35 - 12.7 mm', '>= 21800 psi@Thickness 0.250 - 0.499 in', '']","['Tensile Strength, Yield', '>= 59.0 MPa@Thickness 6.35 - 12.7 mm', '>= 8560 psi@Thickness 0.250 - 0.499 in', '']","['Elongation at Break', '7.0 %@Thickness 6.35 - 12.7 mm', '7.0 %@Thickness 0.250 - 0.499 in', '']"
