Repository: josiahZXY/AI-assisted-Discovering-High-Strength-and-Ductility-Alloys-and-Database-Development

如果想看完整结果的话，请在这里下载论文观看: https://www.researchgate.net/publication/342881088_AI-assisted_Discovering_High_Strength_and_Ductility_Alloys_and_Database_Development.
喜欢的话请一键三连： star, watch,fork.

作者:张焇烊 2020/4/30

# AI-assisted-Discovering-High-Strength-and-Ductility-Alloys-and-Database-Development
    请将本文件解压放置在D盘下面,在使用user_interface之前，请先将AI-assisted-Discovering-High-Strength-and-Ductility-Alloys-and-Database-Development\Machine_learning\pipeline\p_files下的两个压缩文件解压至当前目录，否则user_interface功能不全。
    Please unzip this file and place it under the D drive.

File: database/Matweb_original_database/Mathweb/Aluminum Alloy5.csv (part 3 of 4)
4835,96.7,Aluminum 5052-O,"['Aluminum, Al', '95.7 - 97.7 %', '95.7 - 97.7 %', 'As remainder']","['Tensile Strength, Ultimate', '193 MPa', '28000 psi', 'AA; Typical']","['Tensile Strength, Yield', '89.6 MPa', '13000 psi', 'AA; Typical']","['Elongation at Break', '30 %@Temperature 24.0 °C', '30 %@Temperature 75.2 °F', '']"
#VALUE!, ,Aluminum 5154-O,"['Iron, Fe', '<= 0.40 %', '<= 0.40 %', '']","['Tensile Strength, Ultimate', '241 MPa', '35000 psi', 'AA; Typical']","['Tensile Strength, Yield', '117 MPa', '17000 psi', 'AA; Typical']","['Elongation at Break', '30 %@Temperature 24.0 °C', '30 %@Temperature 75.2 °F', '']"
#VALUE!, ,Aluminum 5154-O,"['Magnesium, Mg', '3.1 - 3.9 %', '3.1 - 3.9 %', '']","['Tensile Strength, Ultimate', '241 MPa', '35000 psi', 'AA; Typical']","['Tensile Strength, Yield', '117 MPa', '17000 psi', 'AA; Typical']","['Elongation at Break', '30 %@Temperature 24.0 °C', '30 %@Temperature 75.2 °F', '']"
#VALUE!, ,Aluminum 5154-O,"['Manganese, Mn', '<= 0.10 %', '<= 0.10 %', '']","['Tensile Strength, Ultimate', '241 MPa', '35000 psi', 'AA; Typical']","['Tensile Strength, Yield', '117 MPa', '17000 psi', 'AA; Typical']","['Elongation at Break', '30 %@Temperature 24.0 °C', '30 %@Temperature 75.2 °F', '']"
#VALUE!, ,Aluminum 5154-O,"['Other, each', '<= 0.05 %', '<= 0.05 %', '']","['Tensile Strength, Ultimate', '241 MPa', '35000 psi', 'AA; Typical']","['Tensile Strength, Yield', '117 MPa', '17000 psi', 'AA; Typical']","['Elongation at Break', '30 %@Temperature 24.0 °C', '30 %@Temperature 75.2 °F', '']"
#VALUE!, ,Aluminum 5154-O,"['Other, total', '<= 0.15 %', '<= 0.15 %', '']","['Tensile Strength, Ultimate', '241 MPa', '35000 psi', 'AA; Typical']","['Tensile Strength, Yield', '117 MPa', '17000 psi', 'AA; Typical']","['Elongation at Break', '30 %@Temperature 24.0 °C', '30 %@Temperature 75.2 °F', '']"
#VALUE!, ,Aluminum 5154-O,"['Silicon, Si', '<= 0.25 %', '<= 0.25 %', '']","['Tensile Strength, Ultimate', '241 MPa', '35000 psi', 'AA; Typical']","['Tensile Strength, Yield', '117 MPa', '17000 psi', 'AA; Typical']","['Elongation at Break', '30 %@Temperature 24.0 °C', '30 %@Temperature 75.2 °F', '']"
#VALUE!, ,Aluminum 5154-O,"['Titanium, Ti', '<= 0.20 %', '<= 0.20 %', '']","['Tensile Strength, Ultimate', '241 MPa', '35000 psi', 'AA; Typical']","['Tensile Strength, Yield', '117 MPa', '17000 psi', 'AA; Typical']","['Elongation at Break', '30 %@Temperature 24.0 °C', '30 %@Temperature 75.2 °F', '']"
#VALUE!, ,Aluminum 5154-O,"['Zinc, Zn', '<= 0.20 %', '<= 0.20 %', '']","['Tensile Strength, Ultimate', '241 MPa', '35000 psi', 'AA; Typical']","['Tensile Strength, Yield', '117 MPa', '17000 psi', 'AA; Typical']","['Elongation at Break', '30 %@Temperature 24.0 °C', '30 %@Temperature 75.2 °F', '']"
4725,94.5,Aluminum 5182-H19,"['Aluminum, Al', '93.2 - 95.8 %', '93.2 - 95.8 %', 'As remainder']","['Tensile Strength, Ultimate', '420 MPa', '60900 psi', '']","['Tensile Strength, Yield', '395 MPa', '57300 psi', '']","['Elongation at Break', '4.0 %@Thickness 1.60 mm', '4.0 %@Thickness 0.0630 in', 'In 5 cm']"
5,0.1,Aluminum 5182-H19,"['Chromium, Cr', '<= 0.10 %', '<= 0.10 %', '']","['Tensile Strength, Ultimate', '420 MPa', '60900 psi', '']","['Tensile Strength, Yield', '395 MPa', '57300 psi', '']","['Elongation at Break', '4.0 %@Thickness 1.60 mm', '4.0 %@Thickness 0.0630 in', 'In 5 cm']"
7.5,0.15,Aluminum 5182-H19,"['Copper, Cu', '<= 0.15 %', '<= 0.15 %', '']","['Tensile Strength, Ultimate', '420 MPa', '60900 psi', '']","['Tensile Strength, Yield', '395 MPa', '57300 psi', '']","['Elongation at Break', '4.0 %@Thickness 1.60 mm', '4.0 %@Thickness 0.0630 in', 'In 5 cm']"
17.5,0.35,Aluminum 5182-H19,"['Iron, Fe', '<= 0.35 %', '<= 0.35 %', '']","['Tensile Strength, Ultimate', '420 MPa', '60900 psi', '']","['Tensile Strength, Yield', '395 MPa', '57300 psi', '']","['Elongation at Break', '4.0 %@Thickness 1.60 mm', '4.0 %@Thickness 0.0630 in', 'In 5 cm']"
225,4.5,Aluminum 5182-H19,"['Magnesium, Mg', '4.0 - 5.0 %', '4.0 - 5.0 %', '']","['Tensile Strength, Ultimate', '420 MPa', '60900 psi', '']","['Tensile Strength, Yield', '395 MPa', '57300 psi', '']","['Elongation at Break', '4.0 %@Thickness 1.60 mm', '4.0 %@Thickness 0.0630 in', 'In 5 cm']"
17.5,0.35,Aluminum 5182-H19,"['Manganese, Mn', '0.20 - 0.50 %', '0.20 - 0.50 %', '']","['Tensile Strength, Ultimate', '420 MPa', '60900 psi', '']","['Tensile Strength, Yield', '395 MPa', '57300 psi', '']","['Elongation at Break', '4.0 %@Thickness 1.60 mm', '4.0 %@Thickness 0.0630 in', 'In 5 cm']"
#VALUE!, ,Aluminum 5182-H19,"['Other, each', '<= 0.05 %', '<= 0.05 %', '']","['Tensile Strength, Ultimate', '420 MPa', '60900 psi', '']","['Tensile Strength, Yield', '395 MPa', '57300 psi', '']","['Elongation at Break', '4.0 %@Thickness 1.60 mm', '4.0 %@Thickness 0.0630 in', 'In 5 cm']"
#VALUE!, ,Aluminum 5182-H19,"['Other, total', '<= 0.15 %', '<= 0.15 %', '']","['Tensile Strength, Ultimate', '420 MPa', '60900 psi', '']","['Tensile Strength, Yield', '395 MPa', '57300 psi', '']","['Elongation at Break', '4.0 %@Thickness 1.60 mm', '4.0 %@Thickness 0.0630 in', 'In 5 cm']"
10,0.2,Aluminum 5182-H19,"['Silicon, Si', '<= 0.20 %', '<= 0.20 %', '']","['Tensile Strength, Ultimate', '420 MPa', '60900 psi', '']","['Tensile Strength, Yield', '395 MPa', '57300 psi', '']","['Elongation at Break', '4.0 %@Thickness 1.60 mm', '4.0 %@Thickness 0.0630 in', 'In 5 cm']"
5,0.1,Aluminum 5182-H19,"['Titanium, Ti', '<= 0.10 %', '<= 0.10 %', '']","['Tensile Strength, Ultimate', '420 MPa', '60900 psi', '']","['Tensile Strength, Yield', '395 MPa', '57300 psi', '']","['Elongation at Break', '4.0 %@Thickness 1.60 mm', '4.0 %@Thickness 0.0630 in', 'In 5 cm']"
12.5,0.25,Aluminum 5182-H19,"['Zinc, Zn', '<= 0.25 %', '<= 0.25 %', '']","['Tensile Strength, Ultimate', '420 MPa', '60900 psi', '']","['Tensile Strength, Yield', '395 MPa', '57300 psi', '']","['Elongation at Break', '4.0 %@Thickness 1.60 mm', '4.0 %@Thickness 0.0630 in', 'In 5 cm']"
#VALUE!, ,Aluminum 5182-H32,"['Aluminum, Al', '93.2 - 95.8 %', '93.2 - 95.8 %', 'As remainder']","['Tensile Strength, Ultimate', '320 MPa', '46400 psi', '']","['Tensile Strength, Yield', '230 MPa', '33400 psi', '']","['Elongation at Break', '12 %@Thickness 1.60 mm', '12 %@Thickness 0.0630 in', 'In 5 cm']"
#VALUE!, ,Aluminum 5182-H32,"['Chromium, Cr', '<= 0.10 %', '<= 0.10 %', '']","['Tensile Strength, Ultimate', '320 MPa', '46400 psi', '']","['Tensile Strength, Yield', '230 MPa', '33400 psi', '']","['Elongation at Break', '12 %@Thickness 1.60 mm', '12 %@Thickness 0.0630 in', 'In 5 cm']"
#VALUE!, ,Aluminum 5182-H32,"['Copper, Cu', '<= 0.15 %', '<= 0.15 %', '']","['Tensile Strength, Ultimate', '320 MPa', '46400 psi', '']","['Tensile Strength, Yield', '230 MPa', '33400 psi', '']","['Elongation at Break', '12 %@Thickness 1.60 mm', '12 %@Thickness 0.0630 in', 'In 5 cm']"
#VALUE!, ,Aluminum 5182-H32,"['Iron, Fe', '<= 0.35 %', '<= 0.35 %', '']","['Tensile Strength, Ultimate', '320 MPa', '46400 psi', '']","['Tensile Strength, Yield', '230 MPa', '33400 psi', '']","['Elongation at Break', '12 %@Thickness 1.60 mm', '12 %@Thickness 0.0630 in', 'In 5 cm']"
#VALUE!, ,Aluminum 5182-H32,"['Magnesium, Mg', '4.0 - 5.0 %', '4.0 - 5.0 %', '']","['Tensile Strength, Ultimate', '320 MPa', '46400 psi', '']","['Tensile Strength, Yield', '230 MPa', '33400 psi', '']","['Elongation at Break', '12 %@Thickness 1.60 mm', '12 %@Thickness 0.0630 in', 'In 5 cm']"
#VALUE!, ,Aluminum 5182-H32,"['Manganese, Mn', '0.20 - 0.50 %', '0.20 - 0.50 %', '']","['Tensile Strength, Ultimate', '320 MPa', '46400 psi', '']","['Tensile Strength, Yield', '230 MPa', '33400 psi', '']","['Elongation at Break', '12 %@Thickness 1.60 mm', '12 %@Thickness 0.0630 in', 'In 5 cm']"
#VALUE!, ,Aluminum 5182-H32,"['Other, each', '<= 0.05 %', '<= 0.05 %', '']","['Tensile Strength, Ultimate', '320 MPa', '46400 psi', '']","['Tensile Strength, Yield', '230 MPa', '33400 psi', '']","['Elongation at Break', '12 %@Thickness 1.60 mm', '12 %@Thickness 0.0630 in', 'In 5 cm']"
#VALUE!, ,Aluminum 5182-H32,"['Other, total', '<= 0.15 %', '<= 0.15 %', '']","['Tensile Strength, Ultimate', '320 MPa', '46400 psi', '']","['Tensile Strength, Yield', '230 MPa', '33400 psi', '']","['Elongation at Break', '12 %@Thickness 1.60 mm', '12 %@Thickness 0.0630 in', 'In 5 cm']"
#VALUE!, ,Aluminum 5182-H32,"['Silicon, Si', '<= 0.20 %', '<= 0.20 %', '']","['Tensile Strength, Ultimate', '320 MPa', '46400 psi', '']","['Tensile Strength, Yield', '230 MPa', '33400 psi', '']","['Elongation at Break', '12 %@Thickness 1.60 mm', '12 %@Thickness 0.0630 in', 'In 5 cm']"
#VALUE!, ,Aluminum 5182-H32,"['Titanium, Ti', '<= 0.10 %', '<= 0.10 %', '']","['Tensile Strength, Ultimate', '320 MPa', '46400 psi', '']","['Tensile Strength, Yield', '230 MPa', '33400 psi', '']","['Elongation at Break', '12 %@Thickness 1.60 mm', '12 %@Thickness 0.0630 in', 'In 5 cm']"
#VALUE!, ,Aluminum 5182-H32,"['Zinc, Zn', '<= 0.25 %', '<= 0.25 %', '']","['Tensile Strength, Ultimate', '320 MPa', '46400 psi', '']","['Tensile Strength, Yield', '230 MPa', '33400 psi', '']","['Elongation at Break', '12 %@Thickness 1.60 mm', '12 %@Thickness 0.0630 in', 'In 5 cm']"
#VALUE!, ,Aluminum 5182-H34,"['Aluminum, Al', '93.2 - 95.8 %', '93.2 - 95.8 %', 'As remainder']","['Tensile Strength, Ultimate', '340 MPa', '49300 psi', '']","['Tensile Strength, Yield', '240 MPa', '34800 psi', '']","['Elongation at Break', '10 %@Thickness 1.60 mm', '10 %@Thickness 0.0630 in', 'In 5 cm']"
#VALUE!, ,Aluminum 5182-H34,"['Chromium, Cr', '<= 0.10 %', '<= 0.10 %', '']","['Tensile Strength, Ultimate', '340 MPa', '49300 psi', '']","['Tensile Strength, Yield', '240 MPa', '34800 psi', '']","['Elongation at Break', '10 %@Thickness 1.60 mm', '10 %@Thickness 0.0630 in', 'In 5 cm']"
#VALUE!, ,Aluminum 5182-H34,"['Copper, Cu', '<= 0.15 %', '<= 0.15 %', '']","['Tensile Strength, Ultimate', '340 MPa', '49300 psi', '']","['Tensile Strength, Yield', '240 MPa', '34800 psi', '']","['Elongation at Break', '10 %@Thickness 1.60 mm', '10 %@Thickness 0.0630 in', 'In 5 cm']"
#VALUE!, ,Aluminum 5182-H34,"['Iron, Fe', '<= 0.35 %', '<= 0.35 %', '']","['Tensile Strength, Ultimate', '340 MPa', '49300 psi', '']","['Tensile Strength, Yield', '240 MPa', '34800 psi', '']","['Elongation at Break', '10 %@Thickness 1.60 mm', '10 %@Thickness 0.0630 in', 'In 5 cm']"
#VALUE!, ,Aluminum 5182-H34,"['Magnesium, Mg', '4.0 - 5.0 %', '4.0 - 5.0 %', '']","['Tensile Strength, Ultimate', '340 MPa', '49300 psi', '']","['Tensile Strength, Yield', '240 MPa', '34800 psi', '']","['Elongation at Break', '10 %@Thickness 1.60 mm', '10 %@Thickness 0.0630 in', 'In 5 cm']"
#VALUE!, ,Aluminum 5182-H34,"['Manganese, Mn', '0.20 - 0.50 %', '0.20 - 0.50 %', '']","['Tensile Strength, Ultimate', '340 MPa', '49300 psi', '']","['Tensile Strength, Yield', '240 MPa', '34800 psi', '']","['Elongation at Break', '10 %@Thickness 1.60 mm', '10 %@Thickness 0.0630 in', 'In 5 cm']"
#VALUE!, ,Aluminum 5182-H34,"['Other, each', '<= 0.05 %', '<= 0.05 %', '']","['Tensile Strength, Ultimate', '340 MPa', '49300 psi', '']","['Tensile Strength, Yield', '240 MPa', '34800 psi', '']","['Elongation at Break', '10 %@Thickness 1.60 mm', '10 %@Thickness 0.0630 in', 'In 5 cm']"
#VALUE!, ,Aluminum 5182-H34,"['Other, total', '<= 0.15 %', '<= 0.15 %', '']","['Tensile Strength, Ultimate', '340 MPa', '49300 psi', '']","['Tensile Strength, Yield', '240 MPa', '34800 psi', '']","['Elongation at Break', '10 %@Thickness 1.60 mm', '10 %@Thickness 0.0630 in', 'In 5 cm']"
#VALUE!, ,Aluminum 5182-H34,"['Silicon, Si', '<= 0.20 %', '<= 0.20 %', '']","['Tensile Strength, Ultimate', '340 MPa', '49300 psi', '']","['Tensile Strength, Yield', '240 MPa', '34800 psi', '']","['Elongation at Break', '10 %@Thickness 1.60 mm', '10 %@Thickness 0.0630 in', 'In 5 cm']"
#VALUE!, ,Aluminum 5182-H34,"['Titanium, Ti', '<= 0.10 %', '<= 0.10 %', '']","['Tensile Strength, Ultimate', '340 MPa', '49300 psi', '']","['Tensile Strength, Yield', '240 MPa', '34800 psi', '']","['Elongation at Break', '10 %@Thickness 1.60 mm', '10 %@Thickness 0.0630 in', 'In 5 cm']"
#VALUE!, ,Aluminum 5182-H34,"['Zinc, Zn', '<= 0.25 %', '<= 0.25 %', '']","['Tensile Strength, Ultimate', '340 MPa', '49300 psi', '']","['Tensile Strength, Yield', '240 MPa', '34800 psi', '']","['Elongation at Break', '10 %@Thickness 1.60 mm', '10 %@Thickness 0.0630 in', 'In 5 cm']"
#VALUE!, ,Aluminum 5182-O,"['Aluminum, Al', '93.2 - 95.8 %', '93.2 - 95.8 %', 'As remainder']","['Tensile Strength, Ultimate', '275 MPa', '39900 psi', '']","['Tensile Strength, Yield', '130 MPa', '18900 psi', '']","['Elongation at Break', '21 %@Thickness 1.60 mm', '21 %@Thickness 0.0630 in', 'In 5 cm']"
#VALUE!, ,Aluminum 5182-O,"['Chromium, Cr', '<= 0.10 %', '<= 0.10 %', '']","['Tensile Strength, Ultimate', '275 MPa', '39900 psi', '']","['Tensile Strength, Yield', '130 MPa', '18900 psi', '']","['Elongation at Break', '21 %@Thickness 1.60 mm', '21 %@Thickness 0.0630 in', 'In 5 cm']"
#VALUE!, ,Aluminum 5182-O,"['Copper, Cu', '<= 0.15 %', '<= 0.15 %', '']","['Tensile Strength, Ultimate', '275 MPa', '39900 psi', '']","['Tensile Strength, Yield', '130 MPa', '18900 psi', '']","['Elongation at Break', '21 %@Thickness 1.60 mm', '21 %@Thickness 0.0630 in', 'In 5 cm']"
#VALUE!, ,Aluminum 5182-O,"['Iron, Fe', '<= 0.35 %', '<= 0.35 %', '']","['Tensile Strength, Ultimate', '275 MPa', '39900 psi', '']","['Tensile Strength, Yield', '130 MPa', '18900 psi', '']","['Elongation at Break', '21 %@Thickness 1.60 mm', '21 %@Thickness 0.0630 in', 'In 5 cm']"
#VALUE!, ,Aluminum 5182-O,"['Magnesium, Mg', '4.0 - 5.0 %', '4.0 - 5.0 %', '']","['Tensile Strength, Ultimate', '275 MPa', '39900 psi', '']","['Tensile Strength, Yield', '130 MPa', '18900 psi', '']","['Elongation at Break', '21 %@Thickness 1.60 mm', '21 %@Thickness 0.0630 in', 'In 5 cm']"
#VALUE!, ,Aluminum 5182-O,"['Manganese, Mn', '0.20 - 0.50 %', '0.20 - 0.50 %', '']","['Tensile Strength, Ultimate', '275 MPa', '39900 psi', '']","['Tensile Strength, Yield', '130 MPa', '18900 psi', '']","['Elongation at Break', '21 %@Thickness 1.60 mm', '21 %@Thickness 0.0630 in', 'In 5 cm']"
#VALUE!, ,Aluminum 5182-O,"['Other, each', '<= 0.05 %', '<= 0.05 %', '']","['Tensile Strength, Ultimate', '275 MPa', '39900 psi', '']","['Tensile Strength, Yield', '130 MPa', '18900 psi', '']","['Elongation at Break', '21 %@Thickness 1.60 mm', '21 %@Thickness 0.0630 in', 'In 5 cm']"
#VALUE!, ,Aluminum 5182-O,"['Other, total', '<= 0.15 %', '<= 0.15 %', '']","['Tensile Strength, Ultimate', '275 MPa', '39900 psi', '']","['Tensile Strength, Yield', '130 MPa', '18900 psi', '']","['Elongation at Break', '21 %@Thickness 1.60 mm', '21 %@Thickness 0.0630 in', 'In 5 cm']"
#VALUE!, ,Aluminum 5182-O,"['Silicon, Si', '<= 0.20 %', '<= 0.20 %', '']","['Tensile Strength, Ultimate', '275 MPa', '39900 psi', '']","['Tensile Strength, Yield', '130 MPa', '18900 psi', '']","['Elongation at Break', '21 %@Thickness 1.60 mm', '21 %@Thickness 0.0630 in', 'In 5 cm']"
#VALUE!, ,Aluminum 5182-O,"['Titanium, Ti', '<= 0.10 %', '<= 0.10 %', '']","['Tensile Strength, Ultimate', '275 MPa', '39900 psi', '']","['Tensile Strength, Yield', '130 MPa', '18900 psi', '']","['Elongation at Break', '21 %@Thickness 1.60 mm', '21 %@Thickness 0.0630 in', 'In 5 cm']"
#VALUE!, ,Aluminum 5182-O,"['Zinc, Zn', '<= 0.25 %', '<= 0.25 %', '']","['Tensile Strength, Ultimate', '275 MPa', '39900 psi', '']","['Tensile Strength, Yield', '130 MPa', '18900 psi', '']","['Elongation at Break', '21 %@Thickness 1.60 mm', '21 %@Thickness 0.0630 in', 'In 5 cm']"
4840,96.8,5251-O Aluminum,"['Aluminum, Al', '95.4 - 98.2 %', '95.4 - 98.2 %', 'As remainder']","['Tensile Strength, Ultimate', '180 MPa', '26100 psi', '']","['Tensile Strength, Yield', '80.0 MPa', '11600 psi', '0.2% offset']","['Elongation at Break', '26 %', '26 %', '']"
7.5,0.15,5251-O Aluminum,"['Chromium, Cr', '<= 0.15 %', '<= 0.15 %', '']","['Tensile Strength, Ultimate', '180 MPa', '26100 psi', '']","['Tensile Strength, Yield', '80.0 MPa', '11600 psi', '0.2% offset']","['Elongation at Break', '26 %', '26 %', '']"
7.5,0.15,5251-O Aluminum,"['Copper, Cu', '<= 0.15 %', '<= 0.15 %', '']","['Tensile Strength, Ultimate', '180 MPa', '26100 psi', '']","['Tensile Strength, Yield', '80.0 MPa', '11600 psi', '0.2% offset']","['Elongation at Break', '26 %', '26 %', '']"
25,0.5,5251-O Aluminum,"['Iron, Fe', '<= 0.50 %', '<= 0.50 %', '']","['Tensile Strength, Ultimate', '180 MPa', '26100 psi', '']","['Tensile Strength, Yield', '80.0 MPa', '11600 psi', '0.2% offset']","['Elongation at Break', '26 %', '26 %', '']"
102.5,2.05,5251-O Aluminum,"['Magnesium, Mg', '1.7 - 2.4 %', '1.7 - 2.4 %', '']","['Tensile Strength, Ultimate', '180 MPa', '26100 psi', '']","['Tensile Strength, Yield', '80.0 MPa', '11600 psi', '0.2% offset']","['Elongation at Break', '26 %', '26 %', '']"
15,0.3,5251-O Aluminum,"['Manganese, Mn', '0.10 - 0.50 %', '0.10 - 0.50 %', '']","['Tensile Strength, Ultimate', '180 MPa', '26100 psi', '']","['Tensile Strength, Yield', '80.0 MPa', '11600 psi', '0.2% offset']","['Elongation at Break', '26 %', '26 %', '']"
#VALUE!, ,5251-O Aluminum,"['Other, each', '<= 0.05 %', '<= 0.05 %', '']","['Tensile Strength, Ultimate', '180 MPa', '26100 psi', '']","['Tensile Strength, Yield', '80.0 MPa', '11600 psi', '0.2% offset']","['Elongation at Break', '26 %', '26 %', '']"
#VALUE!, ,5251-O Aluminum,"['Other, total', '<= 0.15 %', '<= 0.15 %', '']","['Tensile Strength, Ultimate', '180 MPa', '26100 psi', '']","['Tensile Strength, Yield', '80.0 MPa', '11600 psi', '0.2% offset']","['Elongation at Break', '26 %', '26 %', '']"
20,0.4,5251-O Aluminum,"['Silicon, Si', '<= 0.40 %', '<= 0.40 %', '']","['Tensile Strength, Ultimate', '180 MPa', '26100 psi', '']","['Tensile Strength, Yield', '80.0 MPa', '11600 psi', '0.2% offset']","['Elongation at Break', '26 %', '26 %', '']"
7.5,0.15,5251-O Aluminum,"['Titanium, Ti', '<= 0.15 %', '<= 0.15 %', '']","['Tensile Strength, Ultimate', '180 MPa', '26100 psi', '']","['Tensile Strength, Yield', '80.0 MPa', '11600 psi', '0.2% offset']","['Elongation at Break', '26 %', '26 %', '']"
7.5,0.15,5251-O Aluminum,"['Zinc, Zn', '<= 0.15 %', '<= 0.15 %', '']","['Tensile Strength, Ultimate', '180 MPa', '26100 psi', '']","['Tensile Strength, Yield', '80.0 MPa', '11600 psi', '0.2% offset']","['Elongation at Break', '26 %', '26 %', '']"
#VALUE!, ,5251-H22 Aluminum,"['Aluminum, Al', '95.4 - 98.2 %', '95.4 - 98.2 %', 'As remainder']","['Tensile Strength, Ultimate', '210 MPa', '30500 psi', '']","['Tensile Strength, Yield', '165 MPa', '23900 psi', '0.2% offset']","['Elongation at Break', '14 %', '14 %', '']"
#VALUE!, ,5251-H22 Aluminum,"['Chromium, Cr', '<= 0.15 %', '<= 0.15 %', '']","['Tensile Strength, Ultimate', '210 MPa', '30500 psi', '']","['Tensile Strength, Yield', '165 MPa', '23900 psi', '0.2% offset']","['Elongation at Break', '14 %', '14 %', '']"
#VALUE!, ,5251-H22 Aluminum,"['Copper, Cu', '<= 0.15 %', '<= 0.15 %', '']","['Tensile Strength, Ultimate', '210 MPa', '30500 psi', '']","['Tensile Strength, Yield', '165 MPa', '23900 psi', '0.2% offset']","['Elongation at Break', '14 %', '14 %', '']"
#VALUE!, ,5251-H22 Aluminum,"['Iron, Fe', '<= 0.50 %', '<= 0.50 %', '']","['Tensile Strength, Ultimate', '210 MPa', '30500 psi', '']","['Tensile Strength, Yield', '165 MPa', '23900 psi', '0.2% offset']","['Elongation at Break', '14 %', '14 %', '']"
#VALUE!, ,5251-H22 Aluminum,"['Magnesium, Mg', '1.7 - 2.4 %', '1.7 - 2.4 %', '']","['Tensile Strength, Ultimate', '210 MPa', '30500 psi', '']","['Tensile Strength, Yield', '165 MPa', '23900 psi', '0.2% offset']","['Elongation at Break', '14 %', '14 %', '']"
#VALUE!, ,5251-H22 Aluminum,"['Manganese, Mn', '0.10 - 0.50 %', '0.10 - 0.50 %', '']","['Tensile Strength, Ultimate', '210 MPa', '30500 psi', '']","['Tensile Strength, Yield', '165 MPa', '23900 psi', '0.2% offset']","['Elongation at Break', '14 %', '14 %', '']"
#VALUE!, ,5251-H22 Aluminum,"['Other, each', '<= 0.050 %', '<= 0.050 %', '']","['Tensile Strength, Ultimate', '210 MPa', '30500 psi', '']","['Tensile Strength, Yield', '165 MPa', '23900 psi', '0.2% offset']","['Elongation at Break', '14 %', '14 %', '']"
#VALUE!, ,5251-H22 Aluminum,"['Other, total', '<= 0.15 %', '<= 0.15 %', '']","['Tensile Strength, Ultimate', '210 MPa', '30500 psi', '']","['Tensile Strength, Yield', '165 MPa', '23900 psi', '0.2% offset']","['Elongation at Break', '14 %', '14 %', '']"
#VALUE!, ,5251-H22 Aluminum,"['Silicon, Si', '<= 0.40 %', '<= 0.40 %', '']","['Tensile Strength, Ultimate', '210 MPa', '30500 psi', '']","['Tensile Strength, Yield', '165 MPa', '23900 psi', '0.2% offset']","['Elongation at Break', '14 %', '14 %', '']"
#VALUE!, ,5251-H22 Aluminum,"['Titanium, Ti', '<= 0.15 %', '<= 0.15 %', '']","['Tensile Strength, Ultimate', '210 MPa', '30500 psi', '']","['Tensile Strength, Yield', '165 MPa', '23900 psi', '0.2% offset']","['Elongation at Break', '14 %', '14 %', '']"
#VALUE!, ,5251-H22 Aluminum,"['Zinc, Zn', '<= 0.15 %', '<= 0.15 %', '']","['Tensile Strength, Ultimate', '210 MPa', '30500 psi', '']","['Tensile Strength, Yield', '165 MPa', '23900 psi', '0.2% offset']","['Elongation at Break', '14 %', '14 %', '']"
#VALUE!, ,5251-H24 Aluminum,"['Aluminum, Al', '95.4 - 98.2 %', '95.4 - 98.2 %', 'As remainder']","['Tensile Strength, Ultimate', '230 MPa', '33400 psi', '']","['Tensile Strength, Yield', '190 MPa', '27600 psi', '0.2% offset']","['Elongation at Break', '13 %', '13 %', '']"
#VALUE!, ,5251-H24 Aluminum,"['Chromium, Cr', '<= 0.15 %', '<= 0.15 %', '']","['Tensile Strength, Ultimate', '230 MPa', '33400 psi', '']","['Tensile Strength, Yield', '190 MPa', '27600 psi', '0.2% offset']","['Elongation at Break', '13 %', '13 %', '']"
#VALUE!, ,5251-H24 Aluminum,"['Copper, Cu', '<= 0.15 %', '<= 0.15 %', '']","['Tensile Strength, Ultimate', '230 MPa', '33400 psi', '']","['Tensile Strength, Yield', '190 MPa', '27600 psi', '0.2% offset']","['Elongation at Break', '13 %', '13 %', '']"
#VALUE!, ,5251-H24 Aluminum,"['Iron, Fe', '<= 0.50 %', '<= 0.50 %', '']","['Tensile Strength, Ultimate', '230 MPa', '33400 psi', '']","['Tensile Strength, Yield', '190 MPa', '27600 psi', '0.2% offset']","['Elongation at Break', '13 %', '13 %', '']"
#VALUE!, ,5251-H24 Aluminum,"['Magnesium, Mg', '1.7 - 2.4 %', '1.7 - 2.4 %', '']","['Tensile Strength, Ultimate', '230 MPa', '33400 psi', '']","['Tensile Strength, Yield', '190 MPa', '27600 psi', '0.2% offset']","['Elongation at Break', '13 %', '13 %', '']"
#VALUE!, ,5251-H24 Aluminum,"['Manganese, Mn', '0.10 - 0.50 %', '0.10 - 0.50 %', '']","['Tensile Strength, Ultimate', '230 MPa', '33400 psi', '']","['Tensile Strength, Yield', '190 MPa', '27600 psi', '0.2% offset']","['Elongation at Break', '13 %', '13 %', '']"
#VALUE!, ,5251-H24 Aluminum,"['Other, each', '<= 0.050 %', '<= 0.050 %', '']","['Tensile Strength, Ultimate', '230 MPa', '33400 psi', '']","['Tensile Strength, Yield', '190 MPa', '27600 psi', '0.2% offset']","['Elongation at Break', '13 %', '13 %', '']"
#VALUE!, ,5251-H24 Aluminum,"['Other, total', '<= 0.15 %', '<= 0.15 %', '']","['Tensile Strength, Ultimate', '230 MPa', '33400 psi', '']","['Tensile Strength, Yield', '190 MPa', '27600 psi', '0.2% offset']","['Elongation at Break', '13 %', '13 %', '']"
#VALUE!, ,5251-H24 Aluminum,"['Silicon, Si', '<= 0.40 %', '<= 0.40 %', '']","['Tensile Strength, Ultimate', '230 MPa', '33400 psi', '']","['Tensile Strength, Yield', '190 MPa', '27600 psi', '0.2% offset']","['Elongation at Break', '13 %', '13 %', '']"
#VALUE!, ,5251-H24 Aluminum,"['Titanium, Ti', '<= 0.15 %', '<= 0.15 %', '']","['Tensile Strength, Ultimate', '230 MPa', '33400 psi', '']","['Tensile Strength, Yield', '190 MPa', '27600 psi', '0.2% offset']","['Elongation at Break', '13 %', '13 %', '']"
#VALUE!, ,5251-H24 Aluminum,"['Zinc, Zn', '<= 0.15 %', '<= 0.15 %', '']","['Tensile Strength, Ultimate', '230 MPa', '33400 psi', '']","['Tensile Strength, Yield', '190 MPa', '27600 psi', '0.2% offset']","['Elongation at Break', '13 %', '13 %', '']"
#VALUE!, ,5251-H26 Aluminum,"['Aluminum, Al', '95.4 - 98.2 %', '95.4 - 98.2 %', 'As remainder']","['Tensile Strength, Ultimate', '255 MPa', '37000 psi', '']","['Tensile Strength, Yield', '215 MPa', '31200 psi', '0.2% offset']","['Elongation at Break', '9.0 %', '9.0 %', '']"
#VALUE!, ,5251-H26 Aluminum,"['Chromium, Cr', '<= 0.15 %', '<= 0.15 %', '']","['Tensile Strength, Ultimate', '255 MPa', '37000 psi', '']","['Tensile Strength, Yield', '215 MPa', '31200 psi', '0.2% offset']","['Elongation at Break', '9.0 %', '9.0 %', '']"
#VALUE!, ,5251-H26 Aluminum,"['Copper, Cu', '<= 0.15 %', '<= 0.15 %', '']","['Tensile Strength, Ultimate', '255 MPa', '37000 psi', '']","['Tensile Strength, Yield', '215 MPa', '31200 psi', '0.2% offset']","['Elongation at Break', '9.0 %', '9.0 %', '']"
#VALUE!, ,5251-H26 Aluminum,"['Iron, Fe', '<= 0.50 %', '<= 0.50 %', '']","['Tensile Strength, Ultimate', '255 MPa', '37000 psi', '']","['Tensile Strength, Yield', '215 MPa', '31200 psi', '0.2% offset']","['Elongation at Break', '9.0 %', '9.0 %', '']"
#VALUE!, ,5251-H26 Aluminum,"['Magnesium, Mg', '1.7 - 2.4 %', '1.7 - 2.4 %', '']","['Tensile Strength, Ultimate', '255 MPa', '37000 psi', '']","['Tensile Strength, Yield', '215 MPa', '31200 psi', '0.2% offset']","['Elongation at Break', '9.0 %', '9.0 %', '']"
#VALUE!, ,5251-H26 Aluminum,"['Manganese, Mn', '0.10 - 0.50 %', '0.10 - 0.50 %', '']","['Tensile Strength, Ultimate', '255 MPa', '37000 psi', '']","['Tensile Strength, Yield', '215 MPa', '31200 psi', '0.2% offset']","['Elongation at Break', '9.0 %', '9.0 %', '']"
#VALUE!, ,5251-H26 Aluminum,"['Other, each', '<= 0.050 %', '<= 0.050 %', '']","['Tensile Strength, Ultimate', '255 MPa', '37000 psi', '']","['Tensile Strength, Yield', '215 MPa', '31200 psi', '0.2% offset']","['Elongation at Break', '9.0 %', '9.0 %', '']"
#VALUE!, ,5251-H26 Aluminum,"['Other, total', '<= 0.15 %', '<= 0.15 %', '']","['Tensile Strength, Ultimate', '255 MPa', '37000 psi', '']","['Tensile Strength, Yield', '215 MPa', '31200 psi', '0.2% offset']","['Elongation at Break', '9.0 %', '9.0 %', '']"
#VALUE!, ,5251-H26 Aluminum,"['Silicon, Si', '<= 0.40 %', '<= 0.40 %', '']","['Tensile Strength, Ultimate', '255 MPa', '37000 psi', '']","['Tensile Strength, Yield', '215 MPa', '31200 psi', '0.2% offset']","['Elongation at Break', '9.0 %', '9.0 %', '']"
#VALUE!, ,5251-H26 Aluminum,"['Titanium, Ti', '<= 0.15 %', '<= 0.15 %', '']","['Tensile Strength, Ultimate', '255 MPa', '37000 psi', '']","['Tensile Strength, Yield', '215 MPa', '31200 psi', '0.2% offset']","['Elongation at Break', '9.0 %', '9.0 %', '']"
#VALUE!, ,5251-H26 Aluminum,"['Zinc, Zn', '<= 0.15 %', '<= 0.15 %', '']","['Tensile Strength, Ultimate', '255 MPa', '37000 psi', '']","['Tensile Strength, Yield', '215 MPa', '31200 psi', '0.2% offset']","['Elongation at Break', '9.0 %', '9.0 %', '']"
4860,97.2,Aluminum 5252-H25; 5252-H38,"['Aluminum, Al', '96.6 - 97.8 %', '96.6 - 97.8 %', 'As remainder']","['Tensile Strength, Ultimate', '234 MPa', '34000 psi', 'AA; Typical']","['Tensile Strength, Yield', '172 MPa', '25000 psi', 'AA; Typical']","['Elongation at Break', '11 %@Thickness 1.59 mm', '11 %@Thickness 0.0625 in', 'AA; Typical']"
5,0.1,Aluminum 5252-H25; 5252-H38,"['Copper, Cu', '<= 0.10 %', '<= 0.10 %', '']","['Tensile Strength, Ultimate', '234 MPa', '34000 psi', 'AA; Typical']","['Tensile Strength, Yield', '172 MPa', '25000 psi', 'AA; Typical']","['Elongation at Break', '11 %@Thickness 1.59 mm', '11 %@Thickness 0.0625 in', 'AA; Typical']"
5,0.1,Aluminum 5252-H25; 5252-H38,"['Iron, Fe', '<= 0.10 %', '<= 0.10 %', '']","['Tensile Strength, Ultimate', '234 MPa', '34000 psi', 'AA; Typical']","['Tensile Strength, Yield', '172 MPa', '25000 psi', 'AA; Typical']","['Elongation at Break', '11 %@Thickness 1.59 mm', '11 %@Thickness 0.0625 in', 'AA; Typical']"
125,2.5,Aluminum 5252-H25; 5252-H38,"['Magnesium, Mg', '2.2 - 2.8 %', '2.2 - 2.8 %', '']","['Tensile Strength, Ultimate', '234 MPa', '34000 psi', 'AA; Typical']","['Tensile Strength, Yield', '172 MPa', '25000 psi', 'AA; Typical']","['Elongation at Break', '11 %@Thickness 1.59 mm', '11 %@Thickness 0.0625 in', 'AA; Typical']"
5,0.1,Aluminum 5252-H25; 5252-H38,"['Manganese, Mn', '<= 0.10 %', '<= 0.10 %', '']","['Tensile Strength, Ultimate', '234 MPa', '34000 psi', 'AA; Typical']","['Tensile Strength, Yield', '172 MPa', '25000 psi', 'AA; Typical']","['Elongation at Break', '11 %@Thickness 1.59 mm', '11 %@Thickness 0.0625 in', 'AA; Typical']"
#VALUE!, ,Aluminum 5252-H25; 5252-H38,"['Other, each', '<= 0.03 %', '<= 0.03 %', '']","['Tensile Strength, Ultimate', '234 MPa', '34000 psi', 'AA; Typical']","['Tensile Strength, Yield', '172 MPa', '25000 psi', 'AA; Typical']","['Elongation at Break', '11 %@Thickness 1.59 mm', '11 %@Thickness 0.0625 in', 'AA; Typical']"
#VALUE!, ,Aluminum 5252-H25; 5252-H38,"['Other, total', '<= 0.10 %', '<= 0.10 %', '']","['Tensile Strength, Ultimate', '234 MPa', '34000 psi', 'AA; Typical']","['Tensile Strength, Yield', '172 MPa', '25000 psi', 'AA; Typical']","['Elongation at Break', '11 %@Thickness 1.59 mm', '11 %@Thickness 0.0625 in', 'AA; Typical']"
4,0.08,Aluminum 5252-H25; 5252-H38,"['Silicon, Si', '<= 0.08 %', '<= 0.08 %', '']","['Tensile Strength, Ultimate', '234 MPa', '34000 psi', 'AA; Typical']","['Tensile Strength, Yield', '172 MPa', '25000 psi', 'AA; Typical']","['Elongation at Break', '11 %@Thickness 1.59 mm', '11 %@Thickness 0.0625 in', 'AA; Typical']"
2.5,0.05,Aluminum 5252-H25; 5252-H38,"['Vanadium, V', '<= 0.05 %', '<= 0.05 %', '']","['Tensile Strength, Ultimate', '234 MPa', '34000 psi', 'AA; Typical']","['Tensile Strength, Yield', '172 MPa', '25000 psi', 'AA; Typical']","['Elongation at Break', '11 %@Thickness 1.59 mm', '11 %@Thickness 0.0625 in', 'AA; Typical']"
2.5,0.05,Aluminum 5252-H25; 5252-H38,"['Zinc, Zn', '<= 0.05 %', '<= 0.05 %', '']","['Tensile Strength, Ultimate', '234 MPa', '34000 psi', 'AA; Typical']","['Tensile Strength, Yield', '172 MPa', '25000 psi', 'AA; Typical']","['Elongation at Break', '11 %@Thickness 1.59 mm', '11 %@Thickness 0.0625 in', 'AA; Typical']"
#VALUE!, ,Aluminum 5252-H28,"['Aluminum, Al', '96.6 - 97.8 %', '96.6 - 97.8 %', 'As remainder']","['Tensile Strength, Ultimate', '283 MPa', '41000 psi', 'AA; Typical']","['Tensile Strength, Yield', '241 MPa', '35000 psi', 'AA; Typical']","['Elongation at Break', '5.0 %@Thickness 1.59 mm', '5.0 %@Thickness 0.0625 in', 'AA; Typical']"
#VALUE!, ,Aluminum 5252-H28,"['Copper, Cu', '<= 0.10 %', '<= 0.10 %', '']","['Tensile Strength, Ultimate', '283 MPa', '41000 psi', 'AA; Typical']","['Tensile Strength, Yield', '241 MPa', '35000 psi', 'AA; Typical']","['Elongation at Break', '5.0 %@Thickness 1.59 mm', '5.0 %@Thickness 0.0625 in', 'AA; Typical']"
#VALUE!, ,Aluminum 5252-H28,"['Iron, Fe', '<= 0.10 %', '<= 0.10 %', '']","['Tensile Strength, Ultimate', '283 MPa', '41000 psi', 'AA; Typical']","['Tensile Strength, Yield', '241 MPa', '35000 psi', 'AA; Typical']","['Elongation at Break', '5.0 %@Thickness 1.59 mm', '5.0 %@Thickness 0.0625 in', 'AA; Typical']"
#VALUE!, ,Aluminum 5252-H28,"['Magnesium, Mg', '2.2 - 2.8 %', '2.2 - 2.8 %', '']","['Tensile Strength, Ultimate', '283 MPa', '41000 psi', 'AA; Typical']","['Tensile Strength, Yield', '241 MPa', '35000 psi', 'AA; Typical']","['Elongation at Break', '5.0 %@Thickness 1.59 mm', '5.0 %@Thickness 0.0625 in', 'AA; Typical']"
#VALUE!, ,Aluminum 5252-H28,"['Manganese, Mn', '<= 0.10 %', '<= 0.10 %', '']","['Tensile Strength, Ultimate', '283 MPa', '41000 psi', 'AA; Typical']","['Tensile Strength, Yield', '241 MPa', '35000 psi', 'AA; Typical']","['Elongation at Break', '5.0 %@Thickness 1.59 mm', '5.0 %@Thickness 0.0625 in', 'AA; Typical']"
#VALUE!, ,Aluminum 5252-H28,"['Other, each', '<= 0.03 %', '<= 0.03 %', '']","['Tensile Strength, Ultimate', '283 MPa', '41000 psi', 'AA; Typical']","['Tensile Strength, Yield', '241 MPa', '35000 psi', 'AA; Typical']","['Elongation at Break', '5.0 %@Thickness 1.59 mm', '5.0 %@Thickness 0.0625 in', 'AA; Typical']"
#VALUE!, ,Aluminum 5252-H28,"['Other, total', '<= 0.10 %', '<= 0.10 %', '']","['Tensile Strength, Ultimate', '283 MPa', '41000 psi', 'AA; Typical']","['Tensile Strength, Yield', '241 MPa', '35000 psi', 'AA; Typical']","['Elongation at Break', '5.0 %@Thickness 1.59 mm', '5.0 %@Thickness 0.0625 in', 'AA; Typical']"
#VALUE!, ,Aluminum 5252-H28,"['Silicon, Si', '<= 0.08 %', '<= 0.08 %', '']","['Tensile Strength, Ultimate', '283 MPa', '41000 psi', 'AA; Typical']","['Tensile Strength, Yield', '241 MPa', '35000 psi', 'AA; Typical']","['Elongation at Break', '5.0 %@Thickness 1.59 mm', '5.0 %@Thickness 0.0625 in', 'AA; Typical']"
#VALUE!, ,Aluminum 5252-H28,"['Vanadium, V', '<= 0.05 %', '<= 0.05 %', '']","['Tensile Strength, Ultimate', '283 MPa', '41000 psi', 'AA; Typical']","['Tensile Strength, Yield', '241 MPa', '35000 psi', 'AA; Typical']","['Elongation at Break', '5.0 %@Thickness 1.59 mm', '5.0 %@Thickness 0.0625 in', 'AA; Typical']"
#VALUE!, ,Aluminum 5252-H28,"['Zinc, Zn', '<= 0.05 %', '<= 0.05 %', '']","['Tensile Strength, Ultimate', '283 MPa', '41000 psi', 'AA; Typical']","['Tensile Strength, Yield', '241 MPa', '35000 psi', 'AA; Typical']","['Elongation at Break', '5.0 %@Thickness 1.59 mm', '5.0 %@Thickness 0.0625 in', 'AA; Typical']"
#VALUE!, ,Aluminum 5252-H38,"['Aluminum, Al', '96.6 - 97.8 %', '96.6 - 97.8 %', 'As remainder']","['Tensile Strength, Ultimate', '283 MPa', '41000 psi', 'AA; Typical']","['Tensile Strength, Yield', '241 MPa', '35000 psi', 'AA; Typical']","['Elongation at Break', '5.0 %@Thickness 1.59 mm', '5.0 %@Thickness 0.0625 in', 'AA; Typical']"
#VALUE!, ,Aluminum 5252-H38,"['Copper, Cu', '<= 0.10 %', '<= 0.10 %', '']","['Tensile Strength, Ultimate', '283 MPa', '41000 psi', 'AA; Typical']","['Tensile Strength, Yield', '241 MPa', '35000 psi', 'AA; Typical']","['Elongation at Break', '5.0 %@Thickness 1.59 mm', '5.0 %@Thickness 0.0625 in', 'AA; Typical']"
#VALUE!, ,Aluminum 5252-H38,"['Iron, Fe', '<= 0.10 %', '<= 0.10 %', '']","['Tensile Strength, Ultimate', '283 MPa', '41000 psi', 'AA; Typical']","['Tensile Strength, Yield', '241 MPa', '35000 psi', 'AA; Typical']","['Elongation at Break', '5.0 %@Thickness 1.59 mm', '5.0 %@Thickness 0.0625 in', 'AA; Typical']"
#VALUE!, ,Aluminum 5252-H38,"['Magnesium, Mg', '2.2 - 2.8 %', '2.2 - 2.8 %', '']","['Tensile Strength, Ultimate', '283 MPa', '41000 psi', 'AA; Typical']","['Tensile Strength, Yield', '241 MPa', '35000 psi', 'AA; Typical']","['Elongation at Break', '5.0 %@Thickness 1.59 mm', '5.0 %@Thickness 0.0625 in', 'AA; Typical']"
#VALUE!, ,Aluminum 5252-H38,"['Manganese, Mn', '<= 0.10 %', '<= 0.10 %', '']","['Tensile Strength, Ultimate', '283 MPa', '41000 psi', 'AA; Typical']","['Tensile Strength, Yield', '241 MPa', '35000 psi', 'AA; Typical']","['Elongation at Break', '5.0 %@Thickness 1.59 mm', '5.0 %@Thickness 0.0625 in', 'AA; Typical']"
#VALUE!, ,Aluminum 5252-H38,"['Other, each', '<= 0.03 %', '<= 0.03 %', '']","['Tensile Strength, Ultimate', '283 MPa', '41000 psi', 'AA; Typical']","['Tensile Strength, Yield', '241 MPa', '35000 psi', 'AA; Typical']","['Elongation at Break', '5.0 %@Thickness 1.59 mm', '5.0 %@Thickness 0.0625 in', 'AA; Typical']"
#VALUE!, ,Aluminum 5252-H38,"['Other, total', '<= 0.10 %', '<= 0.10 %', '']","['Tensile Strength, Ultimate', '283 MPa', '41000 psi', 'AA; Typical']","['Tensile Strength, Yield', '241 MPa', '35000 psi', 'AA; Typical']","['Elongation at Break', '5.0 %@Thickness 1.59 mm', '5.0 %@Thickness 0.0625 in', 'AA; Typical']"
#VALUE!, ,Aluminum 5252-H38,"['Silicon, Si', '<= 0.08 %', '<= 0.08 %', '']","['Tensile Strength, Ultimate', '283 MPa', '41000 psi', 'AA; Typical']","['Tensile Strength, Yield', '241 MPa', '35000 psi', 'AA; Typical']","['Elongation at Break', '5.0 %@Thickness 1.59 mm', '5.0 %@Thickness 0.0625 in', 'AA; Typical']"
#VALUE!, ,Aluminum 5252-H38,"['Vanadium, V', '<= 0.05 %', '<= 0.05 %', '']","['Tensile Strength, Ultimate', '283 MPa', '41000 psi', 'AA; Typical']","['Tensile Strength, Yield', '241 MPa', '35000 psi', 'AA; Typical']","['Elongation at Break', '5.0 %@Thickness 1.59 mm', '5.0 %@Thickness 0.0625 in', 'AA; Typical']"
#VALUE!, ,Aluminum 5252-H38,"['Zinc, Zn', '<= 0.05 %', '<= 0.05 %', '']","['Tensile Strength, Ultimate', '283 MPa', '41000 psi', 'AA; Typical']","['Tensile Strength, Yield', '241 MPa', '35000 psi', 'AA; Typical']","['Elongation at Break', '5.0 %@Thickness 1.59 mm', '5.0 %@Thickness 0.0625 in', 'AA; Typical']"
#VALUE!, ,Aluminum 5252-O,"['Aluminum, Al', '96.6 - 97.8 %', '96.6 - 97.8 %', 'As remainder']","['Tensile Strength, Ultimate', '180 MPa', '26100 psi', '']","['Tensile Strength, Yield', '85.0 MPa', '12300 psi', '']","['Elongation at Break', '23 %', '23 %', 'In 5 cm; Sample 1.6 mm thick']"
#VALUE!, ,Aluminum 5252-O,"['Copper, Cu', '<= 0.10 %', '<= 0.10 %', '']","['Tensile Strength, Ultimate', '180 MPa', '26100 psi', '']","['Tensile Strength, Yield', '85.0 MPa', '12300 psi', '']","['Elongation at Break', '23 %', '23 %', 'In 5 cm; Sample 1.6 mm thick']"
#VALUE!, ,Aluminum 5252-O,"['Iron, Fe', '<= 0.10 %', '<= 0.10 %', '']","['Tensile Strength, Ultimate', '180 MPa', '26100 psi', '']","['Tensile Strength, Yield', '85.0 MPa', '12300 psi', '']","['Elongation at Break', '23 %', '23 %', 'In 5 cm; Sample 1.6 mm thick']"
#VALUE!, ,Aluminum 5252-O,"['Magnesium, Mg', '2.2 - 2.8 %', '2.2 - 2.8 %', '']","['Tensile Strength, Ultimate', '180 MPa', '26100 psi', '']","['Tensile Strength, Yield', '85.0 MPa', '12300 psi', '']","['Elongation at Break', '23 %', '23 %', 'In 5 cm; Sample 1.6 mm thick']"
#VALUE!, ,Aluminum 5252-O,"['Manganese, Mn', '<= 0.10 %', '<= 0.10 %', '']","['Tensile Strength, Ultimate', '180 MPa', '26100 psi', '']","['Tensile Strength, Yield', '85.0 MPa', '12300 psi', '']","['Elongation at Break', '23 %', '23 %', 'In 5 cm; Sample 1.6 mm thick']"
#VALUE!, ,Aluminum 5252-O,"['Other, each', '<= 0.03 %', '<= 0.03 %', '']","['Tensile Strength, Ultimate', '180 MPa', '26100 psi', '']","['Tensile Strength, Yield', '85.0 MPa', '12300 psi', '']","['Elongation at Break', '23 %', '23 %', 'In 5 cm; Sample 1.6 mm thick']"
#VALUE!, ,Aluminum 5252-O,"['Other, total', '<= 0.10 %', '<= 0.10 %', '']","['Tensile Strength, Ultimate', '180 MPa', '26100 psi', '']","['Tensile Strength, Yield', '85.0 MPa', '12300 psi', '']","['Elongation at Break', '23 %', '23 %', 'In 5 cm; Sample 1.6 mm thick']"
#VALUE!, ,Aluminum 5252-O,"['Silicon, Si', '<= 0.08 %', '<= 0.08 %', '']","['Tensile Strength, Ultimate', '180 MPa', '26100 psi', '']","['Tensile Strength, Yield', '85.0 MPa', '12300 psi', '']","['Elongation at Break', '23 %', '23 %', 'In 5 cm; Sample 1.6 mm thick']"
#VALUE!, ,Aluminum 5252-O,"['Vanadium, V', '<= 0.05 %', '<= 0.05 %', '']","['Tensile Strength, Ultimate', '180 MPa', '26100 psi', '']","['Tensile Strength, Yield', '85.0 MPa', '12300 psi', '']","['Elongation at Break', '23 %', '23 %', 'In 5 cm; Sample 1.6 mm thick']"
#VALUE!, ,Aluminum 5252-O,"['Zinc, Zn', '<= 0.05 %', '<= 0.05 %', '']","['Tensile Strength, Ultimate', '180 MPa', '26100 psi', '']","['Tensile Strength, Yield', '85.0 MPa', '12300 psi', '']","['Elongation at Break', '23 %', '23 %', 'In 5 cm; Sample 1.6 mm thick']"
#VALUE!, ,Aluminum 5254-H112,"['Aluminum, Al', '94.8 - 96.8 %', '94.8 - 96.8 %', 'As remainder']","['Tensile Strength, Ultimate', '241 MPa', '35000 psi', 'AA; Typical']","['Tensile Strength, Yield', '117 MPa', '17000 psi', 'AA; Typical']","['Elongation at Break', '25 %@Thickness 1.59 mm', '25 %@Thickness 0.0625 in', 'AA; Typical']"
#VALUE!, ,Aluminum 5254-H112,"['Chromium, Cr', '0.15 - 0.35 %', '0.15 - 0.35 %', '']","['Tensile Strength, Ultimate', '241 MPa', '35000 psi', 'AA; Typical']","['Tensile Strength, Yield', '117 MPa', '17000 psi', 'AA; Typical']","['Elongation at Break', '25 %@Thickness 1.59 mm', '25 %@Thickness 0.0625 in', 'AA; Typical']"
#VALUE!, ,Aluminum 5254-H112,"['Copper, Cu', '<= 0.05 %', '<= 0.05 %', '']","['Tensile Strength, Ultimate', '241 MPa', '35000 psi', 'AA; Typical']","['Tensile Strength, Yield', '117 MPa', '17000 psi', 'AA; Typical']","['Elongation at Break', '25 %@Thickness 1.59 mm', '25 %@Thickness 0.0625 in', 'AA; Typical']"
#VALUE!, ,Aluminum 5254-H112,"['Magnesium, Mg', '3.1 - 3.9 %', '3.1 - 3.9 %', '']","['Tensile Strength, Ultimate', '241 MPa', '35000 psi', 'AA; Typical']","['Tensile Strength, Yield', '117 MPa', '17000 psi', 'AA; Typical']","['Elongation at Break', '25 %@Thickness 1.59 mm', '25 %@Thickness 0.0625 in', 'AA; Typical']"
