Repository: josiahZXY/AI-assisted-Discovering-High-Strength-and-Ductility-Alloys-and-Database-Development

如果想看完整结果的话，请在这里下载论文观看: https://www.researchgate.net/publication/342881088_AI-assisted_Discovering_High_Strength_and_Ductility_Alloys_and_Database_Development.
喜欢的话请一键三连： star, watch,fork.

作者:张焇烊 2020/4/30

# AI-assisted-Discovering-High-Strength-and-Ductility-Alloys-and-Database-Development
    请将本文件解压放置在D盘下面,在使用user_interface之前，请先将AI-assisted-Discovering-High-Strength-and-Ductility-Alloys-and-Database-Development\Machine_learning\pipeline\p_files下的两个压缩文件解压至当前目录，否则user_interface功能不全。
    Please unzip this file and place it under the D drive.

File: database/Matweb_original_database/Mathweb/Aluminum Alloy8.csv (part 3 of 5)
4440,88.8,Aluminum 7050-T7451 (7050-T73651),"['Aluminum, Al', '87.3 - 90.3 %', '87.3 - 90.3 %', 'As remainder']","['Tensile Strength, Ultimate', '524 MPa', '76000 psi', 'AA; Typical']","['Tensile Strength, Yield', '469 MPa', '68000 psi', 'AA; Typical']","['Elongation at Break', '11 %@Diameter 12.7 mm', '11 %@Diameter 0.500 in', 'AA; Typical']"
0,,Aluminum 7175-T74,"['Aluminum, Al', '88 - 91.4 %', '88 - 91.4 %', 'As remainder']","['Tensile Strength, Ultimate', '524 MPa', '76000 psi', 'AA; Typical']","['Tensile Strength, Yield', '455 MPa', '66000 psi', 'AA; Typical']","['Elongation at Break', '11 %@Diameter 12.7 mm', '11 %@Diameter 0.500 in', 'AA; Typical']"
0,,Aluminum 7175-T74,"['Chromium, Cr', '0.18 - 0.28 %', '0.18 - 0.28 %', '']","['Tensile Strength, Ultimate', '524 MPa', '76000 psi', 'AA; Typical']","['Tensile Strength, Yield', '455 MPa', '66000 psi', 'AA; Typical']","['Elongation at Break', '11 %@Diameter 12.7 mm', '11 %@Diameter 0.500 in', 'AA; Typical']"
0,,Aluminum 7175-T74,"['Copper, Cu', '1.2 - 2.0 %', '1.2 - 2.0 %', '']","['Tensile Strength, Ultimate', '524 MPa', '76000 psi', 'AA; Typical']","['Tensile Strength, Yield', '455 MPa', '66000 psi', 'AA; Typical']","['Elongation at Break', '11 %@Diameter 12.7 mm', '11 %@Diameter 0.500 in', 'AA; Typical']"
0,,Aluminum 7175-T74,"['Iron, Fe', '<= 0.20 %', '<= 0.20 %', '']","['Tensile Strength, Ultimate', '524 MPa', '76000 psi', 'AA; Typical']","['Tensile Strength, Yield', '455 MPa', '66000 psi', 'AA; Typical']","['Elongation at Break', '11 %@Diameter 12.7 mm', '11 %@Diameter 0.500 in', 'AA; Typical']"
0,,Aluminum 7175-T74,"['Magnesium, Mg', '2.1 - 2.9 %', '2.1 - 2.9 %', '']","['Tensile Strength, Ultimate', '524 MPa', '76000 psi', 'AA; Typical']","['Tensile Strength, Yield', '455 MPa', '66000 psi', 'AA; Typical']","['Elongation at Break', '11 %@Diameter 12.7 mm', '11 %@Diameter 0.500 in', 'AA; Typical']"
0,,Aluminum 7175-T74,"['Manganese, Mn', '<= 0.10 %', '<= 0.10 %', '']","['Tensile Strength, Ultimate', '524 MPa', '76000 psi', 'AA; Typical']","['Tensile Strength, Yield', '455 MPa', '66000 psi', 'AA; Typical']","['Elongation at Break', '11 %@Diameter 12.7 mm', '11 %@Diameter 0.500 in', 'AA; Typical']"
0,,Aluminum 7175-T74,"['Other, each', '<= 0.05 %', '<= 0.05 %', '']","['Tensile Strength, Ultimate', '524 MPa', '76000 psi', 'AA; Typical']","['Tensile Strength, Yield', '455 MPa', '66000 psi', 'AA; Typical']","['Elongation at Break', '11 %@Diameter 12.7 mm', '11 %@Diameter 0.500 in', 'AA; Typical']"
0,,Aluminum 7175-T74,"['Other, total', '<= 0.15 %', '<= 0.15 %', '']","['Tensile Strength, Ultimate', '524 MPa', '76000 psi', 'AA; Typical']","['Tensile Strength, Yield', '455 MPa', '66000 psi', 'AA; Typical']","['Elongation at Break', '11 %@Diameter 12.7 mm', '11 %@Diameter 0.500 in', 'AA; Typical']"
0,,Aluminum 7175-T74,"['Silicon, Si', '<= 0.15 %', '<= 0.15 %', '']","['Tensile Strength, Ultimate', '524 MPa', '76000 psi', 'AA; Typical']","['Tensile Strength, Yield', '455 MPa', '66000 psi', 'AA; Typical']","['Elongation at Break', '11 %@Diameter 12.7 mm', '11 %@Diameter 0.500 in', 'AA; Typical']"
0,,Aluminum 7175-T74,"['Titanium, Ti', '<= 0.10 %', '<= 0.10 %', '']","['Tensile Strength, Ultimate', '524 MPa', '76000 psi', 'AA; Typical']","['Tensile Strength, Yield', '455 MPa', '66000 psi', 'AA; Typical']","['Elongation at Break', '11 %@Diameter 12.7 mm', '11 %@Diameter 0.500 in', 'AA; Typical']"
0,,Aluminum 7175-T74,"['Zinc, Zn', '5.1 - 6.1 %', '5.1 - 6.1 %', '']","['Tensile Strength, Ultimate', '524 MPa', '76000 psi', 'AA; Typical']","['Tensile Strength, Yield', '455 MPa', '66000 psi', 'AA; Typical']","['Elongation at Break', '11 %@Diameter 12.7 mm', '11 %@Diameter 0.500 in', 'AA; Typical']"
4370,87.4,Alclad Aluminum 7178-O,"['Aluminum, Al', '85.3 - 89.5 %', '85.3 - 89.5 %', 'As remainder']","['Tensile Strength, Ultimate', '221 MPa', '32000 psi', 'AA; Typical']","['Tensile Strength, Yield', '96.5 MPa', '14000 psi', 'AA; Typical']","['Elongation at Break', '16 %@Thickness 1.59 mm', '16 %@Thickness 0.0625 in', 'AA; Typical']"
11.5,0.23,Alclad Aluminum 7178-O,"['Chromium, Cr', '0.18 - 0.28 %', '0.18 - 0.28 %', '']","['Tensile Strength, Ultimate', '221 MPa', '32000 psi', 'AA; Typical']","['Tensile Strength, Yield', '96.5 MPa', '14000 psi', 'AA; Typical']","['Elongation at Break', '16 %@Thickness 1.59 mm', '16 %@Thickness 0.0625 in', 'AA; Typical']"
100,2,Alclad Aluminum 7178-O,"['Copper, Cu', '1.6 - 2.4 %', '1.6 - 2.4 %', '']","['Tensile Strength, Ultimate', '221 MPa', '32000 psi', 'AA; Typical']","['Tensile Strength, Yield', '96.5 MPa', '14000 psi', 'AA; Typical']","['Elongation at Break', '16 %@Thickness 1.59 mm', '16 %@Thickness 0.0625 in', 'AA; Typical']"
25,0.5,Alclad Aluminum 7178-O,"['Iron, Fe', '<= 0.50 %', '<= 0.50 %', '']","['Tensile Strength, Ultimate', '221 MPa', '32000 psi', 'AA; Typical']","['Tensile Strength, Yield', '96.5 MPa', '14000 psi', 'AA; Typical']","['Elongation at Break', '16 %@Thickness 1.59 mm', '16 %@Thickness 0.0625 in', 'AA; Typical']"
137.5,2.75,Alclad Aluminum 7178-O,"['Magnesium, Mg', '2.4 - 3.1 %', '2.4 - 3.1 %', '']","['Tensile Strength, Ultimate', '221 MPa', '32000 psi', 'AA; Typical']","['Tensile Strength, Yield', '96.5 MPa', '14000 psi', 'AA; Typical']","['Elongation at Break', '16 %@Thickness 1.59 mm', '16 %@Thickness 0.0625 in', 'AA; Typical']"
15,0.3,Alclad Aluminum 7178-O,"['Manganese, Mn', '<= 0.30 %', '<= 0.30 %', '']","['Tensile Strength, Ultimate', '221 MPa', '32000 psi', 'AA; Typical']","['Tensile Strength, Yield', '96.5 MPa', '14000 psi', 'AA; Typical']","['Elongation at Break', '16 %@Thickness 1.59 mm', '16 %@Thickness 0.0625 in', 'AA; Typical']"
0,,Alclad Aluminum 7178-O,"['Other, each', '<= 0.05 %', '<= 0.05 %', '']","['Tensile Strength, Ultimate', '221 MPa', '32000 psi', 'AA; Typical']","['Tensile Strength, Yield', '96.5 MPa', '14000 psi', 'AA; Typical']","['Elongation at Break', '16 %@Thickness 1.59 mm', '16 %@Thickness 0.0625 in', 'AA; Typical']"
0,,Alclad Aluminum 7178-O,"['Other, total', '<= 0.15 %', '<= 0.15 %', '']","['Tensile Strength, Ultimate', '221 MPa', '32000 psi', 'AA; Typical']","['Tensile Strength, Yield', '96.5 MPa', '14000 psi', 'AA; Typical']","['Elongation at Break', '16 %@Thickness 1.59 mm', '16 %@Thickness 0.0625 in', 'AA; Typical']"
20,0.4,Alclad Aluminum 7178-O,"['Silicon, Si', '<= 0.40 %', '<= 0.40 %', '']","['Tensile Strength, Ultimate', '221 MPa', '32000 psi', 'AA; Typical']","['Tensile Strength, Yield', '96.5 MPa', '14000 psi', 'AA; Typical']","['Elongation at Break', '16 %@Thickness 1.59 mm', '16 %@Thickness 0.0625 in', 'AA; Typical']"
10,0.2,Alclad Aluminum 7178-O,"['Titanium, Ti', '<= 0.20 %', '<= 0.20 %', '']","['Tensile Strength, Ultimate', '221 MPa', '32000 psi', 'AA; Typical']","['Tensile Strength, Yield', '96.5 MPa', '14000 psi', 'AA; Typical']","['Elongation at Break', '16 %@Thickness 1.59 mm', '16 %@Thickness 0.0625 in', 'AA; Typical']"
340,6.8,Alclad Aluminum 7178-O,"['Zinc, Zn', '6.3 - 7.3 %', '6.3 - 7.3 %', '']","['Tensile Strength, Ultimate', '221 MPa', '32000 psi', 'AA; Typical']","['Tensile Strength, Yield', '96.5 MPa', '14000 psi', 'AA; Typical']","['Elongation at Break', '16 %@Thickness 1.59 mm', '16 %@Thickness 0.0625 in', 'AA; Typical']"
0,,"Alclad Aluminum 7178-T6, T651","['Aluminum, Al', '85.3 - 89.5 %', '85.3 - 89.5 %', 'As remainder']","['Tensile Strength, Ultimate', '558 MPa', '81000 psi', 'AA; Typical']","['Tensile Strength, Yield', '490 MPa', '71000 psi', 'AA; Typical']","['Elongation at Break', '10 %@Thickness 1.59 mm', '10 %@Thickness 0.0625 in', 'AA; Typical']"
0,,"Alclad Aluminum 7178-T6, T651","['Chromium, Cr', '0.18 - 0.28 %', '0.18 - 0.28 %', '']","['Tensile Strength, Ultimate', '558 MPa', '81000 psi', 'AA; Typical']","['Tensile Strength, Yield', '490 MPa', '71000 psi', 'AA; Typical']","['Elongation at Break', '10 %@Thickness 1.59 mm', '10 %@Thickness 0.0625 in', 'AA; Typical']"
0,,"Alclad Aluminum 7178-T6, T651","['Copper, Cu', '1.6 - 2.4 %', '1.6 - 2.4 %', '']","['Tensile Strength, Ultimate', '558 MPa', '81000 psi', 'AA; Typical']","['Tensile Strength, Yield', '490 MPa', '71000 psi', 'AA; Typical']","['Elongation at Break', '10 %@Thickness 1.59 mm', '10 %@Thickness 0.0625 in', 'AA; Typical']"
0,,"Alclad Aluminum 7178-T6, T651","['Iron, Fe', '<= 0.50 %', '<= 0.50 %', '']","['Tensile Strength, Ultimate', '558 MPa', '81000 psi', 'AA; Typical']","['Tensile Strength, Yield', '490 MPa', '71000 psi', 'AA; Typical']","['Elongation at Break', '10 %@Thickness 1.59 mm', '10 %@Thickness 0.0625 in', 'AA; Typical']"
0,,"Alclad Aluminum 7178-T6, T651","['Magnesium, Mg', '2.4 - 3.1 %', '2.4 - 3.1 %', '']","['Tensile Strength, Ultimate', '558 MPa', '81000 psi', 'AA; Typical']","['Tensile Strength, Yield', '490 MPa', '71000 psi', 'AA; Typical']","['Elongation at Break', '10 %@Thickness 1.59 mm', '10 %@Thickness 0.0625 in', 'AA; Typical']"
0,,"Alclad Aluminum 7178-T6, T651","['Manganese, Mn', '<= 0.30 %', '<= 0.30 %', '']","['Tensile Strength, Ultimate', '558 MPa', '81000 psi', 'AA; Typical']","['Tensile Strength, Yield', '490 MPa', '71000 psi', 'AA; Typical']","['Elongation at Break', '10 %@Thickness 1.59 mm', '10 %@Thickness 0.0625 in', 'AA; Typical']"
0,,"Alclad Aluminum 7178-T6, T651","['Other, each', '<= 0.05 %', '<= 0.05 %', '']","['Tensile Strength, Ultimate', '558 MPa', '81000 psi', 'AA; Typical']","['Tensile Strength, Yield', '490 MPa', '71000 psi', 'AA; Typical']","['Elongation at Break', '10 %@Thickness 1.59 mm', '10 %@Thickness 0.0625 in', 'AA; Typical']"
0,,"Alclad Aluminum 7178-T6, T651","['Other, total', '<= 0.15 %', '<= 0.15 %', '']","['Tensile Strength, Ultimate', '558 MPa', '81000 psi', 'AA; Typical']","['Tensile Strength, Yield', '490 MPa', '71000 psi', 'AA; Typical']","['Elongation at Break', '10 %@Thickness 1.59 mm', '10 %@Thickness 0.0625 in', 'AA; Typical']"
0,,"Alclad Aluminum 7178-T6, T651","['Silicon, Si', '<= 0.40 %', '<= 0.40 %', '']","['Tensile Strength, Ultimate', '558 MPa', '81000 psi', 'AA; Typical']","['Tensile Strength, Yield', '490 MPa', '71000 psi', 'AA; Typical']","['Elongation at Break', '10 %@Thickness 1.59 mm', '10 %@Thickness 0.0625 in', 'AA; Typical']"
0,,"Alclad Aluminum 7178-T6, T651","['Titanium, Ti', '<= 0.20 %', '<= 0.20 %', '']","['Tensile Strength, Ultimate', '558 MPa', '81000 psi', 'AA; Typical']","['Tensile Strength, Yield', '490 MPa', '71000 psi', 'AA; Typical']","['Elongation at Break', '10 %@Thickness 1.59 mm', '10 %@Thickness 0.0625 in', 'AA; Typical']"
0,,"Alclad Aluminum 7178-T6, T651","['Zinc, Zn', '6.3 - 7.3 %', '6.3 - 7.3 %', '']","['Tensile Strength, Ultimate', '558 MPa', '81000 psi', 'AA; Typical']","['Tensile Strength, Yield', '490 MPa', '71000 psi', 'AA; Typical']","['Elongation at Break', '10 %@Thickness 1.59 mm', '10 %@Thickness 0.0625 in', 'AA; Typical']"
0,,Aluminum 7178-O,"['Aluminum, Al', '85.3 - 89.5 %', '85.3 - 89.5 %', 'As remainder']","['Tensile Strength, Ultimate', '228 MPa', '33000 psi', 'AA; Typical']","['Tensile Strength, Yield', '103 MPa', '15000 psi', 'AA; Typical']","['Elongation at Break', '15 %@Thickness 1.59 mm', '15 %@Thickness 0.0625 in', 'AA; Typical']"
0,,Aluminum 7178-O,"['Chromium, Cr', '0.18 - 0.28 %', '0.18 - 0.28 %', '']","['Tensile Strength, Ultimate', '228 MPa', '33000 psi', 'AA; Typical']","['Tensile Strength, Yield', '103 MPa', '15000 psi', 'AA; Typical']","['Elongation at Break', '15 %@Thickness 1.59 mm', '15 %@Thickness 0.0625 in', 'AA; Typical']"
0,,Aluminum 7178-O,"['Copper, Cu', '1.6 - 2.4 %', '1.6 - 2.4 %', '']","['Tensile Strength, Ultimate', '228 MPa', '33000 psi', 'AA; Typical']","['Tensile Strength, Yield', '103 MPa', '15000 psi', 'AA; Typical']","['Elongation at Break', '15 %@Thickness 1.59 mm', '15 %@Thickness 0.0625 in', 'AA; Typical']"
0,,Aluminum 7178-O,"['Iron, Fe', '<= 0.50 %', '<= 0.50 %', '']","['Tensile Strength, Ultimate', '228 MPa', '33000 psi', 'AA; Typical']","['Tensile Strength, Yield', '103 MPa', '15000 psi', 'AA; Typical']","['Elongation at Break', '15 %@Thickness 1.59 mm', '15 %@Thickness 0.0625 in', 'AA; Typical']"
0,,Aluminum 7178-O,"['Magnesium, Mg', '2.4 - 3.1 %', '2.4 - 3.1 %', '']","['Tensile Strength, Ultimate', '228 MPa', '33000 psi', 'AA; Typical']","['Tensile Strength, Yield', '103 MPa', '15000 psi', 'AA; Typical']","['Elongation at Break', '15 %@Thickness 1.59 mm', '15 %@Thickness 0.0625 in', 'AA; Typical']"
0,,Aluminum 7178-O,"['Manganese, Mn', '<= 0.30 %', '<= 0.30 %', '']","['Tensile Strength, Ultimate', '228 MPa', '33000 psi', 'AA; Typical']","['Tensile Strength, Yield', '103 MPa', '15000 psi', 'AA; Typical']","['Elongation at Break', '15 %@Thickness 1.59 mm', '15 %@Thickness 0.0625 in', 'AA; Typical']"
0,,Aluminum 7178-O,"['Other, each', '<= 0.05 %', '<= 0.05 %', '']","['Tensile Strength, Ultimate', '228 MPa', '33000 psi', 'AA; Typical']","['Tensile Strength, Yield', '103 MPa', '15000 psi', 'AA; Typical']","['Elongation at Break', '15 %@Thickness 1.59 mm', '15 %@Thickness 0.0625 in', 'AA; Typical']"
0,,Aluminum 7178-O,"['Other, total', '<= 0.15 %', '<= 0.15 %', '']","['Tensile Strength, Ultimate', '228 MPa', '33000 psi', 'AA; Typical']","['Tensile Strength, Yield', '103 MPa', '15000 psi', 'AA; Typical']","['Elongation at Break', '15 %@Thickness 1.59 mm', '15 %@Thickness 0.0625 in', 'AA; Typical']"
0,,Aluminum 7178-O,"['Silicon, Si', '<= 0.40 %', '<= 0.40 %', '']","['Tensile Strength, Ultimate', '228 MPa', '33000 psi', 'AA; Typical']","['Tensile Strength, Yield', '103 MPa', '15000 psi', 'AA; Typical']","['Elongation at Break', '15 %@Thickness 1.59 mm', '15 %@Thickness 0.0625 in', 'AA; Typical']"
0,,Aluminum 7178-O,"['Titanium, Ti', '<= 0.20 %', '<= 0.20 %', '']","['Tensile Strength, Ultimate', '228 MPa', '33000 psi', 'AA; Typical']","['Tensile Strength, Yield', '103 MPa', '15000 psi', 'AA; Typical']","['Elongation at Break', '15 %@Thickness 1.59 mm', '15 %@Thickness 0.0625 in', 'AA; Typical']"
0,,Aluminum 7178-O,"['Zinc, Zn', '6.3 - 7.3 %', '6.3 - 7.3 %', '']","['Tensile Strength, Ultimate', '228 MPa', '33000 psi', 'AA; Typical']","['Tensile Strength, Yield', '103 MPa', '15000 psi', 'AA; Typical']","['Elongation at Break', '15 %@Thickness 1.59 mm', '15 %@Thickness 0.0625 in', 'AA; Typical']"
0,,Aluminum 7178-T6; 7178-T651,"['Aluminum, Al', '85.3 - 89.5 %', '85.3 - 89.5 %', 'As remainder']","['Tensile Strength, Ultimate', '607 MPa', '88000 psi', 'AA; Typical']","['Tensile Strength, Yield', '538 MPa', '78000 psi', 'AA; Typical']","['Elongation at Break', '5.0 %@Temperature -196 °C', '5.0 %@Temperature -321 °F', '']"
0,,Aluminum 7178-T6; 7178-T651,"['Chromium, Cr', '0.18 - 0.28 %', '0.18 - 0.28 %', '']","['Tensile Strength, Ultimate', '607 MPa', '88000 psi', 'AA; Typical']","['Tensile Strength, Yield', '538 MPa', '78000 psi', 'AA; Typical']","['Elongation at Break', '5.0 %@Temperature -196 °C', '5.0 %@Temperature -321 °F', '']"
0,,Aluminum 7178-T6; 7178-T651,"['Copper, Cu', '1.6 - 2.4 %', '1.6 - 2.4 %', '']","['Tensile Strength, Ultimate', '607 MPa', '88000 psi', 'AA; Typical']","['Tensile Strength, Yield', '538 MPa', '78000 psi', 'AA; Typical']","['Elongation at Break', '5.0 %@Temperature -196 °C', '5.0 %@Temperature -321 °F', '']"
0,,Aluminum 7178-T6; 7178-T651,"['Iron, Fe', '<= 0.50 %', '<= 0.50 %', '']","['Tensile Strength, Ultimate', '607 MPa', '88000 psi', 'AA; Typical']","['Tensile Strength, Yield', '538 MPa', '78000 psi', 'AA; Typical']","['Elongation at Break', '5.0 %@Temperature -196 °C', '5.0 %@Temperature -321 °F', '']"
0,,Aluminum 7178-T6; 7178-T651,"['Magnesium, Mg', '2.4 - 3.1 %', '2.4 - 3.1 %', '']","['Tensile Strength, Ultimate', '607 MPa', '88000 psi', 'AA; Typical']","['Tensile Strength, Yield', '538 MPa', '78000 psi', 'AA; Typical']","['Elongation at Break', '5.0 %@Temperature -196 °C', '5.0 %@Temperature -321 °F', '']"
0,,Aluminum 7178-T6; 7178-T651,"['Manganese, Mn', '<= 0.30 %', '<= 0.30 %', '']","['Tensile Strength, Ultimate', '607 MPa', '88000 psi', 'AA; Typical']","['Tensile Strength, Yield', '538 MPa', '78000 psi', 'AA; Typical']","['Elongation at Break', '5.0 %@Temperature -196 °C', '5.0 %@Temperature -321 °F', '']"
0,,Aluminum 7178-T6; 7178-T651,"['Other, each', '<= 0.05 %', '<= 0.05 %', '']","['Tensile Strength, Ultimate', '607 MPa', '88000 psi', 'AA; Typical']","['Tensile Strength, Yield', '538 MPa', '78000 psi', 'AA; Typical']","['Elongation at Break', '5.0 %@Temperature -196 °C', '5.0 %@Temperature -321 °F', '']"
0,,Aluminum 7178-T6; 7178-T651,"['Other, total', '<= 0.15 %', '<= 0.15 %', '']","['Tensile Strength, Ultimate', '607 MPa', '88000 psi', 'AA; Typical']","['Tensile Strength, Yield', '538 MPa', '78000 psi', 'AA; Typical']","['Elongation at Break', '5.0 %@Temperature -196 °C', '5.0 %@Temperature -321 °F', '']"
0,,Aluminum 7178-T6; 7178-T651,"['Silicon, Si', '<= 0.40 %', '<= 0.40 %', '']","['Tensile Strength, Ultimate', '607 MPa', '88000 psi', 'AA; Typical']","['Tensile Strength, Yield', '538 MPa', '78000 psi', 'AA; Typical']","['Elongation at Break', '5.0 %@Temperature -196 °C', '5.0 %@Temperature -321 °F', '']"
0,,Aluminum 7178-T6; 7178-T651,"['Titanium, Ti', '<= 0.20 %', '<= 0.20 %', '']","['Tensile Strength, Ultimate', '607 MPa', '88000 psi', 'AA; Typical']","['Tensile Strength, Yield', '538 MPa', '78000 psi', 'AA; Typical']","['Elongation at Break', '5.0 %@Temperature -196 °C', '5.0 %@Temperature -321 °F', '']"
0,,Aluminum 7178-T6; 7178-T651,"['Zinc, Zn', '6.3 - 7.3 %', '6.3 - 7.3 %', '']","['Tensile Strength, Ultimate', '607 MPa', '88000 psi', 'AA; Typical']","['Tensile Strength, Yield', '538 MPa', '78000 psi', 'AA; Typical']","['Elongation at Break', '5.0 %@Temperature -196 °C', '5.0 %@Temperature -321 °F', '']"
0,,Aluminum 7178-T6; 7178-T651 (Included Creep/Rupture Data),"['Aluminum, Al', '85.3 - 89.5 %', '85.3 - 89.5 %', 'As remainder']","['Tensile Strength, Ultimate', '607 MPa', '88000 psi', 'AA; Typical']","['Tensile Strength, Yield', '538 MPa', '78000 psi', 'AA; Typical']","['Elongation at Break', '5.0 %@Temperature -196 °C', '5.0 %@Temperature -321 °F', '']"
0,,Aluminum 7178-T6; 7178-T651 (Included Creep/Rupture Data),"['Chromium, Cr', '0.18 - 0.28 %', '0.18 - 0.28 %', '']","['Tensile Strength, Ultimate', '607 MPa', '88000 psi', 'AA; Typical']","['Tensile Strength, Yield', '538 MPa', '78000 psi', 'AA; Typical']","['Elongation at Break', '5.0 %@Temperature -196 °C', '5.0 %@Temperature -321 °F', '']"
0,,Aluminum 7178-T6; 7178-T651 (Included Creep/Rupture Data),"['Copper, Cu', '1.6 - 2.4 %', '1.6 - 2.4 %', '']","['Tensile Strength, Ultimate', '607 MPa', '88000 psi', 'AA; Typical']","['Tensile Strength, Yield', '538 MPa', '78000 psi', 'AA; Typical']","['Elongation at Break', '5.0 %@Temperature -196 °C', '5.0 %@Temperature -321 °F', '']"
0,,Aluminum 7178-T6; 7178-T651 (Included Creep/Rupture Data),"['Iron, Fe', '<= 0.50 %', '<= 0.50 %', '']","['Tensile Strength, Ultimate', '607 MPa', '88000 psi', 'AA; Typical']","['Tensile Strength, Yield', '538 MPa', '78000 psi', 'AA; Typical']","['Elongation at Break', '5.0 %@Temperature -196 °C', '5.0 %@Temperature -321 °F', '']"
0,,Aluminum 7178-T6; 7178-T651 (Included Creep/Rupture Data),"['Magnesium, Mg', '2.4 - 3.1 %', '2.4 - 3.1 %', '']","['Tensile Strength, Ultimate', '607 MPa', '88000 psi', 'AA; Typical']","['Tensile Strength, Yield', '538 MPa', '78000 psi', 'AA; Typical']","['Elongation at Break', '5.0 %@Temperature -196 °C', '5.0 %@Temperature -321 °F', '']"
0,,Aluminum 7178-T6; 7178-T651 (Included Creep/Rupture Data),"['Manganese, Mn', '<= 0.30 %', '<= 0.30 %', '']","['Tensile Strength, Ultimate', '607 MPa', '88000 psi', 'AA; Typical']","['Tensile Strength, Yield', '538 MPa', '78000 psi', 'AA; Typical']","['Elongation at Break', '5.0 %@Temperature -196 °C', '5.0 %@Temperature -321 °F', '']"
0,,Aluminum 7178-T6; 7178-T651 (Included Creep/Rupture Data),"['Other, each', '<= 0.05 %', '<= 0.05 %', '']","['Tensile Strength, Ultimate', '607 MPa', '88000 psi', 'AA; Typical']","['Tensile Strength, Yield', '538 MPa', '78000 psi', 'AA; Typical']","['Elongation at Break', '5.0 %@Temperature -196 °C', '5.0 %@Temperature -321 °F', '']"
0,,Aluminum 7178-T6; 7178-T651 (Included Creep/Rupture Data),"['Other, total', '<= 0.15 %', '<= 0.15 %', '']","['Tensile Strength, Ultimate', '607 MPa', '88000 psi', 'AA; Typical']","['Tensile Strength, Yield', '538 MPa', '78000 psi', 'AA; Typical']","['Elongation at Break', '5.0 %@Temperature -196 °C', '5.0 %@Temperature -321 °F', '']"
0,,Aluminum 7178-T6; 7178-T651 (Included Creep/Rupture Data),"['Silicon, Si', '<= 0.40 %', '<= 0.40 %', '']","['Tensile Strength, Ultimate', '607 MPa', '88000 psi', 'AA; Typical']","['Tensile Strength, Yield', '538 MPa', '78000 psi', 'AA; Typical']","['Elongation at Break', '5.0 %@Temperature -196 °C', '5.0 %@Temperature -321 °F', '']"
0,,Aluminum 7178-T6; 7178-T651 (Included Creep/Rupture Data),"['Titanium, Ti', '<= 0.20 %', '<= 0.20 %', '']","['Tensile Strength, Ultimate', '607 MPa', '88000 psi', 'AA; Typical']","['Tensile Strength, Yield', '538 MPa', '78000 psi', 'AA; Typical']","['Elongation at Break', '5.0 %@Temperature -196 °C', '5.0 %@Temperature -321 °F', '']"
0,,Aluminum 7178-T6; 7178-T651 (Included Creep/Rupture Data),"['Zinc, Zn', '6.3 - 7.3 %', '6.3 - 7.3 %', '']","['Tensile Strength, Ultimate', '607 MPa', '88000 psi', 'AA; Typical']","['Tensile Strength, Yield', '538 MPa', '78000 psi', 'AA; Typical']","['Elongation at Break', '5.0 %@Temperature -196 °C', '5.0 %@Temperature -321 °F', '']"
0,,Aluminum 7178-T76; 7178-T7651,"['Aluminum, Al', '85.3 - 89.5 %', '85.3 - 89.5 %', 'As remainder']","['Tensile Strength, Ultimate', '572 MPa', '83000 psi', 'AA; Typical']","['Tensile Strength, Yield', '503 MPa', '73000 psi', 'AA; Typical']","['Elongation at Break', '10 %@Temperature -196 °C', '10 %@Temperature -321 °F', '']"
0,,Aluminum 7178-T76; 7178-T7651,"['Chromium, Cr', '0.18 - 0.28 %', '0.18 - 0.28 %', '']","['Tensile Strength, Ultimate', '572 MPa', '83000 psi', 'AA; Typical']","['Tensile Strength, Yield', '503 MPa', '73000 psi', 'AA; Typical']","['Elongation at Break', '10 %@Temperature -196 °C', '10 %@Temperature -321 °F', '']"
0,,Aluminum 7178-T76; 7178-T7651,"['Copper, Cu', '1.6 - 2.4 %', '1.6 - 2.4 %', '']","['Tensile Strength, Ultimate', '572 MPa', '83000 psi', 'AA; Typical']","['Tensile Strength, Yield', '503 MPa', '73000 psi', 'AA; Typical']","['Elongation at Break', '10 %@Temperature -196 °C', '10 %@Temperature -321 °F', '']"
0,,Aluminum 7178-T76; 7178-T7651,"['Iron, Fe', '<= 0.50 %', '<= 0.50 %', '']","['Tensile Strength, Ultimate', '572 MPa', '83000 psi', 'AA; Typical']","['Tensile Strength, Yield', '503 MPa', '73000 psi', 'AA; Typical']","['Elongation at Break', '10 %@Temperature -196 °C', '10 %@Temperature -321 °F', '']"
0,,Aluminum 7178-T76; 7178-T7651,"['Magnesium, Mg', '2.4 - 3.1 %', '2.4 - 3.1 %', '']","['Tensile Strength, Ultimate', '572 MPa', '83000 psi', 'AA; Typical']","['Tensile Strength, Yield', '503 MPa', '73000 psi', 'AA; Typical']","['Elongation at Break', '10 %@Temperature -196 °C', '10 %@Temperature -321 °F', '']"
0,,Aluminum 7178-T76; 7178-T7651,"['Manganese, Mn', '<= 0.30 %', '<= 0.30 %', '']","['Tensile Strength, Ultimate', '572 MPa', '83000 psi', 'AA; Typical']","['Tensile Strength, Yield', '503 MPa', '73000 psi', 'AA; Typical']","['Elongation at Break', '10 %@Temperature -196 °C', '10 %@Temperature -321 °F', '']"
0,,Aluminum 7178-T76; 7178-T7651,"['Other, each', '<= 0.05 %', '<= 0.05 %', '']","['Tensile Strength, Ultimate', '572 MPa', '83000 psi', 'AA; Typical']","['Tensile Strength, Yield', '503 MPa', '73000 psi', 'AA; Typical']","['Elongation at Break', '10 %@Temperature -196 °C', '10 %@Temperature -321 °F', '']"
0,,Aluminum 7178-T76; 7178-T7651,"['Other, total', '<= 0.15 %', '<= 0.15 %', '']","['Tensile Strength, Ultimate', '572 MPa', '83000 psi', 'AA; Typical']","['Tensile Strength, Yield', '503 MPa', '73000 psi', 'AA; Typical']","['Elongation at Break', '10 %@Temperature -196 °C', '10 %@Temperature -321 °F', '']"
0,,Aluminum 7178-T76; 7178-T7651,"['Silicon, Si', '<= 0.40 %', '<= 0.40 %', '']","['Tensile Strength, Ultimate', '572 MPa', '83000 psi', 'AA; Typical']","['Tensile Strength, Yield', '503 MPa', '73000 psi', 'AA; Typical']","['Elongation at Break', '10 %@Temperature -196 °C', '10 %@Temperature -321 °F', '']"
0,,Aluminum 7178-T76; 7178-T7651,"['Titanium, Ti', '<= 0.20 %', '<= 0.20 %', '']","['Tensile Strength, Ultimate', '572 MPa', '83000 psi', 'AA; Typical']","['Tensile Strength, Yield', '503 MPa', '73000 psi', 'AA; Typical']","['Elongation at Break', '10 %@Temperature -196 °C', '10 %@Temperature -321 °F', '']"
0,,Aluminum 7178-T76; 7178-T7651,"['Zinc, Zn', '6.3 - 7.3 %', '6.3 - 7.3 %', '']","['Tensile Strength, Ultimate', '572 MPa', '83000 psi', 'AA; Typical']","['Tensile Strength, Yield', '503 MPa', '73000 psi', 'AA; Typical']","['Elongation at Break', '10 %@Temperature -196 °C', '10 %@Temperature -321 °F', '']"
4500,90,Alclad Aluminum 7475-T61,"['Aluminum, Al', '88.5 - 91.5 %', '88.5 - 91.5 %', 'As remainder']","['Tensile Strength, Ultimate', '517 MPa', '75000 psi', 'AA; Typical']","['Tensile Strength, Yield', '455 MPa', '66000 psi', 'AA; Typical']","['Elongation at Break', '11 %@Thickness 1.59 mm', '11 %@Thickness 0.0625 in', 'AA; Typical']"
10.75,0.215,Alclad Aluminum 7475-T61,"['Chromium, Cr', '0.18 - 0.25 %', '0.18 - 0.25 %', '']","['Tensile Strength, Ultimate', '517 MPa', '75000 psi', 'AA; Typical']","['Tensile Strength, Yield', '455 MPa', '66000 psi', 'AA; Typical']","['Elongation at Break', '11 %@Thickness 1.59 mm', '11 %@Thickness 0.0625 in', 'AA; Typical']"
77.5,1.55,Alclad Aluminum 7475-T61,"['Copper, Cu', '1.2 - 1.9 %', '1.2 - 1.9 %', '']","['Tensile Strength, Ultimate', '517 MPa', '75000 psi', 'AA; Typical']","['Tensile Strength, Yield', '455 MPa', '66000 psi', 'AA; Typical']","['Elongation at Break', '11 %@Thickness 1.59 mm', '11 %@Thickness 0.0625 in', 'AA; Typical']"
6,0.12,Alclad Aluminum 7475-T61,"['Iron, Fe', '<= 0.12 %', '<= 0.12 %', '']","['Tensile Strength, Ultimate', '517 MPa', '75000 psi', 'AA; Typical']","['Tensile Strength, Yield', '455 MPa', '66000 psi', 'AA; Typical']","['Elongation at Break', '11 %@Thickness 1.59 mm', '11 %@Thickness 0.0625 in', 'AA; Typical']"
112.5,2.25,Alclad Aluminum 7475-T61,"['Magnesium, Mg', '1.9 - 2.6 %', '1.9 - 2.6 %', '']","['Tensile Strength, Ultimate', '517 MPa', '75000 psi', 'AA; Typical']","['Tensile Strength, Yield', '455 MPa', '66000 psi', 'AA; Typical']","['Elongation at Break', '11 %@Thickness 1.59 mm', '11 %@Thickness 0.0625 in', 'AA; Typical']"
3,0.06,Alclad Aluminum 7475-T61,"['Manganese, Mn', '<= 0.06 %', '<= 0.06 %', '']","['Tensile Strength, Ultimate', '517 MPa', '75000 psi', 'AA; Typical']","['Tensile Strength, Yield', '455 MPa', '66000 psi', 'AA; Typical']","['Elongation at Break', '11 %@Thickness 1.59 mm', '11 %@Thickness 0.0625 in', 'AA; Typical']"
0,,Alclad Aluminum 7475-T61,"['Other, each', '<= 0.05 %', '<= 0.05 %', '']","['Tensile Strength, Ultimate', '517 MPa', '75000 psi', 'AA; Typical']","['Tensile Strength, Yield', '455 MPa', '66000 psi', 'AA; Typical']","['Elongation at Break', '11 %@Thickness 1.59 mm', '11 %@Thickness 0.0625 in', 'AA; Typical']"
0,,Alclad Aluminum 7475-T61,"['Other, total', '<= 0.15 %', '<= 0.15 %', '']","['Tensile Strength, Ultimate', '517 MPa', '75000 psi', 'AA; Typical']","['Tensile Strength, Yield', '455 MPa', '66000 psi', 'AA; Typical']","['Elongation at Break', '11 %@Thickness 1.59 mm', '11 %@Thickness 0.0625 in', 'AA; Typical']"
5,0.1,Alclad Aluminum 7475-T61,"['Silicon, Si', '<= 0.10 %', '<= 0.10 %', '']","['Tensile Strength, Ultimate', '517 MPa', '75000 psi', 'AA; Typical']","['Tensile Strength, Yield', '455 MPa', '66000 psi', 'AA; Typical']","['Elongation at Break', '11 %@Thickness 1.59 mm', '11 %@Thickness 0.0625 in', 'AA; Typical']"
3,0.06,Alclad Aluminum 7475-T61,"['Titanium, Ti', '<= 0.06 %', '<= 0.06 %', '']","['Tensile Strength, Ultimate', '517 MPa', '75000 psi', 'AA; Typical']","['Tensile Strength, Yield', '455 MPa', '66000 psi', 'AA; Typical']","['Elongation at Break', '11 %@Thickness 1.59 mm', '11 %@Thickness 0.0625 in', 'AA; Typical']"
285,5.7,Alclad Aluminum 7475-T61,"['Zinc, Zn', '5.2 - 6.2 %', '5.2 - 6.2 %', '']","['Tensile Strength, Ultimate', '517 MPa', '75000 psi', 'AA; Typical']","['Tensile Strength, Yield', '455 MPa', '66000 psi', 'AA; Typical']","['Elongation at Break', '11 %@Thickness 1.59 mm', '11 %@Thickness 0.0625 in', 'AA; Typical']"
0,,Alclad Aluminum 7475-T761,"['Aluminum, Al', '88.5 - 91.5 %', '88.5 - 91.5 %', 'As remainder']","['Tensile Strength, Ultimate', '490 MPa', '71000 psi', 'AA; Typical']","['Tensile Strength, Yield', '421 MPa', '61000 psi', 'AA; Typical']","['Elongation at Break', '12 %@Thickness 1.59 mm', '12 %@Thickness 0.0625 in', 'AA; Typical']"
0,,Alclad Aluminum 7475-T761,"['Chromium, Cr', '0.18 - 0.25 %', '0.18 - 0.25 %', '']","['Tensile Strength, Ultimate', '490 MPa', '71000 psi', 'AA; Typical']","['Tensile Strength, Yield', '421 MPa', '61000 psi', 'AA; Typical']","['Elongation at Break', '12 %@Thickness 1.59 mm', '12 %@Thickness 0.0625 in', 'AA; Typical']"
0,,Alclad Aluminum 7475-T761,"['Copper, Cu', '1.2 - 1.9 %', '1.2 - 1.9 %', '']","['Tensile Strength, Ultimate', '490 MPa', '71000 psi', 'AA; Typical']","['Tensile Strength, Yield', '421 MPa', '61000 psi', 'AA; Typical']","['Elongation at Break', '12 %@Thickness 1.59 mm', '12 %@Thickness 0.0625 in', 'AA; Typical']"
0,,Alclad Aluminum 7475-T761,"['Iron, Fe', '<= 0.12 %', '<= 0.12 %', '']","['Tensile Strength, Ultimate', '490 MPa', '71000 psi', 'AA; Typical']","['Tensile Strength, Yield', '421 MPa', '61000 psi', 'AA; Typical']","['Elongation at Break', '12 %@Thickness 1.59 mm', '12 %@Thickness 0.0625 in', 'AA; Typical']"
0,,Alclad Aluminum 7475-T761,"['Magnesium, Mg', '1.9 - 2.6 %', '1.9 - 2.6 %', '']","['Tensile Strength, Ultimate', '490 MPa', '71000 psi', 'AA; Typical']","['Tensile Strength, Yield', '421 MPa', '61000 psi', 'AA; Typical']","['Elongation at Break', '12 %@Thickness 1.59 mm', '12 %@Thickness 0.0625 in', 'AA; Typical']"
0,,Alclad Aluminum 7475-T761,"['Manganese, Mn', '<= 0.06 %', '<= 0.06 %', '']","['Tensile Strength, Ultimate', '490 MPa', '71000 psi', 'AA; Typical']","['Tensile Strength, Yield', '421 MPa', '61000 psi', 'AA; Typical']","['Elongation at Break', '12 %@Thickness 1.59 mm', '12 %@Thickness 0.0625 in', 'AA; Typical']"
0,,Alclad Aluminum 7475-T761,"['Other, each', '<= 0.05 %', '<= 0.05 %', '']","['Tensile Strength, Ultimate', '490 MPa', '71000 psi', 'AA; Typical']","['Tensile Strength, Yield', '421 MPa', '61000 psi', 'AA; Typical']","['Elongation at Break', '12 %@Thickness 1.59 mm', '12 %@Thickness 0.0625 in', 'AA; Typical']"
0,,Alclad Aluminum 7475-T761,"['Other, total', '<= 0.15 %', '<= 0.15 %', '']","['Tensile Strength, Ultimate', '490 MPa', '71000 psi', 'AA; Typical']","['Tensile Strength, Yield', '421 MPa', '61000 psi', 'AA; Typical']","['Elongation at Break', '12 %@Thickness 1.59 mm', '12 %@Thickness 0.0625 in', 'AA; Typical']"
0,,Alclad Aluminum 7475-T761,"['Silicon, Si', '<= 0.10 %', '<= 0.10 %', '']","['Tensile Strength, Ultimate', '490 MPa', '71000 psi', 'AA; Typical']","['Tensile Strength, Yield', '421 MPa', '61000 psi', 'AA; Typical']","['Elongation at Break', '12 %@Thickness 1.59 mm', '12 %@Thickness 0.0625 in', 'AA; Typical']"
0,,Alclad Aluminum 7475-T761,"['Titanium, Ti', '<= 0.06 %', '<= 0.06 %', '']","['Tensile Strength, Ultimate', '490 MPa', '71000 psi', 'AA; Typical']","['Tensile Strength, Yield', '421 MPa', '61000 psi', 'AA; Typical']","['Elongation at Break', '12 %@Thickness 1.59 mm', '12 %@Thickness 0.0625 in', 'AA; Typical']"
0,,Alclad Aluminum 7475-T761,"['Zinc, Zn', '5.2 - 6.2 %', '5.2 - 6.2 %', '']","['Tensile Strength, Ultimate', '490 MPa', '71000 psi', 'AA; Typical']","['Tensile Strength, Yield', '421 MPa', '61000 psi', 'AA; Typical']","['Elongation at Break', '12 %@Thickness 1.59 mm', '12 %@Thickness 0.0625 in', 'AA; Typical']"
0,,Aluminum 7475-T61,"['Aluminum, Al', '88.5 - 91.5 %', '88.5 - 91.5 %', 'As remainder']","['Tensile Strength, Ultimate', '565 MPa', '82000 psi', 'AA; Typical']","['Tensile Strength, Yield', '490 MPa', '71000 psi', 'AA; Typical']","['Elongation at Break', '11 %@Thickness 1.59 mm', '11 %@Thickness 0.0625 in', 'AA; Typical']"
0,,Aluminum 7475-T61,"['Chromium, Cr', '0.18 - 0.25 %', '0.18 - 0.25 %', '']","['Tensile Strength, Ultimate', '565 MPa', '82000 psi', 'AA; Typical']","['Tensile Strength, Yield', '490 MPa', '71000 psi', 'AA; Typical']","['Elongation at Break', '11 %@Thickness 1.59 mm', '11 %@Thickness 0.0625 in', 'AA; Typical']"
0,,Aluminum 7475-T61,"['Copper, Cu', '1.2 - 1.9 %', '1.2 - 1.9 %', '']","['Tensile Strength, Ultimate', '565 MPa', '82000 psi', 'AA; Typical']","['Tensile Strength, Yield', '490 MPa', '71000 psi', 'AA; Typical']","['Elongation at Break', '11 %@Thickness 1.59 mm', '11 %@Thickness 0.0625 in', 'AA; Typical']"
0,,Aluminum 7475-T61,"['Iron, Fe', '<= 0.12 %', '<= 0.12 %', '']","['Tensile Strength, Ultimate', '565 MPa', '82000 psi', 'AA; Typical']","['Tensile Strength, Yield', '490 MPa', '71000 psi', 'AA; Typical']","['Elongation at Break', '11 %@Thickness 1.59 mm', '11 %@Thickness 0.0625 in', 'AA; Typical']"
0,,Aluminum 7475-T61,"['Magnesium, Mg', '1.9 - 2.6 %', '1.9 - 2.6 %', '']","['Tensile Strength, Ultimate', '565 MPa', '82000 psi', 'AA; Typical']","['Tensile Strength, Yield', '490 MPa', '71000 psi', 'AA; Typical']","['Elongation at Break', '11 %@Thickness 1.59 mm', '11 %@Thickness 0.0625 in', 'AA; Typical']"
0,,Aluminum 7475-T61,"['Manganese, Mn', '<= 0.06 %', '<= 0.06 %', '']","['Tensile Strength, Ultimate', '565 MPa', '82000 psi', 'AA; Typical']","['Tensile Strength, Yield', '490 MPa', '71000 psi', 'AA; Typical']","['Elongation at Break', '11 %@Thickness 1.59 mm', '11 %@Thickness 0.0625 in', 'AA; Typical']"
0,,Aluminum 7475-T61,"['Other, each', '<= 0.05 %', '<= 0.05 %', '']","['Tensile Strength, Ultimate', '565 MPa', '82000 psi', 'AA; Typical']","['Tensile Strength, Yield', '490 MPa', '71000 psi', 'AA; Typical']","['Elongation at Break', '11 %@Thickness 1.59 mm', '11 %@Thickness 0.0625 in', 'AA; Typical']"
0,,Aluminum 7475-T61,"['Other, total', '<= 0.15 %', '<= 0.15 %', '']","['Tensile Strength, Ultimate', '565 MPa', '82000 psi', 'AA; Typical']","['Tensile Strength, Yield', '490 MPa', '71000 psi', 'AA; Typical']","['Elongation at Break', '11 %@Thickness 1.59 mm', '11 %@Thickness 0.0625 in', 'AA; Typical']"
0,,Aluminum 7475-T61,"['Silicon, Si', '<= 0.10 %', '<= 0.10 %', '']","['Tensile Strength, Ultimate', '565 MPa', '82000 psi', 'AA; Typical']","['Tensile Strength, Yield', '490 MPa', '71000 psi', 'AA; Typical']","['Elongation at Break', '11 %@Thickness 1.59 mm', '11 %@Thickness 0.0625 in', 'AA; Typical']"
0,,Aluminum 7475-T61,"['Titanium, Ti', '<= 0.06 %', '<= 0.06 %', '']","['Tensile Strength, Ultimate', '565 MPa', '82000 psi', 'AA; Typical']","['Tensile Strength, Yield', '490 MPa', '71000 psi', 'AA; Typical']","['Elongation at Break', '11 %@Thickness 1.59 mm', '11 %@Thickness 0.0625 in', 'AA; Typical']"
0,,Aluminum 7475-T61,"['Zinc, Zn', '5.2 - 6.2 %', '5.2 - 6.2 %', '']","['Tensile Strength, Ultimate', '565 MPa', '82000 psi', 'AA; Typical']","['Tensile Strength, Yield', '490 MPa', '71000 psi', 'AA; Typical']","['Elongation at Break', '11 %@Thickness 1.59 mm', '11 %@Thickness 0.0625 in', 'AA; Typical']"
0,,Aluminum 7475-T61 (Extended High Temperature Data),"['Aluminum, Al', '88.5 - 91.5 %', '88.5 - 91.5 %', 'As remainder']","['Tensile Strength, Ultimate', '565 MPa', '82000 psi', 'AA; Typical']","['Tensile Strength, Yield', '490 MPa', '71000 psi', 'AA; Typical']","['Elongation at Break', '11 %@Thickness 1.59 mm', '11 %@Thickness 0.0625 in', 'AA; Typical']"
0,,Aluminum 7475-T61 (Extended High Temperature Data),"['Chromium, Cr', '0.18 - 0.25 %', '0.18 - 0.25 %', '']","['Tensile Strength, Ultimate', '565 MPa', '82000 psi', 'AA; Typical']","['Tensile Strength, Yield', '490 MPa', '71000 psi', 'AA; Typical']","['Elongation at Break', '11 %@Thickness 1.59 mm', '11 %@Thickness 0.0625 in', 'AA; Typical']"
0,,Aluminum 7475-T61 (Extended High Temperature Data),"['Copper, Cu', '1.2 - 1.9 %', '1.2 - 1.9 %', '']","['Tensile Strength, Ultimate', '565 MPa', '82000 psi', 'AA; Typical']","['Tensile Strength, Yield', '490 MPa', '71000 psi', 'AA; Typical']","['Elongation at Break', '11 %@Thickness 1.59 mm', '11 %@Thickness 0.0625 in', 'AA; Typical']"
0,,Aluminum 7475-T61 (Extended High Temperature Data),"['Iron, Fe', '<= 0.12 %', '<= 0.12 %', '']","['Tensile Strength, Ultimate', '565 MPa', '82000 psi', 'AA; Typical']","['Tensile Strength, Yield', '490 MPa', '71000 psi', 'AA; Typical']","['Elongation at Break', '11 %@Thickness 1.59 mm', '11 %@Thickness 0.0625 in', 'AA; Typical']"
0,,Aluminum 7475-T61 (Extended High Temperature Data),"['Magnesium, Mg', '1.9 - 2.6 %', '1.9 - 2.6 %', '']","['Tensile Strength, Ultimate', '565 MPa', '82000 psi', 'AA; Typical']","['Tensile Strength, Yield', '490 MPa', '71000 psi', 'AA; Typical']","['Elongation at Break', '11 %@Thickness 1.59 mm', '11 %@Thickness 0.0625 in', 'AA; Typical']"
0,,Aluminum 7475-T61 (Extended High Temperature Data),"['Manganese, Mn', '<= 0.06 %', '<= 0.06 %', '']","['Tensile Strength, Ultimate', '565 MPa', '82000 psi', 'AA; Typical']","['Tensile Strength, Yield', '490 MPa', '71000 psi', 'AA; Typical']","['Elongation at Break', '11 %@Thickness 1.59 mm', '11 %@Thickness 0.0625 in', 'AA; Typical']"
0,,Aluminum 7475-T61 (Extended High Temperature Data),"['Other, each', '<= 0.05 %', '<= 0.05 %', '']","['Tensile Strength, Ultimate', '565 MPa', '82000 psi', 'AA; Typical']","['Tensile Strength, Yield', '490 MPa', '71000 psi', 'AA; Typical']","['Elongation at Break', '11 %@Thickness 1.59 mm', '11 %@Thickness 0.0625 in', 'AA; Typical']"
0,,Aluminum 7475-T61 (Extended High Temperature Data),"['Other, total', '<= 0.15 %', '<= 0.15 %', '']","['Tensile Strength, Ultimate', '565 MPa', '82000 psi', 'AA; Typical']","['Tensile Strength, Yield', '490 MPa', '71000 psi', 'AA; Typical']","['Elongation at Break', '11 %@Thickness 1.59 mm', '11 %@Thickness 0.0625 in', 'AA; Typical']"
0,,Aluminum 7475-T61 (Extended High Temperature Data),"['Silicon, Si', '<= 0.10 %', '<= 0.10 %', '']","['Tensile Strength, Ultimate', '565 MPa', '82000 psi', 'AA; Typical']","['Tensile Strength, Yield', '490 MPa', '71000 psi', 'AA; Typical']","['Elongation at Break', '11 %@Thickness 1.59 mm', '11 %@Thickness 0.0625 in', 'AA; Typical']"
0,,Aluminum 7475-T61 (Extended High Temperature Data),"['Titanium, Ti', '<= 0.06 %', '<= 0.06 %', '']","['Tensile Strength, Ultimate', '565 MPa', '82000 psi', 'AA; Typical']","['Tensile Strength, Yield', '490 MPa', '71000 psi', 'AA; Typical']","['Elongation at Break', '11 %@Thickness 1.59 mm', '11 %@Thickness 0.0625 in', 'AA; Typical']"
0,,Aluminum 7475-T61 (Extended High Temperature Data),"['Zinc, Zn', '5.2 - 6.2 %', '5.2 - 6.2 %', '']","['Tensile Strength, Ultimate', '565 MPa', '82000 psi', 'AA; Typical']","['Tensile Strength, Yield', '490 MPa', '71000 psi', 'AA; Typical']","['Elongation at Break', '11 %@Thickness 1.59 mm', '11 %@Thickness 0.0625 in', 'AA; Typical']"
0,,Aluminum 7475-T651,"['Aluminum, Al', '88.5 - 91.5 %', '88.5 - 91.5 %', 'As remainder']","['Tensile Strength, Ultimate', '586 MPa', '85000 psi', 'AA; Typical']","['Tensile Strength, Yield', '510 MPa', '74000 psi', 'AA; Typical']","['Elongation at Break', '13 %@Diameter 12.7 mm', '13 %@Diameter 0.500 in', 'AA; Typical']"
0,,Aluminum 7475-T651,"['Chromium, Cr', '0.18 - 0.25 %', '0.18 - 0.25 %', '']","['Tensile Strength, Ultimate', '586 MPa', '85000 psi', 'AA; Typical']","['Tensile Strength, Yield', '510 MPa', '74000 psi', 'AA; Typical']","['Elongation at Break', '13 %@Diameter 12.7 mm', '13 %@Diameter 0.500 in', 'AA; Typical']"
0,,Aluminum 7475-T651,"['Copper, Cu', '1.2 - 1.9 %', '1.2 - 1.9 %', '']","['Tensile Strength, Ultimate', '586 MPa', '85000 psi', 'AA; Typical']","['Tensile Strength, Yield', '510 MPa', '74000 psi', 'AA; Typical']","['Elongation at Break', '13 %@Diameter 12.7 mm', '13 %@Diameter 0.500 in', 'AA; Typical']"
0,,Aluminum 7475-T651,"['Iron, Fe', '<= 0.12 %', '<= 0.12 %', '']","['Tensile Strength, Ultimate', '586 MPa', '85000 psi', 'AA; Typical']","['Tensile Strength, Yield', '510 MPa', '74000 psi', 'AA; Typical']","['Elongation at Break', '13 %@Diameter 12.7 mm', '13 %@Diameter 0.500 in', 'AA; Typical']"
