Repository: josiahZXY/AI-assisted-Discovering-High-Strength-and-Ductility-Alloys-and-Database-Development

如果想看完整结果的话，请在这里下载论文观看: https://www.researchgate.net/publication/342881088_AI-assisted_Discovering_High_Strength_and_Ductility_Alloys_and_Database_Development.
喜欢的话请一键三连： star, watch,fork.

作者:张焇烊 2020/4/30

# AI-assisted-Discovering-High-Strength-and-Ductility-Alloys-and-Database-Development
    请将本文件解压放置在D盘下面,在使用user_interface之前，请先将AI-assisted-Discovering-High-Strength-and-Ductility-Alloys-and-Database-Development\Machine_learning\pipeline\p_files下的两个压缩文件解压至当前目录，否则user_interface功能不全。
    Please unzip this file and place it under the D drive.

File: database/Matweb_original_database/Mathweb/Aluminum Alloy5.csv (part 4 of 4)
4835,96.7,Aluminum 5052-O,"['Aluminum, Al', '95.7 - 97.7 %', '95.7 - 97.7 %', 'As remainder']","['Tensile Strength, Ultimate', '193 MPa', '28000 psi', 'AA; Typical']","['Tensile Strength, Yield', '89.6 MPa', '13000 psi', 'AA; Typical']","['Elongation at Break', '30 %@Temperature 24.0 °C', '30 %@Temperature 75.2 °F', '']"
#VALUE!, ,Aluminum 5254-H112,"['Manganese, Mn', '<= 0.01 %', '<= 0.01 %', '']","['Tensile Strength, Ultimate', '241 MPa', '35000 psi', 'AA; Typical']","['Tensile Strength, Yield', '117 MPa', '17000 psi', 'AA; Typical']","['Elongation at Break', '25 %@Thickness 1.59 mm', '25 %@Thickness 0.0625 in', 'AA; Typical']"
#VALUE!, ,Aluminum 5254-H112,"['Other, each', '<= 0.05 %', '<= 0.05 %', '']","['Tensile Strength, Ultimate', '241 MPa', '35000 psi', 'AA; Typical']","['Tensile Strength, Yield', '117 MPa', '17000 psi', 'AA; Typical']","['Elongation at Break', '25 %@Thickness 1.59 mm', '25 %@Thickness 0.0625 in', 'AA; Typical']"
#VALUE!, ,Aluminum 5254-H112,"['Other, total', '<= 0.15 %', '<= 0.15 %', '']","['Tensile Strength, Ultimate', '241 MPa', '35000 psi', 'AA; Typical']","['Tensile Strength, Yield', '117 MPa', '17000 psi', 'AA; Typical']","['Elongation at Break', '25 %@Thickness 1.59 mm', '25 %@Thickness 0.0625 in', 'AA; Typical']"
#VALUE!, ,Aluminum 5254-H112,"['Si+Fe', '<= 0.45 %', '<= 0.45 %', '']","['Tensile Strength, Ultimate', '241 MPa', '35000 psi', 'AA; Typical']","['Tensile Strength, Yield', '117 MPa', '17000 psi', 'AA; Typical']","['Elongation at Break', '25 %@Thickness 1.59 mm', '25 %@Thickness 0.0625 in', 'AA; Typical']"
#VALUE!, ,Aluminum 5254-H112,"['Titanium, Ti', '<= 0.05 %', '<= 0.05 %', '']","['Tensile Strength, Ultimate', '241 MPa', '35000 psi', 'AA; Typical']","['Tensile Strength, Yield', '117 MPa', '17000 psi', 'AA; Typical']","['Elongation at Break', '25 %@Thickness 1.59 mm', '25 %@Thickness 0.0625 in', 'AA; Typical']"
#VALUE!, ,Aluminum 5254-H112,"['Zinc, Zn', '<= 0.20 %', '<= 0.20 %', '']","['Tensile Strength, Ultimate', '241 MPa', '35000 psi', 'AA; Typical']","['Tensile Strength, Yield', '117 MPa', '17000 psi', 'AA; Typical']","['Elongation at Break', '25 %@Thickness 1.59 mm', '25 %@Thickness 0.0625 in', 'AA; Typical']"
#VALUE!, ,Aluminum 5254-H32,"['Aluminum, Al', '94.8 - 96.8 %', '94.8 - 96.8 %', 'As remainder']","['Tensile Strength, Ultimate', '269 MPa', '39000 psi', 'AA; Typical']","['Tensile Strength, Yield', '207 MPa', '30000 psi', 'AA; Typical']","['Elongation at Break', '15 %@Thickness 1.59 mm', '15 %@Thickness 0.0625 in', 'AA; Typical']"
#VALUE!, ,Aluminum 5254-H32,"['Chromium, Cr', '0.15 - 0.35 %', '0.15 - 0.35 %', '']","['Tensile Strength, Ultimate', '269 MPa', '39000 psi', 'AA; Typical']","['Tensile Strength, Yield', '207 MPa', '30000 psi', 'AA; Typical']","['Elongation at Break', '15 %@Thickness 1.59 mm', '15 %@Thickness 0.0625 in', 'AA; Typical']"
#VALUE!, ,Aluminum 5254-H32,"['Copper, Cu', '<= 0.05 %', '<= 0.05 %', '']","['Tensile Strength, Ultimate', '269 MPa', '39000 psi', 'AA; Typical']","['Tensile Strength, Yield', '207 MPa', '30000 psi', 'AA; Typical']","['Elongation at Break', '15 %@Thickness 1.59 mm', '15 %@Thickness 0.0625 in', 'AA; Typical']"
#VALUE!, ,Aluminum 5254-H32,"['Magnesium, Mg', '3.1 - 3.9 %', '3.1 - 3.9 %', '']","['Tensile Strength, Ultimate', '269 MPa', '39000 psi', 'AA; Typical']","['Tensile Strength, Yield', '207 MPa', '30000 psi', 'AA; Typical']","['Elongation at Break', '15 %@Thickness 1.59 mm', '15 %@Thickness 0.0625 in', 'AA; Typical']"
#VALUE!, ,Aluminum 5254-H32,"['Manganese, Mn', '<= 0.01 %', '<= 0.01 %', '']","['Tensile Strength, Ultimate', '269 MPa', '39000 psi', 'AA; Typical']","['Tensile Strength, Yield', '207 MPa', '30000 psi', 'AA; Typical']","['Elongation at Break', '15 %@Thickness 1.59 mm', '15 %@Thickness 0.0625 in', 'AA; Typical']"
#VALUE!, ,Aluminum 5254-H32,"['Other, each', '<= 0.05 %', '<= 0.05 %', '']","['Tensile Strength, Ultimate', '269 MPa', '39000 psi', 'AA; Typical']","['Tensile Strength, Yield', '207 MPa', '30000 psi', 'AA; Typical']","['Elongation at Break', '15 %@Thickness 1.59 mm', '15 %@Thickness 0.0625 in', 'AA; Typical']"
#VALUE!, ,Aluminum 5254-H32,"['Other, total', '<= 0.15 %', '<= 0.15 %', '']","['Tensile Strength, Ultimate', '269 MPa', '39000 psi', 'AA; Typical']","['Tensile Strength, Yield', '207 MPa', '30000 psi', 'AA; Typical']","['Elongation at Break', '15 %@Thickness 1.59 mm', '15 %@Thickness 0.0625 in', 'AA; Typical']"
#VALUE!, ,Aluminum 5254-H32,"['Si+Fe', '<= 0.45 %', '<= 0.45 %', '']","['Tensile Strength, Ultimate', '269 MPa', '39000 psi', 'AA; Typical']","['Tensile Strength, Yield', '207 MPa', '30000 psi', 'AA; Typical']","['Elongation at Break', '15 %@Thickness 1.59 mm', '15 %@Thickness 0.0625 in', 'AA; Typical']"
#VALUE!, ,Aluminum 5254-H32,"['Titanium, Ti', '<= 0.05 %', '<= 0.05 %', '']","['Tensile Strength, Ultimate', '269 MPa', '39000 psi', 'AA; Typical']","['Tensile Strength, Yield', '207 MPa', '30000 psi', 'AA; Typical']","['Elongation at Break', '15 %@Thickness 1.59 mm', '15 %@Thickness 0.0625 in', 'AA; Typical']"
#VALUE!, ,Aluminum 5254-H32,"['Zinc, Zn', '<= 0.20 %', '<= 0.20 %', '']","['Tensile Strength, Ultimate', '269 MPa', '39000 psi', 'AA; Typical']","['Tensile Strength, Yield', '207 MPa', '30000 psi', 'AA; Typical']","['Elongation at Break', '15 %@Thickness 1.59 mm', '15 %@Thickness 0.0625 in', 'AA; Typical']"
#VALUE!, ,Aluminum 5254-H34,"['Aluminum, Al', '94.8 - 96.8 %', '94.8 - 96.8 %', 'As remainder']","['Tensile Strength, Ultimate', '290 MPa', '42000 psi', 'AA; Typical']","['Tensile Strength, Yield', '228 MPa', '33000 psi', 'AA; Typical']","['Elongation at Break', '13 %@Thickness 1.59 mm', '13 %@Thickness 0.0625 in', 'AA; Typical']"
#VALUE!, ,Aluminum 5254-H34,"['Chromium, Cr', '0.15 - 0.35 %', '0.15 - 0.35 %', '']","['Tensile Strength, Ultimate', '290 MPa', '42000 psi', 'AA; Typical']","['Tensile Strength, Yield', '228 MPa', '33000 psi', 'AA; Typical']","['Elongation at Break', '13 %@Thickness 1.59 mm', '13 %@Thickness 0.0625 in', 'AA; Typical']"
#VALUE!, ,Aluminum 5254-H34,"['Copper, Cu', '<= 0.05 %', '<= 0.05 %', '']","['Tensile Strength, Ultimate', '290 MPa', '42000 psi', 'AA; Typical']","['Tensile Strength, Yield', '228 MPa', '33000 psi', 'AA; Typical']","['Elongation at Break', '13 %@Thickness 1.59 mm', '13 %@Thickness 0.0625 in', 'AA; Typical']"
#VALUE!, ,Aluminum 5254-H34,"['Magnesium, Mg', '3.1 - 3.9 %', '3.1 - 3.9 %', '']","['Tensile Strength, Ultimate', '290 MPa', '42000 psi', 'AA; Typical']","['Tensile Strength, Yield', '228 MPa', '33000 psi', 'AA; Typical']","['Elongation at Break', '13 %@Thickness 1.59 mm', '13 %@Thickness 0.0625 in', 'AA; Typical']"
#VALUE!, ,Aluminum 5254-H34,"['Manganese, Mn', '<= 0.01 %', '<= 0.01 %', '']","['Tensile Strength, Ultimate', '290 MPa', '42000 psi', 'AA; Typical']","['Tensile Strength, Yield', '228 MPa', '33000 psi', 'AA; Typical']","['Elongation at Break', '13 %@Thickness 1.59 mm', '13 %@Thickness 0.0625 in', 'AA; Typical']"
#VALUE!, ,Aluminum 5254-H34,"['Other, each', '<= 0.05 %', '<= 0.05 %', '']","['Tensile Strength, Ultimate', '290 MPa', '42000 psi', 'AA; Typical']","['Tensile Strength, Yield', '228 MPa', '33000 psi', 'AA; Typical']","['Elongation at Break', '13 %@Thickness 1.59 mm', '13 %@Thickness 0.0625 in', 'AA; Typical']"
#VALUE!, ,Aluminum 5254-H34,"['Other, total', '<= 0.15 %', '<= 0.15 %', '']","['Tensile Strength, Ultimate', '290 MPa', '42000 psi', 'AA; Typical']","['Tensile Strength, Yield', '228 MPa', '33000 psi', 'AA; Typical']","['Elongation at Break', '13 %@Thickness 1.59 mm', '13 %@Thickness 0.0625 in', 'AA; Typical']"
#VALUE!, ,Aluminum 5254-H34,"['Si+Fe', '<= 0.45 %', '<= 0.45 %', '']","['Tensile Strength, Ultimate', '290 MPa', '42000 psi', 'AA; Typical']","['Tensile Strength, Yield', '228 MPa', '33000 psi', 'AA; Typical']","['Elongation at Break', '13 %@Thickness 1.59 mm', '13 %@Thickness 0.0625 in', 'AA; Typical']"
#VALUE!, ,Aluminum 5254-H34,"['Titanium, Ti', '<= 0.05 %', '<= 0.05 %', '']","['Tensile Strength, Ultimate', '290 MPa', '42000 psi', 'AA; Typical']","['Tensile Strength, Yield', '228 MPa', '33000 psi', 'AA; Typical']","['Elongation at Break', '13 %@Thickness 1.59 mm', '13 %@Thickness 0.0625 in', 'AA; Typical']"
#VALUE!, ,Aluminum 5254-H34,"['Zinc, Zn', '<= 0.20 %', '<= 0.20 %', '']","['Tensile Strength, Ultimate', '290 MPa', '42000 psi', 'AA; Typical']","['Tensile Strength, Yield', '228 MPa', '33000 psi', 'AA; Typical']","['Elongation at Break', '13 %@Thickness 1.59 mm', '13 %@Thickness 0.0625 in', 'AA; Typical']"
#VALUE!, ,Aluminum 5254-H36,"['Aluminum, Al', '94.8 - 96.8 %', '94.8 - 96.8 %', 'As remainder']","['Tensile Strength, Ultimate', '310 MPa', '45000 psi', 'AA; Typical']","['Tensile Strength, Yield', '248 MPa', '36000 psi', 'AA; Typical']","['Elongation at Break', '12 %@Thickness 1.59 mm', '12 %@Thickness 0.0625 in', 'AA; Typical']"
#VALUE!, ,Aluminum 5254-H36,"['Chromium, Cr', '0.15 - 0.35 %', '0.15 - 0.35 %', '']","['Tensile Strength, Ultimate', '310 MPa', '45000 psi', 'AA; Typical']","['Tensile Strength, Yield', '248 MPa', '36000 psi', 'AA; Typical']","['Elongation at Break', '12 %@Thickness 1.59 mm', '12 %@Thickness 0.0625 in', 'AA; Typical']"
#VALUE!, ,Aluminum 5254-H36,"['Copper, Cu', '<= 0.05 %', '<= 0.05 %', '']","['Tensile Strength, Ultimate', '310 MPa', '45000 psi', 'AA; Typical']","['Tensile Strength, Yield', '248 MPa', '36000 psi', 'AA; Typical']","['Elongation at Break', '12 %@Thickness 1.59 mm', '12 %@Thickness 0.0625 in', 'AA; Typical']"
#VALUE!, ,Aluminum 5254-H36,"['Magnesium, Mg', '3.1 - 3.9 %', '3.1 - 3.9 %', '']","['Tensile Strength, Ultimate', '310 MPa', '45000 psi', 'AA; Typical']","['Tensile Strength, Yield', '248 MPa', '36000 psi', 'AA; Typical']","['Elongation at Break', '12 %@Thickness 1.59 mm', '12 %@Thickness 0.0625 in', 'AA; Typical']"
#VALUE!, ,Aluminum 5254-H36,"['Manganese, Mn', '<= 0.01 %', '<= 0.01 %', '']","['Tensile Strength, Ultimate', '310 MPa', '45000 psi', 'AA; Typical']","['Tensile Strength, Yield', '248 MPa', '36000 psi', 'AA; Typical']","['Elongation at Break', '12 %@Thickness 1.59 mm', '12 %@Thickness 0.0625 in', 'AA; Typical']"
#VALUE!, ,Aluminum 5254-H36,"['Other, each', '<= 0.05 %', '<= 0.05 %', '']","['Tensile Strength, Ultimate', '310 MPa', '45000 psi', 'AA; Typical']","['Tensile Strength, Yield', '248 MPa', '36000 psi', 'AA; Typical']","['Elongation at Break', '12 %@Thickness 1.59 mm', '12 %@Thickness 0.0625 in', 'AA; Typical']"
#VALUE!, ,Aluminum 5254-H36,"['Other, total', '<= 0.15 %', '<= 0.15 %', '']","['Tensile Strength, Ultimate', '310 MPa', '45000 psi', 'AA; Typical']","['Tensile Strength, Yield', '248 MPa', '36000 psi', 'AA; Typical']","['Elongation at Break', '12 %@Thickness 1.59 mm', '12 %@Thickness 0.0625 in', 'AA; Typical']"
#VALUE!, ,Aluminum 5254-H36,"['Si+Fe', '<= 0.45 %', '<= 0.45 %', '']","['Tensile Strength, Ultimate', '310 MPa', '45000 psi', 'AA; Typical']","['Tensile Strength, Yield', '248 MPa', '36000 psi', 'AA; Typical']","['Elongation at Break', '12 %@Thickness 1.59 mm', '12 %@Thickness 0.0625 in', 'AA; Typical']"
#VALUE!, ,Aluminum 5254-H36,"['Titanium, Ti', '<= 0.05 %', '<= 0.05 %', '']","['Tensile Strength, Ultimate', '310 MPa', '45000 psi', 'AA; Typical']","['Tensile Strength, Yield', '248 MPa', '36000 psi', 'AA; Typical']","['Elongation at Break', '12 %@Thickness 1.59 mm', '12 %@Thickness 0.0625 in', 'AA; Typical']"
#VALUE!, ,Aluminum 5254-H36,"['Zinc, Zn', '<= 0.20 %', '<= 0.20 %', '']","['Tensile Strength, Ultimate', '310 MPa', '45000 psi', 'AA; Typical']","['Tensile Strength, Yield', '248 MPa', '36000 psi', 'AA; Typical']","['Elongation at Break', '12 %@Thickness 1.59 mm', '12 %@Thickness 0.0625 in', 'AA; Typical']"
#VALUE!, ,Aluminum 5254-H38,"['Aluminum, Al', '94.8 - 96.8 %', '94.8 - 96.8 %', 'As remainder']","['Tensile Strength, Ultimate', '331 MPa', '48000 psi', 'AA; Typical']","['Tensile Strength, Yield', '269 MPa', '39000 psi', 'AA; Typical']","['Elongation at Break', '10 %@Thickness 1.59 mm', '10 %@Thickness 0.0625 in', 'AA; Typical']"
#VALUE!, ,Aluminum 5254-H38,"['Chromium, Cr', '0.15 - 0.35 %', '0.15 - 0.35 %', '']","['Tensile Strength, Ultimate', '331 MPa', '48000 psi', 'AA; Typical']","['Tensile Strength, Yield', '269 MPa', '39000 psi', 'AA; Typical']","['Elongation at Break', '10 %@Thickness 1.59 mm', '10 %@Thickness 0.0625 in', 'AA; Typical']"
#VALUE!, ,Aluminum 5254-H38,"['Copper, Cu', '<= 0.05 %', '<= 0.05 %', '']","['Tensile Strength, Ultimate', '331 MPa', '48000 psi', 'AA; Typical']","['Tensile Strength, Yield', '269 MPa', '39000 psi', 'AA; Typical']","['Elongation at Break', '10 %@Thickness 1.59 mm', '10 %@Thickness 0.0625 in', 'AA; Typical']"
#VALUE!, ,Aluminum 5254-H38,"['Magnesium, Mg', '3.1 - 3.9 %', '3.1 - 3.9 %', '']","['Tensile Strength, Ultimate', '331 MPa', '48000 psi', 'AA; Typical']","['Tensile Strength, Yield', '269 MPa', '39000 psi', 'AA; Typical']","['Elongation at Break', '10 %@Thickness 1.59 mm', '10 %@Thickness 0.0625 in', 'AA; Typical']"
#VALUE!, ,Aluminum 5254-H38,"['Manganese, Mn', '<= 0.01 %', '<= 0.01 %', '']","['Tensile Strength, Ultimate', '331 MPa', '48000 psi', 'AA; Typical']","['Tensile Strength, Yield', '269 MPa', '39000 psi', 'AA; Typical']","['Elongation at Break', '10 %@Thickness 1.59 mm', '10 %@Thickness 0.0625 in', 'AA; Typical']"
#VALUE!, ,Aluminum 5254-H38,"['Other, each', '<= 0.05 %', '<= 0.05 %', '']","['Tensile Strength, Ultimate', '331 MPa', '48000 psi', 'AA; Typical']","['Tensile Strength, Yield', '269 MPa', '39000 psi', 'AA; Typical']","['Elongation at Break', '10 %@Thickness 1.59 mm', '10 %@Thickness 0.0625 in', 'AA; Typical']"
#VALUE!, ,Aluminum 5254-H38,"['Other, total', '<= 0.15 %', '<= 0.15 %', '']","['Tensile Strength, Ultimate', '331 MPa', '48000 psi', 'AA; Typical']","['Tensile Strength, Yield', '269 MPa', '39000 psi', 'AA; Typical']","['Elongation at Break', '10 %@Thickness 1.59 mm', '10 %@Thickness 0.0625 in', 'AA; Typical']"
#VALUE!, ,Aluminum 5254-H38,"['Si+Fe', '<= 0.45 %', '<= 0.45 %', '']","['Tensile Strength, Ultimate', '331 MPa', '48000 psi', 'AA; Typical']","['Tensile Strength, Yield', '269 MPa', '39000 psi', 'AA; Typical']","['Elongation at Break', '10 %@Thickness 1.59 mm', '10 %@Thickness 0.0625 in', 'AA; Typical']"
#VALUE!, ,Aluminum 5254-H38,"['Titanium, Ti', '<= 0.05 %', '<= 0.05 %', '']","['Tensile Strength, Ultimate', '331 MPa', '48000 psi', 'AA; Typical']","['Tensile Strength, Yield', '269 MPa', '39000 psi', 'AA; Typical']","['Elongation at Break', '10 %@Thickness 1.59 mm', '10 %@Thickness 0.0625 in', 'AA; Typical']"
#VALUE!, ,Aluminum 5254-H38,"['Zinc, Zn', '<= 0.20 %', '<= 0.20 %', '']","['Tensile Strength, Ultimate', '331 MPa', '48000 psi', 'AA; Typical']","['Tensile Strength, Yield', '269 MPa', '39000 psi', 'AA; Typical']","['Elongation at Break', '10 %@Thickness 1.59 mm', '10 %@Thickness 0.0625 in', 'AA; Typical']"
4790,95.8,Aluminum 5254-O,"['Aluminum, Al', '94.8 - 96.8 %', '94.8 - 96.8 %', 'As remainder']","['Tensile Strength, Ultimate', '241 MPa', '35000 psi', 'AA; Typical']","['Tensile Strength, Yield', '117 MPa', '17000 psi', 'AA; Typical']","['Elongation at Break', '30 %@Temperature 24.0 °C', '30 %@Temperature 75.2 °F', '']"
12.5,0.25,Aluminum 5254-O,"['Chromium, Cr', '0.15 - 0.35 %', '0.15 - 0.35 %', '']","['Tensile Strength, Ultimate', '241 MPa', '35000 psi', 'AA; Typical']","['Tensile Strength, Yield', '117 MPa', '17000 psi', 'AA; Typical']","['Elongation at Break', '30 %@Temperature 24.0 °C', '30 %@Temperature 75.2 °F', '']"
2.5,0.05,Aluminum 5254-O,"['Copper, Cu', '<= 0.05 %', '<= 0.05 %', '']","['Tensile Strength, Ultimate', '241 MPa', '35000 psi', 'AA; Typical']","['Tensile Strength, Yield', '117 MPa', '17000 psi', 'AA; Typical']","['Elongation at Break', '30 %@Temperature 24.0 °C', '30 %@Temperature 75.2 °F', '']"
175,3.5,Aluminum 5254-O,"['Magnesium, Mg', '3.1 - 3.9 %', '3.1 - 3.9 %', '']","['Tensile Strength, Ultimate', '241 MPa', '35000 psi', 'AA; Typical']","['Tensile Strength, Yield', '117 MPa', '17000 psi', 'AA; Typical']","['Elongation at Break', '30 %@Temperature 24.0 °C', '30 %@Temperature 75.2 °F', '']"
0.5,0.01,Aluminum 5254-O,"['Manganese, Mn', '<= 0.01 %', '<= 0.01 %', '']","['Tensile Strength, Ultimate', '241 MPa', '35000 psi', 'AA; Typical']","['Tensile Strength, Yield', '117 MPa', '17000 psi', 'AA; Typical']","['Elongation at Break', '30 %@Temperature 24.0 °C', '30 %@Temperature 75.2 °F', '']"
#VALUE!, ,Aluminum 5254-O,"['Other, each', '<= 0.05 %', '<= 0.05 %', '']","['Tensile Strength, Ultimate', '241 MPa', '35000 psi', 'AA; Typical']","['Tensile Strength, Yield', '117 MPa', '17000 psi', 'AA; Typical']","['Elongation at Break', '30 %@Temperature 24.0 °C', '30 %@Temperature 75.2 °F', '']"
#VALUE!, ,Aluminum 5254-O,"['Other, total', '<= 0.15 %', '<= 0.15 %', '']","['Tensile Strength, Ultimate', '241 MPa', '35000 psi', 'AA; Typical']","['Tensile Strength, Yield', '117 MPa', '17000 psi', 'AA; Typical']","['Elongation at Break', '30 %@Temperature 24.0 °C', '30 %@Temperature 75.2 °F', '']"
22.5,0.45,Aluminum 5254-O,"['Si+Fe', '<= 0.45 %', '<= 0.45 %', '']","['Tensile Strength, Ultimate', '241 MPa', '35000 psi', 'AA; Typical']","['Tensile Strength, Yield', '117 MPa', '17000 psi', 'AA; Typical']","['Elongation at Break', '30 %@Temperature 24.0 °C', '30 %@Temperature 75.2 °F', '']"
2.5,0.05,Aluminum 5254-O,"['Titanium, Ti', '<= 0.05 %', '<= 0.05 %', '']","['Tensile Strength, Ultimate', '241 MPa', '35000 psi', 'AA; Typical']","['Tensile Strength, Yield', '117 MPa', '17000 psi', 'AA; Typical']","['Elongation at Break', '30 %@Temperature 24.0 °C', '30 %@Temperature 75.2 °F', '']"
10,0.2,Aluminum 5254-O,"['Zinc, Zn', '<= 0.20 %', '<= 0.20 %', '']","['Tensile Strength, Ultimate', '241 MPa', '35000 psi', 'AA; Typical']","['Tensile Strength, Yield', '117 MPa', '17000 psi', 'AA; Typical']","['Elongation at Break', '30 %@Temperature 24.0 °C', '30 %@Temperature 75.2 °F', '']"
4680,93.6,Aluminum 5383-H321/H116,"['Aluminum, Al', '91.9 - 95.3 %', '91.9 - 95.3 %', 'As remainder']","['Tensile Strength, Ultimate', '305 MPa', '44200 psi', '']","['Tensile Strength, Yield', '220 MPa', '31900 psi', '']","['Elongation at Break', '10 %', '10 %', '']"
12.5,0.25,Aluminum 5383-H321/H116,"['Chromium, Cr', '<= 0.25 %', '<= 0.25 %', '']","['Tensile Strength, Ultimate', '305 MPa', '44200 psi', '']","['Tensile Strength, Yield', '220 MPa', '31900 psi', '']","['Elongation at Break', '10 %', '10 %', '']"
10,0.2,Aluminum 5383-H321/H116,"['Copper, Cu', '<= 0.20 %', '<= 0.20 %', '']","['Tensile Strength, Ultimate', '305 MPa', '44200 psi', '']","['Tensile Strength, Yield', '220 MPa', '31900 psi', '']","['Elongation at Break', '10 %', '10 %', '']"
12.5,0.25,Aluminum 5383-H321/H116,"['Iron, Fe', '<= 0.25 %', '<= 0.25 %', '']","['Tensile Strength, Ultimate', '305 MPa', '44200 psi', '']","['Tensile Strength, Yield', '220 MPa', '31900 psi', '']","['Elongation at Break', '10 %', '10 %', '']"
230,4.6,Aluminum 5383-H321/H116,"['Magnesium, Mg', '4.0 - 5.2 %', '4.0 - 5.2 %', '']","['Tensile Strength, Ultimate', '305 MPa', '44200 psi', '']","['Tensile Strength, Yield', '220 MPa', '31900 psi', '']","['Elongation at Break', '10 %', '10 %', '']"
42.5,0.85,Aluminum 5383-H321/H116,"['Manganese, Mn', '0.70 - 1.0 %', '0.70 - 1.0 %', '']","['Tensile Strength, Ultimate', '305 MPa', '44200 psi', '']","['Tensile Strength, Yield', '220 MPa', '31900 psi', '']","['Elongation at Break', '10 %', '10 %', '']"
#VALUE!, ,Aluminum 5383-H321/H116,"['Other, each', '<= 0.05 %', '<= 0.05 %', '']","['Tensile Strength, Ultimate', '305 MPa', '44200 psi', '']","['Tensile Strength, Yield', '220 MPa', '31900 psi', '']","['Elongation at Break', '10 %', '10 %', '']"
#VALUE!, ,Aluminum 5383-H321/H116,"['Other, total', '<= 0.15 %', '<= 0.15 %', '']","['Tensile Strength, Ultimate', '305 MPa', '44200 psi', '']","['Tensile Strength, Yield', '220 MPa', '31900 psi', '']","['Elongation at Break', '10 %', '10 %', '']"
12.5,0.25,Aluminum 5383-H321/H116,"['Silicon, Si', '<= 0.25 %', '<= 0.25 %', '']","['Tensile Strength, Ultimate', '305 MPa', '44200 psi', '']","['Tensile Strength, Yield', '220 MPa', '31900 psi', '']","['Elongation at Break', '10 %', '10 %', '']"
7.5,0.15,Aluminum 5383-H321/H116,"['Titanium, Ti', '<= 0.15 %', '<= 0.15 %', '']","['Tensile Strength, Ultimate', '305 MPa', '44200 psi', '']","['Tensile Strength, Yield', '220 MPa', '31900 psi', '']","['Elongation at Break', '10 %', '10 %', '']"
20,0.4,Aluminum 5383-H321/H116,"['Zinc, Zn', '<= 0.40 %', '<= 0.40 %', '']","['Tensile Strength, Ultimate', '305 MPa', '44200 psi', '']","['Tensile Strength, Yield', '220 MPa', '31900 psi', '']","['Elongation at Break', '10 %', '10 %', '']"
10,0.2,Aluminum 5383-H321/H116,"['Zirconium, Zr', '<= 0.20 %', '<= 0.20 %', '']","['Tensile Strength, Ultimate', '305 MPa', '44200 psi', '']","['Tensile Strength, Yield', '220 MPa', '31900 psi', '']","['Elongation at Break', '10 %', '10 %', '']"
4787.5,95.75,Aluminum 5454-H111; 5454-H311,"['Aluminum, Al', '94.4 - 97.1 %', '94.4 - 97.1 %', 'As remainder']","['Tensile Strength, Ultimate', '262 MPa', '38000 psi', 'AA; Typical']","['Tensile Strength, Yield', '179 MPa', '26000 psi', 'AA; Typical']","['Elongation at Break', '14 %@Thickness 1.59 mm', '14 %@Thickness 0.0625 in', 'AA; Typical']"
6.25,0.125,Aluminum 5454-H111; 5454-H311,"['Chromium, Cr', '0.05 - 0.20 %', '0.05 - 0.20 %', '']","['Tensile Strength, Ultimate', '262 MPa', '38000 psi', 'AA; Typical']","['Tensile Strength, Yield', '179 MPa', '26000 psi', 'AA; Typical']","['Elongation at Break', '14 %@Thickness 1.59 mm', '14 %@Thickness 0.0625 in', 'AA; Typical']"
5,0.1,Aluminum 5454-H111; 5454-H311,"['Copper, Cu', '<= 0.10 %', '<= 0.10 %', '']","['Tensile Strength, Ultimate', '262 MPa', '38000 psi', 'AA; Typical']","['Tensile Strength, Yield', '179 MPa', '26000 psi', 'AA; Typical']","['Elongation at Break', '14 %@Thickness 1.59 mm', '14 %@Thickness 0.0625 in', 'AA; Typical']"
20,0.4,Aluminum 5454-H111; 5454-H311,"['Iron, Fe', '<= 0.40 %', '<= 0.40 %', '']","['Tensile Strength, Ultimate', '262 MPa', '38000 psi', 'AA; Typical']","['Tensile Strength, Yield', '179 MPa', '26000 psi', 'AA; Typical']","['Elongation at Break', '14 %@Thickness 1.59 mm', '14 %@Thickness 0.0625 in', 'AA; Typical']"
135,2.7,Aluminum 5454-H111; 5454-H311,"['Magnesium, Mg', '2.4 - 3.0 %', '2.4 - 3.0 %', '']","['Tensile Strength, Ultimate', '262 MPa', '38000 psi', 'AA; Typical']","['Tensile Strength, Yield', '179 MPa', '26000 psi', 'AA; Typical']","['Elongation at Break', '14 %@Thickness 1.59 mm', '14 %@Thickness 0.0625 in', 'AA; Typical']"
37.5,0.75,Aluminum 5454-H111; 5454-H311,"['Manganese, Mn', '0.50 - 1.0 %', '0.50 - 1.0 %', '']","['Tensile Strength, Ultimate', '262 MPa', '38000 psi', 'AA; Typical']","['Tensile Strength, Yield', '179 MPa', '26000 psi', 'AA; Typical']","['Elongation at Break', '14 %@Thickness 1.59 mm', '14 %@Thickness 0.0625 in', 'AA; Typical']"
#VALUE!, ,Aluminum 5454-H111; 5454-H311,"['Other, each', '<= 0.05 %', '<= 0.05 %', '']","['Tensile Strength, Ultimate', '262 MPa', '38000 psi', 'AA; Typical']","['Tensile Strength, Yield', '179 MPa', '26000 psi', 'AA; Typical']","['Elongation at Break', '14 %@Thickness 1.59 mm', '14 %@Thickness 0.0625 in', 'AA; Typical']"
#VALUE!, ,Aluminum 5454-H111; 5454-H311,"['Other, total', '<= 0.15 %', '<= 0.15 %', '']","['Tensile Strength, Ultimate', '262 MPa', '38000 psi', 'AA; Typical']","['Tensile Strength, Yield', '179 MPa', '26000 psi', 'AA; Typical']","['Elongation at Break', '14 %@Thickness 1.59 mm', '14 %@Thickness 0.0625 in', 'AA; Typical']"
12.5,0.25,Aluminum 5454-H111; 5454-H311,"['Silicon, Si', '<= 0.25 %', '<= 0.25 %', '']","['Tensile Strength, Ultimate', '262 MPa', '38000 psi', 'AA; Typical']","['Tensile Strength, Yield', '179 MPa', '26000 psi', 'AA; Typical']","['Elongation at Break', '14 %@Thickness 1.59 mm', '14 %@Thickness 0.0625 in', 'AA; Typical']"
10,0.2,Aluminum 5454-H111; 5454-H311,"['Titanium, Ti', '<= 0.20 %', '<= 0.20 %', '']","['Tensile Strength, Ultimate', '262 MPa', '38000 psi', 'AA; Typical']","['Tensile Strength, Yield', '179 MPa', '26000 psi', 'AA; Typical']","['Elongation at Break', '14 %@Thickness 1.59 mm', '14 %@Thickness 0.0625 in', 'AA; Typical']"
12.5,0.25,Aluminum 5454-H111; 5454-H311,"['Zinc, Zn', '<= 0.25 %', '<= 0.25 %', '']","['Tensile Strength, Ultimate', '262 MPa', '38000 psi', 'AA; Typical']","['Tensile Strength, Yield', '179 MPa', '26000 psi', 'AA; Typical']","['Elongation at Break', '14 %@Thickness 1.59 mm', '14 %@Thickness 0.0625 in', 'AA; Typical']"
#VALUE!, ,Aluminum 5454-H112,"['Aluminum, Al', '94.4 - 97.1 %', '94.4 - 97.1 %', 'As remainder']","['Tensile Strength, Ultimate', '248 MPa', '36000 psi', 'AA; Typical']","['Tensile Strength, Yield', '124 MPa', '18000 psi', 'AA; Typical']","['Elongation at Break', '18 %@Thickness 1.59 mm', '18 %@Thickness 0.0625 in', 'AA; Typical']"
#VALUE!, ,Aluminum 5454-H112,"['Chromium, Cr', '0.05 - 0.20 %', '0.05 - 0.20 %', '']","['Tensile Strength, Ultimate', '248 MPa', '36000 psi', 'AA; Typical']","['Tensile Strength, Yield', '124 MPa', '18000 psi', 'AA; Typical']","['Elongation at Break', '18 %@Thickness 1.59 mm', '18 %@Thickness 0.0625 in', 'AA; Typical']"
#VALUE!, ,Aluminum 5454-H112,"['Copper, Cu', '<= 0.10 %', '<= 0.10 %', '']","['Tensile Strength, Ultimate', '248 MPa', '36000 psi', 'AA; Typical']","['Tensile Strength, Yield', '124 MPa', '18000 psi', 'AA; Typical']","['Elongation at Break', '18 %@Thickness 1.59 mm', '18 %@Thickness 0.0625 in', 'AA; Typical']"
#VALUE!, ,Aluminum 5454-H112,"['Iron, Fe', '<= 0.40 %', '<= 0.40 %', '']","['Tensile Strength, Ultimate', '248 MPa', '36000 psi', 'AA; Typical']","['Tensile Strength, Yield', '124 MPa', '18000 psi', 'AA; Typical']","['Elongation at Break', '18 %@Thickness 1.59 mm', '18 %@Thickness 0.0625 in', 'AA; Typical']"
#VALUE!, ,Aluminum 5454-H112,"['Magnesium, Mg', '2.4 - 3.0 %', '2.4 - 3.0 %', '']","['Tensile Strength, Ultimate', '248 MPa', '36000 psi', 'AA; Typical']","['Tensile Strength, Yield', '124 MPa', '18000 psi', 'AA; Typical']","['Elongation at Break', '18 %@Thickness 1.59 mm', '18 %@Thickness 0.0625 in', 'AA; Typical']"
#VALUE!, ,Aluminum 5454-H112,"['Manganese, Mn', '0.50 - 1.0 %', '0.50 - 1.0 %', '']","['Tensile Strength, Ultimate', '248 MPa', '36000 psi', 'AA; Typical']","['Tensile Strength, Yield', '124 MPa', '18000 psi', 'AA; Typical']","['Elongation at Break', '18 %@Thickness 1.59 mm', '18 %@Thickness 0.0625 in', 'AA; Typical']"
#VALUE!, ,Aluminum 5454-H112,"['Other, each', '<= 0.05 %', '<= 0.05 %', '']","['Tensile Strength, Ultimate', '248 MPa', '36000 psi', 'AA; Typical']","['Tensile Strength, Yield', '124 MPa', '18000 psi', 'AA; Typical']","['Elongation at Break', '18 %@Thickness 1.59 mm', '18 %@Thickness 0.0625 in', 'AA; Typical']"
#VALUE!, ,Aluminum 5454-H112,"['Other, total', '<= 0.15 %', '<= 0.15 %', '']","['Tensile Strength, Ultimate', '248 MPa', '36000 psi', 'AA; Typical']","['Tensile Strength, Yield', '124 MPa', '18000 psi', 'AA; Typical']","['Elongation at Break', '18 %@Thickness 1.59 mm', '18 %@Thickness 0.0625 in', 'AA; Typical']"
#VALUE!, ,Aluminum 5454-H112,"['Silicon, Si', '<= 0.25 %', '<= 0.25 %', '']","['Tensile Strength, Ultimate', '248 MPa', '36000 psi', 'AA; Typical']","['Tensile Strength, Yield', '124 MPa', '18000 psi', 'AA; Typical']","['Elongation at Break', '18 %@Thickness 1.59 mm', '18 %@Thickness 0.0625 in', 'AA; Typical']"
#VALUE!, ,Aluminum 5454-H112,"['Titanium, Ti', '<= 0.20 %', '<= 0.20 %', '']","['Tensile Strength, Ultimate', '248 MPa', '36000 psi', 'AA; Typical']","['Tensile Strength, Yield', '124 MPa', '18000 psi', 'AA; Typical']","['Elongation at Break', '18 %@Thickness 1.59 mm', '18 %@Thickness 0.0625 in', 'AA; Typical']"
#VALUE!, ,Aluminum 5454-H112,"['Zinc, Zn', '<= 0.25 %', '<= 0.25 %', '']","['Tensile Strength, Ultimate', '248 MPa', '36000 psi', 'AA; Typical']","['Tensile Strength, Yield', '124 MPa', '18000 psi', 'AA; Typical']","['Elongation at Break', '18 %@Thickness 1.59 mm', '18 %@Thickness 0.0625 in', 'AA; Typical']"
#VALUE!, ,Aluminum 5454-H32,"['Aluminum, Al', '94.4 - 97.1 %', '94.4 - 97.1 %', 'As remainder']","['Tensile Strength, Ultimate', '276 MPa', '40000 psi', 'AA; Typical']","['Tensile Strength, Yield', '207 MPa', '30000 psi', 'AA; Typical']","['Elongation at Break', '18 %@Temperature 24.0 °C', '18 %@Temperature 75.2 °F', '']"
#VALUE!,  ,Aluminum 5454-H32,"['Chromium, Cr', '0.05 - 0.20 %', '0.05 - 0.20 %', '']","['Tensile Strength, Ultimate', '276 MPa', '40000 psi', 'AA; Typical']","['Tensile Strength, Yield', '207 MPa', '30000 psi', 'AA; Typical']","['Elongation at Break', '18 %@Temperature 24.0 °C', '18 %@Temperature 75.2 °F', '']"
#VALUE!, ,Aluminum 5454-H32,"['Copper, Cu', '<= 0.10 %', '<= 0.10 %', '']","['Tensile Strength, Ultimate', '276 MPa', '40000 psi', 'AA; Typical']","['Tensile Strength, Yield', '207 MPa', '30000 psi', 'AA; Typical']","['Elongation at Break', '18 %@Temperature 24.0 °C', '18 %@Temperature 75.2 °F', '']"
#VALUE!, ,Aluminum 5454-H32,"['Iron, Fe', '<= 0.40 %', '<= 0.40 %', '']","['Tensile Strength, Ultimate', '276 MPa', '40000 psi', 'AA; Typical']","['Tensile Strength, Yield', '207 MPa', '30000 psi', 'AA; Typical']","['Elongation at Break', '18 %@Temperature 24.0 °C', '18 %@Temperature 75.2 °F', '']"
#VALUE!, ,Aluminum 5454-H32,"['Magnesium, Mg', '2.4 - 3.0 %', '2.4 - 3.0 %', '']","['Tensile Strength, Ultimate', '276 MPa', '40000 psi', 'AA; Typical']","['Tensile Strength, Yield', '207 MPa', '30000 psi', 'AA; Typical']","['Elongation at Break', '18 %@Temperature 24.0 °C', '18 %@Temperature 75.2 °F', '']"
#VALUE!, ,Aluminum 5454-H32,"['Manganese, Mn', '0.50 - 1.0 %', '0.50 - 1.0 %', '']","['Tensile Strength, Ultimate', '276 MPa', '40000 psi', 'AA; Typical']","['Tensile Strength, Yield', '207 MPa', '30000 psi', 'AA; Typical']","['Elongation at Break', '18 %@Temperature 24.0 °C', '18 %@Temperature 75.2 °F', '']"
#VALUE!, ,Aluminum 5454-H32,"['Other, each', '<= 0.05 %', '<= 0.05 %', '']","['Tensile Strength, Ultimate', '276 MPa', '40000 psi', 'AA; Typical']","['Tensile Strength, Yield', '207 MPa', '30000 psi', 'AA; Typical']","['Elongation at Break', '18 %@Temperature 24.0 °C', '18 %@Temperature 75.2 °F', '']"
#VALUE!, ,Aluminum 5454-H32,"['Other, total', '<= 0.15 %', '<= 0.15 %', '']","['Tensile Strength, Ultimate', '276 MPa', '40000 psi', 'AA; Typical']","['Tensile Strength, Yield', '207 MPa', '30000 psi', 'AA; Typical']","['Elongation at Break', '18 %@Temperature 24.0 °C', '18 %@Temperature 75.2 °F', '']"
#VALUE!, ,Aluminum 5454-H32,"['Silicon, Si', '<= 0.25 %', '<= 0.25 %', '']","['Tensile Strength, Ultimate', '276 MPa', '40000 psi', 'AA; Typical']","['Tensile Strength, Yield', '207 MPa', '30000 psi', 'AA; Typical']","['Elongation at Break', '18 %@Temperature 24.0 °C', '18 %@Temperature 75.2 °F', '']"
#VALUE!, ,Aluminum 5454-H32,"['Titanium, Ti', '<= 0.20 %', '<= 0.20 %', '']","['Tensile Strength, Ultimate', '276 MPa', '40000 psi', 'AA; Typical']","['Tensile Strength, Yield', '207 MPa', '30000 psi', 'AA; Typical']","['Elongation at Break', '18 %@Temperature 24.0 °C', '18 %@Temperature 75.2 °F', '']"
#VALUE!, ,Aluminum 5454-H32,"['Zinc, Zn', '<= 0.25 %', '<= 0.25 %', '']","['Tensile Strength, Ultimate', '276 MPa', '40000 psi', 'AA; Typical']","['Tensile Strength, Yield', '207 MPa', '30000 psi', 'AA; Typical']","['Elongation at Break', '18 %@Temperature 24.0 °C', '18 %@Temperature 75.2 °F', '']"
#VALUE!, ,Aluminum 5454-H34,"['Aluminum, Al', '94.4 - 97.1 %', '94.4 - 97.1 %', 'As remainder']","['Tensile Strength, Ultimate', '303 MPa', '44000 psi', 'AA; Typical']","['Tensile Strength, Yield', '241 MPa', '35000 psi', 'AA; Typical']","['Elongation at Break', '16 %@Temperature 24.0 °C', '16 %@Temperature 75.2 °F', '']"
#VALUE!, ,Aluminum 5454-H34,"['Chromium, Cr', '0.05 - 0.20 %', '0.05 - 0.20 %', '']","['Tensile Strength, Ultimate', '303 MPa', '44000 psi', 'AA; Typical']","['Tensile Strength, Yield', '241 MPa', '35000 psi', 'AA; Typical']","['Elongation at Break', '16 %@Temperature 24.0 °C', '16 %@Temperature 75.2 °F', '']"
#VALUE!, ,Aluminum 5454-H34,"['Copper, Cu', '<= 0.10 %', '<= 0.10 %', '']","['Tensile Strength, Ultimate', '303 MPa', '44000 psi', 'AA; Typical']","['Tensile Strength, Yield', '241 MPa', '35000 psi', 'AA; Typical']","['Elongation at Break', '16 %@Temperature 24.0 °C', '16 %@Temperature 75.2 °F', '']"
#VALUE!, ,Aluminum 5454-H34,"['Iron, Fe', '<= 0.40 %', '<= 0.40 %', '']","['Tensile Strength, Ultimate', '303 MPa', '44000 psi', 'AA; Typical']","['Tensile Strength, Yield', '241 MPa', '35000 psi', 'AA; Typical']","['Elongation at Break', '16 %@Temperature 24.0 °C', '16 %@Temperature 75.2 °F', '']"
#VALUE!, ,Aluminum 5454-H34,"['Magnesium, Mg', '2.4 - 3.0 %', '2.4 - 3.0 %', '']","['Tensile Strength, Ultimate', '303 MPa', '44000 psi', 'AA; Typical']","['Tensile Strength, Yield', '241 MPa', '35000 psi', 'AA; Typical']","['Elongation at Break', '16 %@Temperature 24.0 °C', '16 %@Temperature 75.2 °F', '']"
#VALUE!, ,Aluminum 5454-H34,"['Manganese, Mn', '0.50 - 1.0 %', '0.50 - 1.0 %', '']","['Tensile Strength, Ultimate', '303 MPa', '44000 psi', 'AA; Typical']","['Tensile Strength, Yield', '241 MPa', '35000 psi', 'AA; Typical']","['Elongation at Break', '16 %@Temperature 24.0 °C', '16 %@Temperature 75.2 °F', '']"
#VALUE!, ,Aluminum 5454-H34,"['Other, each', '<= 0.05 %', '<= 0.05 %', '']","['Tensile Strength, Ultimate', '303 MPa', '44000 psi', 'AA; Typical']","['Tensile Strength, Yield', '241 MPa', '35000 psi', 'AA; Typical']","['Elongation at Break', '16 %@Temperature 24.0 °C', '16 %@Temperature 75.2 °F', '']"
#VALUE!, ,Aluminum 5454-H34,"['Other, total', '<= 0.15 %', '<= 0.15 %', '']","['Tensile Strength, Ultimate', '303 MPa', '44000 psi', 'AA; Typical']","['Tensile Strength, Yield', '241 MPa', '35000 psi', 'AA; Typical']","['Elongation at Break', '16 %@Temperature 24.0 °C', '16 %@Temperature 75.2 °F', '']"
#VALUE!, ,Aluminum 5454-H34,"['Silicon, Si', '<= 0.25 %', '<= 0.25 %', '']","['Tensile Strength, Ultimate', '303 MPa', '44000 psi', 'AA; Typical']","['Tensile Strength, Yield', '241 MPa', '35000 psi', 'AA; Typical']","['Elongation at Break', '16 %@Temperature 24.0 °C', '16 %@Temperature 75.2 °F', '']"
#VALUE!, ,Aluminum 5454-H34,"['Titanium, Ti', '<= 0.20 %', '<= 0.20 %', '']","['Tensile Strength, Ultimate', '303 MPa', '44000 psi', 'AA; Typical']","['Tensile Strength, Yield', '241 MPa', '35000 psi', 'AA; Typical']","['Elongation at Break', '16 %@Temperature 24.0 °C', '16 %@Temperature 75.2 °F', '']"
#VALUE!, ,Aluminum 5454-H34,"['Zinc, Zn', '<= 0.25 %', '<= 0.25 %', '']","['Tensile Strength, Ultimate', '303 MPa', '44000 psi', 'AA; Typical']","['Tensile Strength, Yield', '241 MPa', '35000 psi', 'AA; Typical']","['Elongation at Break', '16 %@Temperature 24.0 °C', '16 %@Temperature 75.2 °F', '']"
#VALUE!, ,Aluminum 5454-O,"['Aluminum, Al', '94.4 - 97.1 %', '94.4 - 97.1 %', 'As remainder']","['Tensile Strength, Ultimate', '248 MPa', '36000 psi', 'AA; Typical']","['Tensile Strength, Yield', '117 MPa', '17000 psi', 'AA; Typical']","['Elongation at Break', '25 %@Temperature 24.0 °C', '25 %@Temperature 75.2 °F', '']"
#VALUE!, ,Aluminum 5454-O,"['Chromium, Cr', '0.05 - 0.20 %', '0.05 - 0.20 %', '']","['Tensile Strength, Ultimate', '248 MPa', '36000 psi', 'AA; Typical']","['Tensile Strength, Yield', '117 MPa', '17000 psi', 'AA; Typical']","['Elongation at Break', '25 %@Temperature 24.0 °C', '25 %@Temperature 75.2 °F', '']"
#VALUE!, ,Aluminum 5454-O,"['Copper, Cu', '<= 0.10 %', '<= 0.10 %', '']","['Tensile Strength, Ultimate', '248 MPa', '36000 psi', 'AA; Typical']","['Tensile Strength, Yield', '117 MPa', '17000 psi', 'AA; Typical']","['Elongation at Break', '25 %@Temperature 24.0 °C', '25 %@Temperature 75.2 °F', '']"
#VALUE!, ,Aluminum 5454-O,"['Iron, Fe', '<= 0.40 %', '<= 0.40 %', '']","['Tensile Strength, Ultimate', '248 MPa', '36000 psi', 'AA; Typical']","['Tensile Strength, Yield', '117 MPa', '17000 psi', 'AA; Typical']","['Elongation at Break', '25 %@Temperature 24.0 °C', '25 %@Temperature 75.2 °F', '']"
#VALUE!, ,Aluminum 5454-O,"['Magnesium, Mg', '2.4 - 3.0 %', '2.4 - 3.0 %', '']","['Tensile Strength, Ultimate', '248 MPa', '36000 psi', 'AA; Typical']","['Tensile Strength, Yield', '117 MPa', '17000 psi', 'AA; Typical']","['Elongation at Break', '25 %@Temperature 24.0 °C', '25 %@Temperature 75.2 °F', '']"
#VALUE!, ,Aluminum 5454-O,"['Manganese, Mn', '0.50 - 1.0 %', '0.50 - 1.0 %', '']","['Tensile Strength, Ultimate', '248 MPa', '36000 psi', 'AA; Typical']","['Tensile Strength, Yield', '117 MPa', '17000 psi', 'AA; Typical']","['Elongation at Break', '25 %@Temperature 24.0 °C', '25 %@Temperature 75.2 °F', '']"
#VALUE!, ,Aluminum 5454-O,"['Other, each', '<= 0.05 %', '<= 0.05 %', '']","['Tensile Strength, Ultimate', '248 MPa', '36000 psi', 'AA; Typical']","['Tensile Strength, Yield', '117 MPa', '17000 psi', 'AA; Typical']","['Elongation at Break', '25 %@Temperature 24.0 °C', '25 %@Temperature 75.2 °F', '']"
#VALUE!, ,Aluminum 5454-O,"['Other, total', '<= 0.15 %', '<= 0.15 %', '']","['Tensile Strength, Ultimate', '248 MPa', '36000 psi', 'AA; Typical']","['Tensile Strength, Yield', '117 MPa', '17000 psi', 'AA; Typical']","['Elongation at Break', '25 %@Temperature 24.0 °C', '25 %@Temperature 75.2 °F', '']"
#VALUE!, ,Aluminum 5454-O,"['Silicon, Si', '<= 0.25 %', '<= 0.25 %', '']","['Tensile Strength, Ultimate', '248 MPa', '36000 psi', 'AA; Typical']","['Tensile Strength, Yield', '117 MPa', '17000 psi', 'AA; Typical']","['Elongation at Break', '25 %@Temperature 24.0 °C', '25 %@Temperature 75.2 °F', '']"
#VALUE!, ,Aluminum 5454-O,"['Titanium, Ti', '<= 0.20 %', '<= 0.20 %', '']","['Tensile Strength, Ultimate', '248 MPa', '36000 psi', 'AA; Typical']","['Tensile Strength, Yield', '117 MPa', '17000 psi', 'AA; Typical']","['Elongation at Break', '25 %@Temperature 24.0 °C', '25 %@Temperature 75.2 °F', '']"
#VALUE!, ,Aluminum 5454-O,"['Zinc, Zn', '<= 0.25 %', '<= 0.25 %', '']","['Tensile Strength, Ultimate', '248 MPa', '36000 psi', 'AA; Typical']","['Tensile Strength, Yield', '117 MPa', '17000 psi', 'AA; Typical']","['Elongation at Break', '25 %@Temperature 24.0 °C', '25 %@Temperature 75.2 °F', '']"
4667.5,93.35,Aluminum 5456-H111,"['Aluminum, Al', '91.9 - 94.8 %', '91.9 - 94.8 %', 'As remainder']","['Tensile Strength, Ultimate', '320 MPa', '46400 psi', '']","['Tensile Strength, Yield', '230 MPa', '33400 psi', '']","['Elongation at Break', '18 %@Diameter 13.0 mm', '18 %@Diameter 0.512 in', 'In 5 cm']"
6.25,0.125,Aluminum 5456-H111,"['Chromium, Cr', '0.05 - 0.20 %', '0.05 - 0.20 %', '']","['Tensile Strength, Ultimate', '320 MPa', '46400 psi', '']","['Tensile Strength, Yield', '230 MPa', '33400 psi', '']","['Elongation at Break', '18 %@Diameter 13.0 mm', '18 %@Diameter 0.512 in', 'In 5 cm']"
5,0.1,Aluminum 5456-H111,"['Copper, Cu', '<= 0.10 %', '<= 0.10 %', '']","['Tensile Strength, Ultimate', '320 MPa', '46400 psi', '']","['Tensile Strength, Yield', '230 MPa', '33400 psi', '']","['Elongation at Break', '18 %@Diameter 13.0 mm', '18 %@Diameter 0.512 in', 'In 5 cm']"
20,0.4,Aluminum 5456-H111,"['Iron, Fe', '<= 0.40 %', '<= 0.40 %', '']","['Tensile Strength, Ultimate', '320 MPa', '46400 psi', '']","['Tensile Strength, Yield', '230 MPa', '33400 psi', '']","['Elongation at Break', '18 %@Diameter 13.0 mm', '18 %@Diameter 0.512 in', 'In 5 cm']"
255,5.1,Aluminum 5456-H111,"['Magnesium, Mg', '4.7 - 5.5 %', '4.7 - 5.5 %', '']","['Tensile Strength, Ultimate', '320 MPa', '46400 psi', '']","['Tensile Strength, Yield', '230 MPa', '33400 psi', '']","['Elongation at Break', '18 %@Diameter 13.0 mm', '18 %@Diameter 0.512 in', 'In 5 cm']"
37.5,0.75,Aluminum 5456-H111,"['Manganese, Mn', '0.50 - 1.0 %', '0.50 - 1.0 %', '']","['Tensile Strength, Ultimate', '320 MPa', '46400 psi', '']","['Tensile Strength, Yield', '230 MPa', '33400 psi', '']","['Elongation at Break', '18 %@Diameter 13.0 mm', '18 %@Diameter 0.512 in', 'In 5 cm']"
#VALUE!, ,Aluminum 5456-H111,"['Other, each', '<= 0.05 %', '<= 0.05 %', '']","['Tensile Strength, Ultimate', '320 MPa', '46400 psi', '']","['Tensile Strength, Yield', '230 MPa', '33400 psi', '']","['Elongation at Break', '18 %@Diameter 13.0 mm', '18 %@Diameter 0.512 in', 'In 5 cm']"
#VALUE!, ,Aluminum 5456-H111,"['Other, total', '<= 0.15 %', '<= 0.15 %', '']","['Tensile Strength, Ultimate', '320 MPa', '46400 psi', '']","['Tensile Strength, Yield', '230 MPa', '33400 psi', '']","['Elongation at Break', '18 %@Diameter 13.0 mm', '18 %@Diameter 0.512 in', 'In 5 cm']"
12.5,0.25,Aluminum 5456-H111,"['Silicon, Si', '<= 0.25 %', '<= 0.25 %', '']","['Tensile Strength, Ultimate', '320 MPa', '46400 psi', '']","['Tensile Strength, Yield', '230 MPa', '33400 psi', '']","['Elongation at Break', '18 %@Diameter 13.0 mm', '18 %@Diameter 0.512 in', 'In 5 cm']"
10,0.2,Aluminum 5456-H111,"['Titanium, Ti', '<= 0.20 %', '<= 0.20 %', '']","['Tensile Strength, Ultimate', '320 MPa', '46400 psi', '']","['Tensile Strength, Yield', '230 MPa', '33400 psi', '']","['Elongation at Break', '18 %@Diameter 13.0 mm', '18 %@Diameter 0.512 in', 'In 5 cm']"
12.5,0.25,Aluminum 5456-H111,"['Zinc, Zn', '<= 0.25 %', '<= 0.25 %', '']","['Tensile Strength, Ultimate', '320 MPa', '46400 psi', '']","['Tensile Strength, Yield', '230 MPa', '33400 psi', '']","['Elongation at Break', '18 %@Diameter 13.0 mm', '18 %@Diameter 0.512 in', 'In 5 cm']"
#VALUE!, ,Aluminum 5456-H112,"['Aluminum, Al', '91.9 - 94.8 %', '91.9 - 94.8 %', 'As remainder']","['Tensile Strength, Ultimate', '310 MPa', '45000 psi', '']","['Tensile Strength, Yield', '165 MPa', '23900 psi', '']","['Elongation at Break', '22 %', '22 %', '']"
#VALUE!, ,Aluminum 5456-H112,"['Chromium, Cr', '0.05 - 0.20 %', '0.05 - 0.20 %', '']","['Tensile Strength, Ultimate', '310 MPa', '45000 psi', '']","['Tensile Strength, Yield', '165 MPa', '23900 psi', '']","['Elongation at Break', '22 %', '22 %', '']"
#VALUE!, ,Aluminum 5456-H112,"['Copper, Cu', '<= 0.10 %', '<= 0.10 %', '']","['Tensile Strength, Ultimate', '310 MPa', '45000 psi', '']","['Tensile Strength, Yield', '165 MPa', '23900 psi', '']","['Elongation at Break', '22 %', '22 %', '']"
#VALUE!, ,Aluminum 5456-H112,"['Iron, Fe', '<= 0.40 %', '<= 0.40 %', '']","['Tensile Strength, Ultimate', '310 MPa', '45000 psi', '']","['Tensile Strength, Yield', '165 MPa', '23900 psi', '']","['Elongation at Break', '22 %', '22 %', '']"
#VALUE!, ,Aluminum 5456-H112,"['Magnesium, Mg', '4.7 - 5.5 %', '4.7 - 5.5 %', '']","['Tensile Strength, Ultimate', '310 MPa', '45000 psi', '']","['Tensile Strength, Yield', '165 MPa', '23900 psi', '']","['Elongation at Break', '22 %', '22 %', '']"
#VALUE!, ,Aluminum 5456-H112,"['Manganese, Mn', '0.50 - 1.0 %', '0.50 - 1.0 %', '']","['Tensile Strength, Ultimate', '310 MPa', '45000 psi', '']","['Tensile Strength, Yield', '165 MPa', '23900 psi', '']","['Elongation at Break', '22 %', '22 %', '']"
#VALUE!, ,Aluminum 5456-H112,"['Other, each', '<= 0.05 %', '<= 0.05 %', '']","['Tensile Strength, Ultimate', '310 MPa', '45000 psi', '']","['Tensile Strength, Yield', '165 MPa', '23900 psi', '']","['Elongation at Break', '22 %', '22 %', '']"
#VALUE!, ,Aluminum 5456-H112,"['Other, total', '<= 0.15 %', '<= 0.15 %', '']","['Tensile Strength, Ultimate', '310 MPa', '45000 psi', '']","['Tensile Strength, Yield', '165 MPa', '23900 psi', '']","['Elongation at Break', '22 %', '22 %', '']"
#VALUE!, ,Aluminum 5456-H112,"['Silicon, Si', '<= 0.25 %', '<= 0.25 %', '']","['Tensile Strength, Ultimate', '310 MPa', '45000 psi', '']","['Tensile Strength, Yield', '165 MPa', '23900 psi', '']","['Elongation at Break', '22 %', '22 %', '']"
#VALUE!, ,Aluminum 5456-H112,"['Titanium, Ti', '<= 0.20 %', '<= 0.20 %', '']","['Tensile Strength, Ultimate', '310 MPa', '45000 psi', '']","['Tensile Strength, Yield', '165 MPa', '23900 psi', '']","['Elongation at Break', '22 %', '22 %', '']"
#VALUE!, ,Aluminum 5456-H112,"['Zinc, Zn', '<= 0.25 %', '<= 0.25 %', '']","['Tensile Strength, Ultimate', '310 MPa', '45000 psi', '']","['Tensile Strength, Yield', '165 MPa', '23900 psi', '']","['Elongation at Break', '22 %', '22 %', '']"
#VALUE!, ,Aluminum 5456-H116; 5456-H321,"['Aluminum, Al', '91.9 - 94.8 %', '91.9 - 94.8 %', 'As remainder']","['Tensile Strength, Ultimate', '352 MPa', '51000 psi', 'AA; Typical']","['Tensile Strength, Yield', '255 MPa', '37000 psi', 'AA; Typical']","['Elongation at Break', '6.0 - 8.0 %@Thickness 1.20 - 6.30 mm', '6.0 - 8.0 %@Thickness 0.0472 - 0.248 in', 'H323; In 50 mm']"
#VALUE!, ,Aluminum 5456-H116; 5456-H321,"['Chromium, Cr', '0.05 - 0.20 %', '0.05 - 0.20 %', '']","['Tensile Strength, Ultimate', '352 MPa', '51000 psi', 'AA; Typical']","['Tensile Strength, Yield', '255 MPa', '37000 psi', 'AA; Typical']","['Elongation at Break', '6.0 - 8.0 %@Thickness 1.20 - 6.30 mm', '6.0 - 8.0 %@Thickness 0.0472 - 0.248 in', 'H323; In 50 mm']"
#VALUE!, ,Aluminum 5456-H116; 5456-H321,"['Copper, Cu', '<= 0.10 %', '<= 0.10 %', '']","['Tensile Strength, Ultimate', '352 MPa', '51000 psi', 'AA; Typical']","['Tensile Strength, Yield', '255 MPa', '37000 psi', 'AA; Typical']","['Elongation at Break', '6.0 - 8.0 %@Thickness 1.20 - 6.30 mm', '6.0 - 8.0 %@Thickness 0.0472 - 0.248 in', 'H323; In 50 mm']"
#VALUE!, ,Aluminum 5456-H116; 5456-H321,"['Iron, Fe', '<= 0.40 %', '<= 0.40 %', '']","['Tensile Strength, Ultimate', '352 MPa', '51000 psi', 'AA; Typical']","['Tensile Strength, Yield', '255 MPa', '37000 psi', 'AA; Typical']","['Elongation at Break', '6.0 - 8.0 %@Thickness 1.20 - 6.30 mm', '6.0 - 8.0 %@Thickness 0.0472 - 0.248 in', 'H323; In 50 mm']"
#VALUE!, ,Aluminum 5456-H116; 5456-H321,"['Magnesium, Mg', '4.7 - 5.5 %', '4.7 - 5.5 %', '']","['Tensile Strength, Ultimate', '352 MPa', '51000 psi', 'AA; Typical']","['Tensile Strength, Yield', '255 MPa', '37000 psi', 'AA; Typical']","['Elongation at Break', '6.0 - 8.0 %@Thickness 1.20 - 6.30 mm', '6.0 - 8.0 %@Thickness 0.0472 - 0.248 in', 'H323; In 50 mm']"
#VALUE!, ,Aluminum 5456-H116; 5456-H321,"['Manganese, Mn', '0.50 - 1.0 %', '0.50 - 1.0 %', '']","['Tensile Strength, Ultimate', '352 MPa', '51000 psi', 'AA; Typical']","['Tensile Strength, Yield', '255 MPa', '37000 psi', 'AA; Typical']","['Elongation at Break', '6.0 - 8.0 %@Thickness 1.20 - 6.30 mm', '6.0 - 8.0 %@Thickness 0.0472 - 0.248 in', 'H323; In 50 mm']"
#VALUE!, ,Aluminum 5456-H116; 5456-H321,"['Other, each', '<= 0.05 %', '<= 0.05 %', '']","['Tensile Strength, Ultimate', '352 MPa', '51000 psi', 'AA; Typical']","['Tensile Strength, Yield', '255 MPa', '37000 psi', 'AA; Typical']","['Elongation at Break', '6.0 - 8.0 %@Thickness 1.20 - 6.30 mm', '6.0 - 8.0 %@Thickness 0.0472 - 0.248 in', 'H323; In 50 mm']"
#VALUE!, ,Aluminum 5456-H116; 5456-H321,"['Other, total', '<= 0.15 %', '<= 0.15 %', '']","['Tensile Strength, Ultimate', '352 MPa', '51000 psi', 'AA; Typical']","['Tensile Strength, Yield', '255 MPa', '37000 psi', 'AA; Typical']","['Elongation at Break', '6.0 - 8.0 %@Thickness 1.20 - 6.30 mm', '6.0 - 8.0 %@Thickness 0.0472 - 0.248 in', 'H323; In 50 mm']"
#VALUE!, ,Aluminum 5456-H116; 5456-H321,"['Silicon, Si', '<= 0.25 %', '<= 0.25 %', '']","['Tensile Strength, Ultimate', '352 MPa', '51000 psi', 'AA; Typical']","['Tensile Strength, Yield', '255 MPa', '37000 psi', 'AA; Typical']","['Elongation at Break', '6.0 - 8.0 %@Thickness 1.20 - 6.30 mm', '6.0 - 8.0 %@Thickness 0.0472 - 0.248 in', 'H323; In 50 mm']"
#VALUE!, ,Aluminum 5456-H116; 5456-H321,"['Titanium, Ti', '<= 0.20 %', '<= 0.20 %', '']","['Tensile Strength, Ultimate', '352 MPa', '51000 psi', 'AA; Typical']","['Tensile Strength, Yield', '255 MPa', '37000 psi', 'AA; Typical']","['Elongation at Break', '6.0 - 8.0 %@Thickness 1.20 - 6.30 mm', '6.0 - 8.0 %@Thickness 0.0472 - 0.248 in', 'H323; In 50 mm']"
#VALUE!, ,Aluminum 5456-H116; 5456-H321,"['Zinc, Zn', '<= 0.25 %', '<= 0.25 %', '']","['Tensile Strength, Ultimate', '352 MPa', '51000 psi', 'AA; Typical']","['Tensile Strength, Yield', '255 MPa', '37000 psi', 'AA; Typical']","['Elongation at Break', '6.0 - 8.0 %@Thickness 1.20 - 6.30 mm', '6.0 - 8.0 %@Thickness 0.0472 - 0.248 in', 'H323; In 50 mm']"
, ,,,,,
