Repository: josiahZXY/AI-assisted-Discovering-High-Strength-and-Ductility-Alloys-and-Database-Development

如果想看完整结果的话，请在这里下载论文观看: https://www.researchgate.net/publication/342881088_AI-assisted_Discovering_High_Strength_and_Ductility_Alloys_and_Database_Development.
喜欢的话请一键三连： star, watch,fork.

作者:张焇烊 2020/4/30

# AI-assisted-Discovering-High-Strength-and-Ductility-Alloys-and-Database-Development
    请将本文件解压放置在D盘下面,在使用user_interface之前，请先将AI-assisted-Discovering-High-Strength-and-Ductility-Alloys-and-Database-Development\Machine_learning\pipeline\p_files下的两个压缩文件解压至当前目录，否则user_interface功能不全。
    Please unzip this file and place it under the D drive.

File: database/Matweb_original_database/Mathweb/Aluminum Alloy8.csv (part 4 of 5)
4440,88.8,Aluminum 7050-T7451 (7050-T73651),"['Aluminum, Al', '87.3 - 90.3 %', '87.3 - 90.3 %', 'As remainder']","['Tensile Strength, Ultimate', '524 MPa', '76000 psi', 'AA; Typical']","['Tensile Strength, Yield', '469 MPa', '68000 psi', 'AA; Typical']","['Elongation at Break', '11 %@Diameter 12.7 mm', '11 %@Diameter 0.500 in', 'AA; Typical']"
0,,Aluminum 7475-T651,"['Magnesium, Mg', '1.9 - 2.6 %', '1.9 - 2.6 %', '']","['Tensile Strength, Ultimate', '586 MPa', '85000 psi', 'AA; Typical']","['Tensile Strength, Yield', '510 MPa', '74000 psi', 'AA; Typical']","['Elongation at Break', '13 %@Diameter 12.7 mm', '13 %@Diameter 0.500 in', 'AA; Typical']"
0,,Aluminum 7475-T651,"['Manganese, Mn', '<= 0.06 %', '<= 0.06 %', '']","['Tensile Strength, Ultimate', '586 MPa', '85000 psi', 'AA; Typical']","['Tensile Strength, Yield', '510 MPa', '74000 psi', 'AA; Typical']","['Elongation at Break', '13 %@Diameter 12.7 mm', '13 %@Diameter 0.500 in', 'AA; Typical']"
0,,Aluminum 7475-T651,"['Other, each', '<= 0.05 %', '<= 0.05 %', '']","['Tensile Strength, Ultimate', '586 MPa', '85000 psi', 'AA; Typical']","['Tensile Strength, Yield', '510 MPa', '74000 psi', 'AA; Typical']","['Elongation at Break', '13 %@Diameter 12.7 mm', '13 %@Diameter 0.500 in', 'AA; Typical']"
0,,Aluminum 7475-T651,"['Other, total', '<= 0.15 %', '<= 0.15 %', '']","['Tensile Strength, Ultimate', '586 MPa', '85000 psi', 'AA; Typical']","['Tensile Strength, Yield', '510 MPa', '74000 psi', 'AA; Typical']","['Elongation at Break', '13 %@Diameter 12.7 mm', '13 %@Diameter 0.500 in', 'AA; Typical']"
0,,Aluminum 7475-T651,"['Silicon, Si', '<= 0.10 %', '<= 0.10 %', '']","['Tensile Strength, Ultimate', '586 MPa', '85000 psi', 'AA; Typical']","['Tensile Strength, Yield', '510 MPa', '74000 psi', 'AA; Typical']","['Elongation at Break', '13 %@Diameter 12.7 mm', '13 %@Diameter 0.500 in', 'AA; Typical']"
0,,Aluminum 7475-T651,"['Titanium, Ti', '<= 0.06 %', '<= 0.06 %', '']","['Tensile Strength, Ultimate', '586 MPa', '85000 psi', 'AA; Typical']","['Tensile Strength, Yield', '510 MPa', '74000 psi', 'AA; Typical']","['Elongation at Break', '13 %@Diameter 12.7 mm', '13 %@Diameter 0.500 in', 'AA; Typical']"
0,,Aluminum 7475-T651,"['Zinc, Zn', '5.2 - 6.2 %', '5.2 - 6.2 %', '']","['Tensile Strength, Ultimate', '586 MPa', '85000 psi', 'AA; Typical']","['Tensile Strength, Yield', '510 MPa', '74000 psi', 'AA; Typical']","['Elongation at Break', '13 %@Diameter 12.7 mm', '13 %@Diameter 0.500 in', 'AA; Typical']"
0,,Aluminum 7475-T7351,"['Aluminum, Al', '88.5 - 91.5 %', '88.5 - 91.5 %', 'As remainder']","['Tensile Strength, Ultimate', '496 MPa', '72000 psi', 'AA; Typical']","['Tensile Strength, Yield', '421 MPa', '61000 psi', 'AA; Typical']","['Elongation at Break', '13 %@Diameter 12.7 mm', '13 %@Diameter 0.500 in', 'AA; Typical']"
0,,Aluminum 7475-T7351,"['Chromium, Cr', '0.18 - 0.25 %', '0.18 - 0.25 %', '']","['Tensile Strength, Ultimate', '496 MPa', '72000 psi', 'AA; Typical']","['Tensile Strength, Yield', '421 MPa', '61000 psi', 'AA; Typical']","['Elongation at Break', '13 %@Diameter 12.7 mm', '13 %@Diameter 0.500 in', 'AA; Typical']"
0,,Aluminum 7475-T7351,"['Copper, Cu', '1.2 - 1.9 %', '1.2 - 1.9 %', '']","['Tensile Strength, Ultimate', '496 MPa', '72000 psi', 'AA; Typical']","['Tensile Strength, Yield', '421 MPa', '61000 psi', 'AA; Typical']","['Elongation at Break', '13 %@Diameter 12.7 mm', '13 %@Diameter 0.500 in', 'AA; Typical']"
0,,Aluminum 7475-T7351,"['Iron, Fe', '<= 0.12 %', '<= 0.12 %', '']","['Tensile Strength, Ultimate', '496 MPa', '72000 psi', 'AA; Typical']","['Tensile Strength, Yield', '421 MPa', '61000 psi', 'AA; Typical']","['Elongation at Break', '13 %@Diameter 12.7 mm', '13 %@Diameter 0.500 in', 'AA; Typical']"
0,,Aluminum 7475-T7351,"['Magnesium, Mg', '1.9 - 2.6 %', '1.9 - 2.6 %', '']","['Tensile Strength, Ultimate', '496 MPa', '72000 psi', 'AA; Typical']","['Tensile Strength, Yield', '421 MPa', '61000 psi', 'AA; Typical']","['Elongation at Break', '13 %@Diameter 12.7 mm', '13 %@Diameter 0.500 in', 'AA; Typical']"
0,,Aluminum 7475-T7351,"['Manganese, Mn', '<= 0.06 %', '<= 0.06 %', '']","['Tensile Strength, Ultimate', '496 MPa', '72000 psi', 'AA; Typical']","['Tensile Strength, Yield', '421 MPa', '61000 psi', 'AA; Typical']","['Elongation at Break', '13 %@Diameter 12.7 mm', '13 %@Diameter 0.500 in', 'AA; Typical']"
0,,Aluminum 7475-T7351,"['Other, each', '<= 0.05 %', '<= 0.05 %', '']","['Tensile Strength, Ultimate', '496 MPa', '72000 psi', 'AA; Typical']","['Tensile Strength, Yield', '421 MPa', '61000 psi', 'AA; Typical']","['Elongation at Break', '13 %@Diameter 12.7 mm', '13 %@Diameter 0.500 in', 'AA; Typical']"
0,,Aluminum 7475-T7351,"['Other, total', '<= 0.15 %', '<= 0.15 %', '']","['Tensile Strength, Ultimate', '496 MPa', '72000 psi', 'AA; Typical']","['Tensile Strength, Yield', '421 MPa', '61000 psi', 'AA; Typical']","['Elongation at Break', '13 %@Diameter 12.7 mm', '13 %@Diameter 0.500 in', 'AA; Typical']"
0,,Aluminum 7475-T7351,"['Silicon, Si', '<= 0.10 %', '<= 0.10 %', '']","['Tensile Strength, Ultimate', '496 MPa', '72000 psi', 'AA; Typical']","['Tensile Strength, Yield', '421 MPa', '61000 psi', 'AA; Typical']","['Elongation at Break', '13 %@Diameter 12.7 mm', '13 %@Diameter 0.500 in', 'AA; Typical']"
0,,Aluminum 7475-T7351,"['Titanium, Ti', '<= 0.06 %', '<= 0.06 %', '']","['Tensile Strength, Ultimate', '496 MPa', '72000 psi', 'AA; Typical']","['Tensile Strength, Yield', '421 MPa', '61000 psi', 'AA; Typical']","['Elongation at Break', '13 %@Diameter 12.7 mm', '13 %@Diameter 0.500 in', 'AA; Typical']"
0,,Aluminum 7475-T7351,"['Zinc, Zn', '5.2 - 6.2 %', '5.2 - 6.2 %', '']","['Tensile Strength, Ultimate', '496 MPa', '72000 psi', 'AA; Typical']","['Tensile Strength, Yield', '421 MPa', '61000 psi', 'AA; Typical']","['Elongation at Break', '13 %@Diameter 12.7 mm', '13 %@Diameter 0.500 in', 'AA; Typical']"
0,,Aluminum 7475-T761,"['Aluminum, Al', '88.5 - 91.5 %', '88.5 - 91.5 %', 'As remainder']","['Tensile Strength, Ultimate', '517 MPa', '75000 psi', 'AA; Typical']","['Tensile Strength, Yield', '448 MPa', '65000 psi', 'AA; Typical']","['Elongation at Break', '12 %@Thickness 1.59 mm', '12 %@Thickness 0.0625 in', 'AA; Typical']"
0,,Aluminum 7475-T761,"['Chromium, Cr', '0.18 - 0.25 %', '0.18 - 0.25 %', '']","['Tensile Strength, Ultimate', '517 MPa', '75000 psi', 'AA; Typical']","['Tensile Strength, Yield', '448 MPa', '65000 psi', 'AA; Typical']","['Elongation at Break', '12 %@Thickness 1.59 mm', '12 %@Thickness 0.0625 in', 'AA; Typical']"
0,,Aluminum 7475-T761,"['Copper, Cu', '1.2 - 1.9 %', '1.2 - 1.9 %', '']","['Tensile Strength, Ultimate', '517 MPa', '75000 psi', 'AA; Typical']","['Tensile Strength, Yield', '448 MPa', '65000 psi', 'AA; Typical']","['Elongation at Break', '12 %@Thickness 1.59 mm', '12 %@Thickness 0.0625 in', 'AA; Typical']"
0,,Aluminum 7475-T761,"['Iron, Fe', '<= 0.12 %', '<= 0.12 %', '']","['Tensile Strength, Ultimate', '517 MPa', '75000 psi', 'AA; Typical']","['Tensile Strength, Yield', '448 MPa', '65000 psi', 'AA; Typical']","['Elongation at Break', '12 %@Thickness 1.59 mm', '12 %@Thickness 0.0625 in', 'AA; Typical']"
0,,Aluminum 7475-T761,"['Magnesium, Mg', '1.9 - 2.6 %', '1.9 - 2.6 %', '']","['Tensile Strength, Ultimate', '517 MPa', '75000 psi', 'AA; Typical']","['Tensile Strength, Yield', '448 MPa', '65000 psi', 'AA; Typical']","['Elongation at Break', '12 %@Thickness 1.59 mm', '12 %@Thickness 0.0625 in', 'AA; Typical']"
0,,Aluminum 7475-T761,"['Manganese, Mn', '<= 0.06 %', '<= 0.06 %', '']","['Tensile Strength, Ultimate', '517 MPa', '75000 psi', 'AA; Typical']","['Tensile Strength, Yield', '448 MPa', '65000 psi', 'AA; Typical']","['Elongation at Break', '12 %@Thickness 1.59 mm', '12 %@Thickness 0.0625 in', 'AA; Typical']"
0,,Aluminum 7475-T761,"['Other, each', '<= 0.05 %', '<= 0.05 %', '']","['Tensile Strength, Ultimate', '517 MPa', '75000 psi', 'AA; Typical']","['Tensile Strength, Yield', '448 MPa', '65000 psi', 'AA; Typical']","['Elongation at Break', '12 %@Thickness 1.59 mm', '12 %@Thickness 0.0625 in', 'AA; Typical']"
0,,Aluminum 7475-T761,"['Other, total', '<= 0.15 %', '<= 0.15 %', '']","['Tensile Strength, Ultimate', '517 MPa', '75000 psi', 'AA; Typical']","['Tensile Strength, Yield', '448 MPa', '65000 psi', 'AA; Typical']","['Elongation at Break', '12 %@Thickness 1.59 mm', '12 %@Thickness 0.0625 in', 'AA; Typical']"
0,,Aluminum 7475-T761,"['Silicon, Si', '<= 0.10 %', '<= 0.10 %', '']","['Tensile Strength, Ultimate', '517 MPa', '75000 psi', 'AA; Typical']","['Tensile Strength, Yield', '448 MPa', '65000 psi', 'AA; Typical']","['Elongation at Break', '12 %@Thickness 1.59 mm', '12 %@Thickness 0.0625 in', 'AA; Typical']"
0,,Aluminum 7475-T761,"['Titanium, Ti', '<= 0.06 %', '<= 0.06 %', '']","['Tensile Strength, Ultimate', '517 MPa', '75000 psi', 'AA; Typical']","['Tensile Strength, Yield', '448 MPa', '65000 psi', 'AA; Typical']","['Elongation at Break', '12 %@Thickness 1.59 mm', '12 %@Thickness 0.0625 in', 'AA; Typical']"
0,,Aluminum 7475-T761,"['Zinc, Zn', '5.2 - 6.2 %', '5.2 - 6.2 %', '']","['Tensile Strength, Ultimate', '517 MPa', '75000 psi', 'AA; Typical']","['Tensile Strength, Yield', '448 MPa', '65000 psi', 'AA; Typical']","['Elongation at Break', '12 %@Thickness 1.59 mm', '12 %@Thickness 0.0625 in', 'AA; Typical']"
0,,Aluminum 7475-T761 (Extended High Temperature Data),"['Aluminum, Al', '88.5 - 91.5 %', '88.5 - 91.5 %', 'As remainder']","['Tensile Strength, Ultimate', '517 MPa', '75000 psi', 'AA; Typical']","['Tensile Strength, Yield', '448 MPa', '65000 psi', 'AA; Typical']","['Elongation at Break', '12 %@Thickness 1.59 mm', '12 %@Thickness 0.0625 in', 'AA; Typical']"
0,,Aluminum 7475-T761 (Extended High Temperature Data),"['Chromium, Cr', '0.18 - 0.25 %', '0.18 - 0.25 %', '']","['Tensile Strength, Ultimate', '517 MPa', '75000 psi', 'AA; Typical']","['Tensile Strength, Yield', '448 MPa', '65000 psi', 'AA; Typical']","['Elongation at Break', '12 %@Thickness 1.59 mm', '12 %@Thickness 0.0625 in', 'AA; Typical']"
0,,Aluminum 7475-T761 (Extended High Temperature Data),"['Copper, Cu', '1.2 - 1.9 %', '1.2 - 1.9 %', '']","['Tensile Strength, Ultimate', '517 MPa', '75000 psi', 'AA; Typical']","['Tensile Strength, Yield', '448 MPa', '65000 psi', 'AA; Typical']","['Elongation at Break', '12 %@Thickness 1.59 mm', '12 %@Thickness 0.0625 in', 'AA; Typical']"
0,,Aluminum 7475-T761 (Extended High Temperature Data),"['Iron, Fe', '<= 0.12 %', '<= 0.12 %', '']","['Tensile Strength, Ultimate', '517 MPa', '75000 psi', 'AA; Typical']","['Tensile Strength, Yield', '448 MPa', '65000 psi', 'AA; Typical']","['Elongation at Break', '12 %@Thickness 1.59 mm', '12 %@Thickness 0.0625 in', 'AA; Typical']"
0,,Aluminum 7475-T761 (Extended High Temperature Data),"['Magnesium, Mg', '1.9 - 2.6 %', '1.9 - 2.6 %', '']","['Tensile Strength, Ultimate', '517 MPa', '75000 psi', 'AA; Typical']","['Tensile Strength, Yield', '448 MPa', '65000 psi', 'AA; Typical']","['Elongation at Break', '12 %@Thickness 1.59 mm', '12 %@Thickness 0.0625 in', 'AA; Typical']"
0,,Aluminum 7475-T761 (Extended High Temperature Data),"['Manganese, Mn', '<= 0.06 %', '<= 0.06 %', '']","['Tensile Strength, Ultimate', '517 MPa', '75000 psi', 'AA; Typical']","['Tensile Strength, Yield', '448 MPa', '65000 psi', 'AA; Typical']","['Elongation at Break', '12 %@Thickness 1.59 mm', '12 %@Thickness 0.0625 in', 'AA; Typical']"
0,,Aluminum 7475-T761 (Extended High Temperature Data),"['Other, each', '<= 0.05 %', '<= 0.05 %', '']","['Tensile Strength, Ultimate', '517 MPa', '75000 psi', 'AA; Typical']","['Tensile Strength, Yield', '448 MPa', '65000 psi', 'AA; Typical']","['Elongation at Break', '12 %@Thickness 1.59 mm', '12 %@Thickness 0.0625 in', 'AA; Typical']"
0,,Aluminum 7475-T761 (Extended High Temperature Data),"['Other, total', '<= 0.15 %', '<= 0.15 %', '']","['Tensile Strength, Ultimate', '517 MPa', '75000 psi', 'AA; Typical']","['Tensile Strength, Yield', '448 MPa', '65000 psi', 'AA; Typical']","['Elongation at Break', '12 %@Thickness 1.59 mm', '12 %@Thickness 0.0625 in', 'AA; Typical']"
0,,Aluminum 7475-T761 (Extended High Temperature Data),"['Silicon, Si', '<= 0.10 %', '<= 0.10 %', '']","['Tensile Strength, Ultimate', '517 MPa', '75000 psi', 'AA; Typical']","['Tensile Strength, Yield', '448 MPa', '65000 psi', 'AA; Typical']","['Elongation at Break', '12 %@Thickness 1.59 mm', '12 %@Thickness 0.0625 in', 'AA; Typical']"
0,,Aluminum 7475-T761 (Extended High Temperature Data),"['Titanium, Ti', '<= 0.06 %', '<= 0.06 %', '']","['Tensile Strength, Ultimate', '517 MPa', '75000 psi', 'AA; Typical']","['Tensile Strength, Yield', '448 MPa', '65000 psi', 'AA; Typical']","['Elongation at Break', '12 %@Thickness 1.59 mm', '12 %@Thickness 0.0625 in', 'AA; Typical']"
0,,Aluminum 7475-T761 (Extended High Temperature Data),"['Zinc, Zn', '5.2 - 6.2 %', '5.2 - 6.2 %', '']","['Tensile Strength, Ultimate', '517 MPa', '75000 psi', 'AA; Typical']","['Tensile Strength, Yield', '448 MPa', '65000 psi', 'AA; Typical']","['Elongation at Break', '12 %@Thickness 1.59 mm', '12 %@Thickness 0.0625 in', 'AA; Typical']"
0,,Aluminum 7475-T7651,"['Aluminum, Al', '88.5 - 91.5 %', '88.5 - 91.5 %', 'As remainder']","['Tensile Strength, Ultimate', '531 MPa', '77000 psi', 'AA; Typical']","['Tensile Strength, Yield', '462 MPa', '67000 psi', 'AA; Typical']","['Elongation at Break', '12 %@Diameter 12.7 mm', '12 %@Diameter 0.500 in', 'AA; Typical']"
0,,Aluminum 7475-T7651,"['Chromium, Cr', '0.18 - 0.25 %', '0.18 - 0.25 %', '']","['Tensile Strength, Ultimate', '531 MPa', '77000 psi', 'AA; Typical']","['Tensile Strength, Yield', '462 MPa', '67000 psi', 'AA; Typical']","['Elongation at Break', '12 %@Diameter 12.7 mm', '12 %@Diameter 0.500 in', 'AA; Typical']"
0,,Aluminum 7475-T7651,"['Copper, Cu', '1.2 - 1.9 %', '1.2 - 1.9 %', '']","['Tensile Strength, Ultimate', '531 MPa', '77000 psi', 'AA; Typical']","['Tensile Strength, Yield', '462 MPa', '67000 psi', 'AA; Typical']","['Elongation at Break', '12 %@Diameter 12.7 mm', '12 %@Diameter 0.500 in', 'AA; Typical']"
0,,Aluminum 7475-T7651,"['Iron, Fe', '<= 0.12 %', '<= 0.12 %', '']","['Tensile Strength, Ultimate', '531 MPa', '77000 psi', 'AA; Typical']","['Tensile Strength, Yield', '462 MPa', '67000 psi', 'AA; Typical']","['Elongation at Break', '12 %@Diameter 12.7 mm', '12 %@Diameter 0.500 in', 'AA; Typical']"
0,,Aluminum 7475-T7651,"['Magnesium, Mg', '1.9 - 2.6 %', '1.9 - 2.6 %', '']","['Tensile Strength, Ultimate', '531 MPa', '77000 psi', 'AA; Typical']","['Tensile Strength, Yield', '462 MPa', '67000 psi', 'AA; Typical']","['Elongation at Break', '12 %@Diameter 12.7 mm', '12 %@Diameter 0.500 in', 'AA; Typical']"
0,,Aluminum 7475-T7651,"['Manganese, Mn', '<= 0.06 %', '<= 0.06 %', '']","['Tensile Strength, Ultimate', '531 MPa', '77000 psi', 'AA; Typical']","['Tensile Strength, Yield', '462 MPa', '67000 psi', 'AA; Typical']","['Elongation at Break', '12 %@Diameter 12.7 mm', '12 %@Diameter 0.500 in', 'AA; Typical']"
0,,Aluminum 7475-T7651,"['Other, each', '<= 0.05 %', '<= 0.05 %', '']","['Tensile Strength, Ultimate', '531 MPa', '77000 psi', 'AA; Typical']","['Tensile Strength, Yield', '462 MPa', '67000 psi', 'AA; Typical']","['Elongation at Break', '12 %@Diameter 12.7 mm', '12 %@Diameter 0.500 in', 'AA; Typical']"
0,,Aluminum 7475-T7651,"['Other, total', '<= 0.15 %', '<= 0.15 %', '']","['Tensile Strength, Ultimate', '531 MPa', '77000 psi', 'AA; Typical']","['Tensile Strength, Yield', '462 MPa', '67000 psi', 'AA; Typical']","['Elongation at Break', '12 %@Diameter 12.7 mm', '12 %@Diameter 0.500 in', 'AA; Typical']"
0,,Aluminum 7475-T7651,"['Silicon, Si', '<= 0.10 %', '<= 0.10 %', '']","['Tensile Strength, Ultimate', '531 MPa', '77000 psi', 'AA; Typical']","['Tensile Strength, Yield', '462 MPa', '67000 psi', 'AA; Typical']","['Elongation at Break', '12 %@Diameter 12.7 mm', '12 %@Diameter 0.500 in', 'AA; Typical']"
0,,Aluminum 7475-T7651,"['Titanium, Ti', '<= 0.06 %', '<= 0.06 %', '']","['Tensile Strength, Ultimate', '531 MPa', '77000 psi', 'AA; Typical']","['Tensile Strength, Yield', '462 MPa', '67000 psi', 'AA; Typical']","['Elongation at Break', '12 %@Diameter 12.7 mm', '12 %@Diameter 0.500 in', 'AA; Typical']"
0,,Aluminum 7475-T7651,"['Zinc, Zn', '5.2 - 6.2 %', '5.2 - 6.2 %', '']","['Tensile Strength, Ultimate', '531 MPa', '77000 psi', 'AA; Typical']","['Tensile Strength, Yield', '462 MPa', '67000 psi', 'AA; Typical']","['Elongation at Break', '12 %@Diameter 12.7 mm', '12 %@Diameter 0.500 in', 'AA; Typical']"
4915,98.3,Aluminum 8001-H18,"['Aluminum, Al', '98.3 %', '98.3 %', 'As remainder']","['Tensile Strength, Ultimate', '200 MPa', '29000 psi', '']","['Tensile Strength, Yield', '185 MPa', '26800 psi', '']","['Elongation at Break', '4.0 %', '4.0 %', 'In 5 cm; Sample 1.6 mm thick']"
0.05,0.001,Aluminum 8001-H18,"['Boron, B', '<= 0.0010 %', '<= 0.0010 %', '']","['Tensile Strength, Ultimate', '200 MPa', '29000 psi', '']","['Tensile Strength, Yield', '185 MPa', '26800 psi', '']","['Elongation at Break', '4.0 %', '4.0 %', 'In 5 cm; Sample 1.6 mm thick']"
0.15,0.003,Aluminum 8001-H18,"['Cadmium, Cd', '<= 0.0030 %', '<= 0.0030 %', '']","['Tensile Strength, Ultimate', '200 MPa', '29000 psi', '']","['Tensile Strength, Yield', '185 MPa', '26800 psi', '']","['Elongation at Break', '4.0 %', '4.0 %', 'In 5 cm; Sample 1.6 mm thick']"
0.05,0.001,Aluminum 8001-H18,"['Cobalt, Co', '<= 0.0010 %', '<= 0.0010 %', '']","['Tensile Strength, Ultimate', '200 MPa', '29000 psi', '']","['Tensile Strength, Yield', '185 MPa', '26800 psi', '']","['Elongation at Break', '4.0 %', '4.0 %', 'In 5 cm; Sample 1.6 mm thick']"
7.5,0.15,Aluminum 8001-H18,"['Copper, Cu', '<= 0.15 %', '<= 0.15 %', '']","['Tensile Strength, Ultimate', '200 MPa', '29000 psi', '']","['Tensile Strength, Yield', '185 MPa', '26800 psi', '']","['Elongation at Break', '4.0 %', '4.0 %', 'In 5 cm; Sample 1.6 mm thick']"
28.75,0.575,Aluminum 8001-H18,"['Iron, Fe', '0.45 - 0.70 %', '0.45 - 0.70 %', '']","['Tensile Strength, Ultimate', '200 MPa', '29000 psi', '']","['Tensile Strength, Yield', '185 MPa', '26800 psi', '']","['Elongation at Break', '4.0 %', '4.0 %', 'In 5 cm; Sample 1.6 mm thick']"
0.4,0.008,Aluminum 8001-H18,"['Lithium, Li', '<= 0.0080 %', '<= 0.0080 %', '']","['Tensile Strength, Ultimate', '200 MPa', '29000 psi', '']","['Tensile Strength, Yield', '185 MPa', '26800 psi', '']","['Elongation at Break', '4.0 %', '4.0 %', 'In 5 cm; Sample 1.6 mm thick']"
55,1.1,Aluminum 8001-H18,"['Nickel, Ni', '0.90 - 1.3 %', '0.90 - 1.3 %', '']","['Tensile Strength, Ultimate', '200 MPa', '29000 psi', '']","['Tensile Strength, Yield', '185 MPa', '26800 psi', '']","['Elongation at Break', '4.0 %', '4.0 %', 'In 5 cm; Sample 1.6 mm thick']"
8.5,0.17,Aluminum 8001-H18,"['Silicon, Si', '<= 0.17 %', '<= 0.17 %', '']","['Tensile Strength, Ultimate', '200 MPa', '29000 psi', '']","['Tensile Strength, Yield', '185 MPa', '26800 psi', '']","['Elongation at Break', '4.0 %', '4.0 %', 'In 5 cm; Sample 1.6 mm thick']"
2.5,0.05,Aluminum 8001-H18,"['Zinc, Zn', '<= 0.050 %', '<= 0.050 %', '']","['Tensile Strength, Ultimate', '200 MPa', '29000 psi', '']","['Tensile Strength, Yield', '185 MPa', '26800 psi', '']","['Elongation at Break', '4.0 %', '4.0 %', 'In 5 cm; Sample 1.6 mm thick']"
0,,Aluminum 8001-O,"['Aluminum, Al', '98.3 %', '98.3 %', 'As remainder']","['Tensile Strength, Ultimate', '110 MPa', '16000 psi', '']","['Tensile Strength, Yield', '40.0 MPa', '5800 psi', '']","['Elongation at Break', '30 %@Thickness 1.60 mm', '30 %@Thickness 0.0630 in', 'In 5 cm']"
0,,Aluminum 8001-O,"['Boron, B', '<= 0.0010 %', '<= 0.0010 %', '']","['Tensile Strength, Ultimate', '110 MPa', '16000 psi', '']","['Tensile Strength, Yield', '40.0 MPa', '5800 psi', '']","['Elongation at Break', '30 %@Thickness 1.60 mm', '30 %@Thickness 0.0630 in', 'In 5 cm']"
0,,Aluminum 8001-O,"['Cadmium, Cd', '<= 0.0030 %', '<= 0.0030 %', '']","['Tensile Strength, Ultimate', '110 MPa', '16000 psi', '']","['Tensile Strength, Yield', '40.0 MPa', '5800 psi', '']","['Elongation at Break', '30 %@Thickness 1.60 mm', '30 %@Thickness 0.0630 in', 'In 5 cm']"
0,,Aluminum 8001-O,"['Cobalt, Co', '<= 0.0010 %', '<= 0.0010 %', '']","['Tensile Strength, Ultimate', '110 MPa', '16000 psi', '']","['Tensile Strength, Yield', '40.0 MPa', '5800 psi', '']","['Elongation at Break', '30 %@Thickness 1.60 mm', '30 %@Thickness 0.0630 in', 'In 5 cm']"
0,,Aluminum 8001-O,"['Copper, Cu', '<= 0.15 %', '<= 0.15 %', '']","['Tensile Strength, Ultimate', '110 MPa', '16000 psi', '']","['Tensile Strength, Yield', '40.0 MPa', '5800 psi', '']","['Elongation at Break', '30 %@Thickness 1.60 mm', '30 %@Thickness 0.0630 in', 'In 5 cm']"
0,,Aluminum 8001-O,"['Iron, Fe', '0.45 - 0.70 %', '0.45 - 0.70 %', '']","['Tensile Strength, Ultimate', '110 MPa', '16000 psi', '']","['Tensile Strength, Yield', '40.0 MPa', '5800 psi', '']","['Elongation at Break', '30 %@Thickness 1.60 mm', '30 %@Thickness 0.0630 in', 'In 5 cm']"
0,,Aluminum 8001-O,"['Lithium, Li', '<= 0.0080 %', '<= 0.0080 %', '']","['Tensile Strength, Ultimate', '110 MPa', '16000 psi', '']","['Tensile Strength, Yield', '40.0 MPa', '5800 psi', '']","['Elongation at Break', '30 %@Thickness 1.60 mm', '30 %@Thickness 0.0630 in', 'In 5 cm']"
0,,Aluminum 8001-O,"['Nickel, Ni', '0.90 - 1.3 %', '0.90 - 1.3 %', '']","['Tensile Strength, Ultimate', '110 MPa', '16000 psi', '']","['Tensile Strength, Yield', '40.0 MPa', '5800 psi', '']","['Elongation at Break', '30 %@Thickness 1.60 mm', '30 %@Thickness 0.0630 in', 'In 5 cm']"
0,,Aluminum 8001-O,"['Silicon, Si', '<= 0.17 %', '<= 0.17 %', '']","['Tensile Strength, Ultimate', '110 MPa', '16000 psi', '']","['Tensile Strength, Yield', '40.0 MPa', '5800 psi', '']","['Elongation at Break', '30 %@Thickness 1.60 mm', '30 %@Thickness 0.0630 in', 'In 5 cm']"
0,,Aluminum 8001-O,"['Zinc, Zn', '<= 0.050 %', '<= 0.050 %', '']","['Tensile Strength, Ultimate', '110 MPa', '16000 psi', '']","['Tensile Strength, Yield', '40.0 MPa', '5800 psi', '']","['Elongation at Break', '30 %@Thickness 1.60 mm', '30 %@Thickness 0.0630 in', 'In 5 cm']"
3950,79,Aluminum 8081-H112,"['Aluminum, Al', '79 %', '79 %', 'As remainder']","['Tensile Strength, Ultimate', '195 MPa', '28300 psi', '']","['Tensile Strength, Yield', '170 MPa', '24700 psi', '']","['Elongation at Break', '10 %@Thickness 1.60 mm', '10 %@Thickness 0.0630 in', 'In 5 cm']"
50,1,Aluminum 8081-H112,"['Copper, Cu', '0.70 - 1.3 %', '0.70 - 1.3 %', '']","['Tensile Strength, Ultimate', '195 MPa', '28300 psi', '']","['Tensile Strength, Yield', '170 MPa', '24700 psi', '']","['Elongation at Break', '10 %@Thickness 1.60 mm', '10 %@Thickness 0.0630 in', 'In 5 cm']"
35,0.7,Aluminum 8081-H112,"['Iron, Fe', '<= 0.70 %', '<= 0.70 %', '']","['Tensile Strength, Ultimate', '195 MPa', '28300 psi', '']","['Tensile Strength, Yield', '170 MPa', '24700 psi', '']","['Elongation at Break', '10 %@Thickness 1.60 mm', '10 %@Thickness 0.0630 in', 'In 5 cm']"
5,0.1,Aluminum 8081-H112,"['Manganese, Mn', '<= 0.10 %', '<= 0.10 %', '']","['Tensile Strength, Ultimate', '195 MPa', '28300 psi', '']","['Tensile Strength, Yield', '170 MPa', '24700 psi', '']","['Elongation at Break', '10 %@Thickness 1.60 mm', '10 %@Thickness 0.0630 in', 'In 5 cm']"
35,0.7,Aluminum 8081-H112,"['Silicon, Si', '<= 0.70 %', '<= 0.70 %', '']","['Tensile Strength, Ultimate', '195 MPa', '28300 psi', '']","['Tensile Strength, Yield', '170 MPa', '24700 psi', '']","['Elongation at Break', '10 %@Thickness 1.60 mm', '10 %@Thickness 0.0630 in', 'In 5 cm']"
1000,20,Aluminum 8081-H112,"['Tin, Sn', '18 - 22 %', '18 - 22 %', '']","['Tensile Strength, Ultimate', '195 MPa', '28300 psi', '']","['Tensile Strength, Yield', '170 MPa', '24700 psi', '']","['Elongation at Break', '10 %@Thickness 1.60 mm', '10 %@Thickness 0.0630 in', 'In 5 cm']"
5,0.1,Aluminum 8081-H112,"['Titanium, Ti', '<= 0.10 %', '<= 0.10 %', '']","['Tensile Strength, Ultimate', '195 MPa', '28300 psi', '']","['Tensile Strength, Yield', '170 MPa', '24700 psi', '']","['Elongation at Break', '10 %@Thickness 1.60 mm', '10 %@Thickness 0.0630 in', 'In 5 cm']"
2.5,0.05,Aluminum 8081-H112,"['Zinc, Zn', '<= 0.050 %', '<= 0.050 %', '']","['Tensile Strength, Ultimate', '195 MPa', '28300 psi', '']","['Tensile Strength, Yield', '170 MPa', '24700 psi', '']","['Elongation at Break', '10 %@Thickness 1.60 mm', '10 %@Thickness 0.0630 in', 'In 5 cm']"
0,,Aluminum 8081-H25,"['Aluminum, Al', '79 %', '79 %', 'As remainder']","['Tensile Strength, Ultimate', '165 MPa', '23900 psi', '']","['Tensile Strength, Yield', '145 MPa', '21000 psi', '']","['Elongation at Break', '13 %', '13 %', 'In 5 cm; Sample 1.6 mm thick']"
0,,Aluminum 8081-H25,"['Copper, Cu', '0.70 - 1.3 %', '0.70 - 1.3 %', '']","['Tensile Strength, Ultimate', '165 MPa', '23900 psi', '']","['Tensile Strength, Yield', '145 MPa', '21000 psi', '']","['Elongation at Break', '13 %', '13 %', 'In 5 cm; Sample 1.6 mm thick']"
0,,Aluminum 8081-H25,"['Iron, Fe', '<= 0.70 %', '<= 0.70 %', '']","['Tensile Strength, Ultimate', '165 MPa', '23900 psi', '']","['Tensile Strength, Yield', '145 MPa', '21000 psi', '']","['Elongation at Break', '13 %', '13 %', 'In 5 cm; Sample 1.6 mm thick']"
0,,Aluminum 8081-H25,"['Manganese, Mn', '<= 0.10 %', '<= 0.10 %', '']","['Tensile Strength, Ultimate', '165 MPa', '23900 psi', '']","['Tensile Strength, Yield', '145 MPa', '21000 psi', '']","['Elongation at Break', '13 %', '13 %', 'In 5 cm; Sample 1.6 mm thick']"
0,,Aluminum 8081-H25,"['Silicon, Si', '<= 0.70 %', '<= 0.70 %', '']","['Tensile Strength, Ultimate', '165 MPa', '23900 psi', '']","['Tensile Strength, Yield', '145 MPa', '21000 psi', '']","['Elongation at Break', '13 %', '13 %', 'In 5 cm; Sample 1.6 mm thick']"
0,,Aluminum 8081-H25,"['Tin, Sn', '18 - 22 %', '18 - 22 %', '']","['Tensile Strength, Ultimate', '165 MPa', '23900 psi', '']","['Tensile Strength, Yield', '145 MPa', '21000 psi', '']","['Elongation at Break', '13 %', '13 %', 'In 5 cm; Sample 1.6 mm thick']"
0,,Aluminum 8081-H25,"['Titanium, Ti', '<= 0.10 %', '<= 0.10 %', '']","['Tensile Strength, Ultimate', '165 MPa', '23900 psi', '']","['Tensile Strength, Yield', '145 MPa', '21000 psi', '']","['Elongation at Break', '13 %', '13 %', 'In 5 cm; Sample 1.6 mm thick']"
0,,Aluminum 8081-H25,"['Zinc, Zn', '<= 0.050 %', '<= 0.050 %', '']","['Tensile Strength, Ultimate', '165 MPa', '23900 psi', '']","['Tensile Strength, Yield', '145 MPa', '21000 psi', '']","['Elongation at Break', '13 %', '13 %', 'In 5 cm; Sample 1.6 mm thick']"
4730,94.6,Aluminum 8090-T3,"['Aluminum, Al', '93 - 96.2 %', '93 - 96.2 %', 'As remainder']","['Tensile Strength, Ultimate', '340 MPa', '49300 psi', '']","['Tensile Strength, Yield', '210 MPa', '30500 psi', '']","['Elongation at Break', '13 %', '13 %', 'In 3.75 cm']"
5,0.1,Aluminum 8090-T3,"['Chromium, Cr', '<= 0.10 %', '<= 0.10 %', '']","['Tensile Strength, Ultimate', '340 MPa', '49300 psi', '']","['Tensile Strength, Yield', '210 MPa', '30500 psi', '']","['Elongation at Break', '13 %', '13 %', 'In 3.75 cm']"
65,1.3,Aluminum 8090-T3,"['Copper, Cu', '1.0 - 1.6 %', '1.0 - 1.6 %', '']","['Tensile Strength, Ultimate', '340 MPa', '49300 psi', '']","['Tensile Strength, Yield', '210 MPa', '30500 psi', '']","['Elongation at Break', '13 %', '13 %', 'In 3.75 cm']"
15,0.3,Aluminum 8090-T3,"['Iron, Fe', '<= 0.30 %', '<= 0.30 %', '']","['Tensile Strength, Ultimate', '340 MPa', '49300 psi', '']","['Tensile Strength, Yield', '210 MPa', '30500 psi', '']","['Elongation at Break', '13 %', '13 %', 'In 3.75 cm']"
122.5,2.45,Aluminum 8090-T3,"['Lithium, Li', '2.2 - 2.7 %', '2.2 - 2.7 %', '']","['Tensile Strength, Ultimate', '340 MPa', '49300 psi', '']","['Tensile Strength, Yield', '210 MPa', '30500 psi', '']","['Elongation at Break', '13 %', '13 %', 'In 3.75 cm']"
47.5,0.95,Aluminum 8090-T3,"['Magnesium, Mg', '0.60 - 1.3 %', '0.60 - 1.3 %', '']","['Tensile Strength, Ultimate', '340 MPa', '49300 psi', '']","['Tensile Strength, Yield', '210 MPa', '30500 psi', '']","['Elongation at Break', '13 %', '13 %', 'In 3.75 cm']"
5,0.1,Aluminum 8090-T3,"['Manganese, Mn', '<= 0.10 %', '<= 0.10 %', '']","['Tensile Strength, Ultimate', '340 MPa', '49300 psi', '']","['Tensile Strength, Yield', '210 MPa', '30500 psi', '']","['Elongation at Break', '13 %', '13 %', 'In 3.75 cm']"
0,,Aluminum 8090-T3,"['Other, each', '<= 0.05 %', '<= 0.05 %', '']","['Tensile Strength, Ultimate', '340 MPa', '49300 psi', '']","['Tensile Strength, Yield', '210 MPa', '30500 psi', '']","['Elongation at Break', '13 %', '13 %', 'In 3.75 cm']"
0,,Aluminum 8090-T3,"['Other, total', '<= 0.15 %', '<= 0.15 %', '']","['Tensile Strength, Ultimate', '340 MPa', '49300 psi', '']","['Tensile Strength, Yield', '210 MPa', '30500 psi', '']","['Elongation at Break', '13 %', '13 %', 'In 3.75 cm']"
10,0.2,Aluminum 8090-T3,"['Silicon, Si', '<= 0.20 %', '<= 0.20 %', '']","['Tensile Strength, Ultimate', '340 MPa', '49300 psi', '']","['Tensile Strength, Yield', '210 MPa', '30500 psi', '']","['Elongation at Break', '13 %', '13 %', 'In 3.75 cm']"
5,0.1,Aluminum 8090-T3,"['Titanium, Ti', '<= 0.10 %', '<= 0.10 %', '']","['Tensile Strength, Ultimate', '340 MPa', '49300 psi', '']","['Tensile Strength, Yield', '210 MPa', '30500 psi', '']","['Elongation at Break', '13 %', '13 %', 'In 3.75 cm']"
12.5,0.25,Aluminum 8090-T3,"['Zinc, Zn', '<= 0.25 %', '<= 0.25 %', '']","['Tensile Strength, Ultimate', '340 MPa', '49300 psi', '']","['Tensile Strength, Yield', '210 MPa', '30500 psi', '']","['Elongation at Break', '13 %', '13 %', 'In 3.75 cm']"
5,0.1,Aluminum 8090-T3,"['Zirconium, Zr', '0.04 - 0.16 %', '0.04 - 0.16 %', '']","['Tensile Strength, Ultimate', '340 MPa', '49300 psi', '']","['Tensile Strength, Yield', '210 MPa', '30500 psi', '']","['Elongation at Break', '13 %', '13 %', 'In 3.75 cm']"
0,,Aluminum 8090-T511 and 8090-T6511,"['Aluminum, Al', '93 - 96.2 %', '93 - 96.2 %', 'As remainder']","['Tensile Strength, Ultimate', '510 MPa', '74000 psi', '']","['Tensile Strength, Yield', '450 MPa', '65300 psi', '']","['Elongation at Break', '6.0 %', '6.0 %', 'In 5 cm']"
0,,Aluminum 8090-T511 and 8090-T6511,"['Chromium, Cr', '<= 0.10 %', '<= 0.10 %', '']","['Tensile Strength, Ultimate', '510 MPa', '74000 psi', '']","['Tensile Strength, Yield', '450 MPa', '65300 psi', '']","['Elongation at Break', '6.0 %', '6.0 %', 'In 5 cm']"
0,,Aluminum 8090-T511 and 8090-T6511,"['Copper, Cu', '1.0 - 1.6 %', '1.0 - 1.6 %', '']","['Tensile Strength, Ultimate', '510 MPa', '74000 psi', '']","['Tensile Strength, Yield', '450 MPa', '65300 psi', '']","['Elongation at Break', '6.0 %', '6.0 %', 'In 5 cm']"
0,,Aluminum 8090-T511 and 8090-T6511,"['Iron, Fe', '<= 0.30 %', '<= 0.30 %', '']","['Tensile Strength, Ultimate', '510 MPa', '74000 psi', '']","['Tensile Strength, Yield', '450 MPa', '65300 psi', '']","['Elongation at Break', '6.0 %', '6.0 %', 'In 5 cm']"
0,,Aluminum 8090-T511 and 8090-T6511,"['Lithium, Li', '2.2 - 2.7 %', '2.2 - 2.7 %', '']","['Tensile Strength, Ultimate', '510 MPa', '74000 psi', '']","['Tensile Strength, Yield', '450 MPa', '65300 psi', '']","['Elongation at Break', '6.0 %', '6.0 %', 'In 5 cm']"
0,,Aluminum 8090-T511 and 8090-T6511,"['Magnesium, Mg', '0.60 - 1.3 %', '0.60 - 1.3 %', '']","['Tensile Strength, Ultimate', '510 MPa', '74000 psi', '']","['Tensile Strength, Yield', '450 MPa', '65300 psi', '']","['Elongation at Break', '6.0 %', '6.0 %', 'In 5 cm']"
0,,Aluminum 8090-T511 and 8090-T6511,"['Manganese, Mn', '<= 0.10 %', '<= 0.10 %', '']","['Tensile Strength, Ultimate', '510 MPa', '74000 psi', '']","['Tensile Strength, Yield', '450 MPa', '65300 psi', '']","['Elongation at Break', '6.0 %', '6.0 %', 'In 5 cm']"
0,,Aluminum 8090-T511 and 8090-T6511,"['Other, each', '<= 0.05 %', '<= 0.05 %', '']","['Tensile Strength, Ultimate', '510 MPa', '74000 psi', '']","['Tensile Strength, Yield', '450 MPa', '65300 psi', '']","['Elongation at Break', '6.0 %', '6.0 %', 'In 5 cm']"
0,,Aluminum 8090-T511 and 8090-T6511,"['Other, total', '<= 0.15 %', '<= 0.15 %', '']","['Tensile Strength, Ultimate', '510 MPa', '74000 psi', '']","['Tensile Strength, Yield', '450 MPa', '65300 psi', '']","['Elongation at Break', '6.0 %', '6.0 %', 'In 5 cm']"
0,,Aluminum 8090-T511 and 8090-T6511,"['Silicon, Si', '<= 0.20 %', '<= 0.20 %', '']","['Tensile Strength, Ultimate', '510 MPa', '74000 psi', '']","['Tensile Strength, Yield', '450 MPa', '65300 psi', '']","['Elongation at Break', '6.0 %', '6.0 %', 'In 5 cm']"
0,,Aluminum 8090-T511 and 8090-T6511,"['Titanium, Ti', '<= 0.10 %', '<= 0.10 %', '']","['Tensile Strength, Ultimate', '510 MPa', '74000 psi', '']","['Tensile Strength, Yield', '450 MPa', '65300 psi', '']","['Elongation at Break', '6.0 %', '6.0 %', 'In 5 cm']"
0,,Aluminum 8090-T511 and 8090-T6511,"['Zinc, Zn', '<= 0.25 %', '<= 0.25 %', '']","['Tensile Strength, Ultimate', '510 MPa', '74000 psi', '']","['Tensile Strength, Yield', '450 MPa', '65300 psi', '']","['Elongation at Break', '6.0 %', '6.0 %', 'In 5 cm']"
0,,Aluminum 8090-T511 and 8090-T6511,"['Zirconium, Zr', '0.04 - 0.16 %', '0.04 - 0.16 %', '']","['Tensile Strength, Ultimate', '510 MPa', '74000 psi', '']","['Tensile Strength, Yield', '450 MPa', '65300 psi', '']","['Elongation at Break', '6.0 %', '6.0 %', 'In 5 cm']"
0,,Aluminum 8090-T8x,"['Aluminum, Al', '93 - 96.2 %', '93 - 96.2 %', 'As remainder']","['Tensile Strength, Ultimate', '490 MPa', '71100 psi', '']","['Tensile Strength, Yield', '430 MPa', '62400 psi', '']","['Elongation at Break', '7.0 %', '7.0 %', 'In 5 cm']"
0,,Aluminum 8090-T8x,"['Chromium, Cr', '<= 0.10 %', '<= 0.10 %', '']","['Tensile Strength, Ultimate', '490 MPa', '71100 psi', '']","['Tensile Strength, Yield', '430 MPa', '62400 psi', '']","['Elongation at Break', '7.0 %', '7.0 %', 'In 5 cm']"
0,,Aluminum 8090-T8x,"['Copper, Cu', '1.0 - 1.6 %', '1.0 - 1.6 %', '']","['Tensile Strength, Ultimate', '490 MPa', '71100 psi', '']","['Tensile Strength, Yield', '430 MPa', '62400 psi', '']","['Elongation at Break', '7.0 %', '7.0 %', 'In 5 cm']"
0,,Aluminum 8090-T8x,"['Iron, Fe', '<= 0.30 %', '<= 0.30 %', '']","['Tensile Strength, Ultimate', '490 MPa', '71100 psi', '']","['Tensile Strength, Yield', '430 MPa', '62400 psi', '']","['Elongation at Break', '7.0 %', '7.0 %', 'In 5 cm']"
0,,Aluminum 8090-T8x,"['Lithium, Li', '2.2 - 2.7 %', '2.2 - 2.7 %', '']","['Tensile Strength, Ultimate', '490 MPa', '71100 psi', '']","['Tensile Strength, Yield', '430 MPa', '62400 psi', '']","['Elongation at Break', '7.0 %', '7.0 %', 'In 5 cm']"
0,,Aluminum 8090-T8x,"['Magnesium, Mg', '0.60 - 1.3 %', '0.60 - 1.3 %', '']","['Tensile Strength, Ultimate', '490 MPa', '71100 psi', '']","['Tensile Strength, Yield', '430 MPa', '62400 psi', '']","['Elongation at Break', '7.0 %', '7.0 %', 'In 5 cm']"
0,,Aluminum 8090-T8x,"['Manganese, Mn', '<= 0.10 %', '<= 0.10 %', '']","['Tensile Strength, Ultimate', '490 MPa', '71100 psi', '']","['Tensile Strength, Yield', '430 MPa', '62400 psi', '']","['Elongation at Break', '7.0 %', '7.0 %', 'In 5 cm']"
0,,Aluminum 8090-T8x,"['Other, each', '<= 0.05 %', '<= 0.05 %', '']","['Tensile Strength, Ultimate', '490 MPa', '71100 psi', '']","['Tensile Strength, Yield', '430 MPa', '62400 psi', '']","['Elongation at Break', '7.0 %', '7.0 %', 'In 5 cm']"
0,,Aluminum 8090-T8x,"['Other, total', '<= 0.15 %', '<= 0.15 %', '']","['Tensile Strength, Ultimate', '490 MPa', '71100 psi', '']","['Tensile Strength, Yield', '430 MPa', '62400 psi', '']","['Elongation at Break', '7.0 %', '7.0 %', 'In 5 cm']"
0,,Aluminum 8090-T8x,"['Silicon, Si', '<= 0.20 %', '<= 0.20 %', '']","['Tensile Strength, Ultimate', '490 MPa', '71100 psi', '']","['Tensile Strength, Yield', '430 MPa', '62400 psi', '']","['Elongation at Break', '7.0 %', '7.0 %', 'In 5 cm']"
0,,Aluminum 8090-T8x,"['Titanium, Ti', '<= 0.10 %', '<= 0.10 %', '']","['Tensile Strength, Ultimate', '490 MPa', '71100 psi', '']","['Tensile Strength, Yield', '430 MPa', '62400 psi', '']","['Elongation at Break', '7.0 %', '7.0 %', 'In 5 cm']"
0,,Aluminum 8090-T8x,"['Zinc, Zn', '<= 0.25 %', '<= 0.25 %', '']","['Tensile Strength, Ultimate', '490 MPa', '71100 psi', '']","['Tensile Strength, Yield', '430 MPa', '62400 psi', '']","['Elongation at Break', '7.0 %', '7.0 %', 'In 5 cm']"
0,,Aluminum 8090-T8x,"['Zirconium, Zr', '0.04 - 0.16 %', '0.04 - 0.16 %', '']","['Tensile Strength, Ultimate', '490 MPa', '71100 psi', '']","['Tensile Strength, Yield', '430 MPa', '62400 psi', '']","['Elongation at Break', '7.0 %', '7.0 %', 'In 5 cm']"
0,,Aluminum 8090-T81,"['Aluminum, Al', '93 - 96.2 %', '93 - 96.2 %', 'As remainder']","['Tensile Strength, Ultimate', '440 MPa', '63800 psi', '']","['Tensile Strength, Yield', '340 MPa', '49300 psi', '']","['Elongation at Break', '12 %', '12 %', 'In 5 cm']"
0,,Aluminum 8090-T81,"['Chromium, Cr', '<= 0.10 %', '<= 0.10 %', '']","['Tensile Strength, Ultimate', '440 MPa', '63800 psi', '']","['Tensile Strength, Yield', '340 MPa', '49300 psi', '']","['Elongation at Break', '12 %', '12 %', 'In 5 cm']"
0,,Aluminum 8090-T81,"['Copper, Cu', '1.0 - 1.6 %', '1.0 - 1.6 %', '']","['Tensile Strength, Ultimate', '440 MPa', '63800 psi', '']","['Tensile Strength, Yield', '340 MPa', '49300 psi', '']","['Elongation at Break', '12 %', '12 %', 'In 5 cm']"
0,,Aluminum 8090-T81,"['Iron, Fe', '<= 0.30 %', '<= 0.30 %', '']","['Tensile Strength, Ultimate', '440 MPa', '63800 psi', '']","['Tensile Strength, Yield', '340 MPa', '49300 psi', '']","['Elongation at Break', '12 %', '12 %', 'In 5 cm']"
0,,Aluminum 8090-T81,"['Lithium, Li', '2.2 - 2.7 %', '2.2 - 2.7 %', '']","['Tensile Strength, Ultimate', '440 MPa', '63800 psi', '']","['Tensile Strength, Yield', '340 MPa', '49300 psi', '']","['Elongation at Break', '12 %', '12 %', 'In 5 cm']"
0,,Aluminum 8090-T81,"['Magnesium, Mg', '0.60 - 1.3 %', '0.60 - 1.3 %', '']","['Tensile Strength, Ultimate', '440 MPa', '63800 psi', '']","['Tensile Strength, Yield', '340 MPa', '49300 psi', '']","['Elongation at Break', '12 %', '12 %', 'In 5 cm']"
0,,Aluminum 8090-T81,"['Manganese, Mn', '<= 0.10 %', '<= 0.10 %', '']","['Tensile Strength, Ultimate', '440 MPa', '63800 psi', '']","['Tensile Strength, Yield', '340 MPa', '49300 psi', '']","['Elongation at Break', '12 %', '12 %', 'In 5 cm']"
0,,Aluminum 8090-T81,"['Other, each', '<= 0.05 %', '<= 0.05 %', '']","['Tensile Strength, Ultimate', '440 MPa', '63800 psi', '']","['Tensile Strength, Yield', '340 MPa', '49300 psi', '']","['Elongation at Break', '12 %', '12 %', 'In 5 cm']"
0,,Aluminum 8090-T81,"['Other, total', '<= 0.15 %', '<= 0.15 %', '']","['Tensile Strength, Ultimate', '440 MPa', '63800 psi', '']","['Tensile Strength, Yield', '340 MPa', '49300 psi', '']","['Elongation at Break', '12 %', '12 %', 'In 5 cm']"
0,,Aluminum 8090-T81,"['Silicon, Si', '<= 0.20 %', '<= 0.20 %', '']","['Tensile Strength, Ultimate', '440 MPa', '63800 psi', '']","['Tensile Strength, Yield', '340 MPa', '49300 psi', '']","['Elongation at Break', '12 %', '12 %', 'In 5 cm']"
0,,Aluminum 8090-T81,"['Titanium, Ti', '<= 0.10 %', '<= 0.10 %', '']","['Tensile Strength, Ultimate', '440 MPa', '63800 psi', '']","['Tensile Strength, Yield', '340 MPa', '49300 psi', '']","['Elongation at Break', '12 %', '12 %', 'In 5 cm']"
0,,Aluminum 8090-T81,"['Zinc, Zn', '<= 0.25 %', '<= 0.25 %', '']","['Tensile Strength, Ultimate', '440 MPa', '63800 psi', '']","['Tensile Strength, Yield', '340 MPa', '49300 psi', '']","['Elongation at Break', '12 %', '12 %', 'In 5 cm']"
0,,Aluminum 8090-T81,"['Zirconium, Zr', '0.04 - 0.16 %', '0.04 - 0.16 %', '']","['Tensile Strength, Ultimate', '440 MPa', '63800 psi', '']","['Tensile Strength, Yield', '340 MPa', '49300 psi', '']","['Elongation at Break', '12 %', '12 %', 'In 5 cm']"
0,,Aluminum 8090-T8151,"['Aluminum, Al', '93 - 96.2 %', '93 - 96.2 %', 'As remainder']","['Tensile Strength, Ultimate', '450 MPa', '65300 psi', '']","['Tensile Strength, Yield', '370 MPa', '53700 psi', '']","['Elongation at Break', '7.0 %', '7.0 %', 'In 5 cm']"
0,,Aluminum 8090-T8151,"['Chromium, Cr', '<= 0.10 %', '<= 0.10 %', '']","['Tensile Strength, Ultimate', '450 MPa', '65300 psi', '']","['Tensile Strength, Yield', '370 MPa', '53700 psi', '']","['Elongation at Break', '7.0 %', '7.0 %', 'In 5 cm']"
0,,Aluminum 8090-T8151,"['Copper, Cu', '1.0 - 1.6 %', '1.0 - 1.6 %', '']","['Tensile Strength, Ultimate', '450 MPa', '65300 psi', '']","['Tensile Strength, Yield', '370 MPa', '53700 psi', '']","['Elongation at Break', '7.0 %', '7.0 %', 'In 5 cm']"
