Repository: josiahZXY/AI-assisted-Discovering-High-Strength-and-Ductility-Alloys-and-Database-Development

如果想看完整结果的话，请在这里下载论文观看: https://www.researchgate.net/publication/342881088_AI-assisted_Discovering_High_Strength_and_Ductility_Alloys_and_Database_Development.
喜欢的话请一键三连： star, watch,fork.

作者:张焇烊 2020/4/30

# AI-assisted-Discovering-High-Strength-and-Ductility-Alloys-and-Database-Development
    请将本文件解压放置在D盘下面,在使用user_interface之前，请先将AI-assisted-Discovering-High-Strength-and-Ductility-Alloys-and-Database-Development\Machine_learning\pipeline\p_files下的两个压缩文件解压至当前目录，否则user_interface功能不全。
    Please unzip this file and place it under the D drive.

File: database/Matweb_original_database/Mathweb/ElectronicMagnetic Alloy0.csv (part 4 of 6)
Platnium-13 Rhodium Type R Thermocouple Alloy,"['Platinum, Pt', '87 %', '87 %', '']","['Tensile Strength, Ultimate', '331 MPa', '48000 psi', 'annealed']","['Tensile Strength, Yield', '190 MPa@Strain 0.200 %', '27600 psi@Strain 0.200 %', 'annealed']","['Elongation at Break', '32 %', '32 %', '']"
AK Steel CARLITE® M-4 Grain Oriented Electrical Steel (Extended Electro-Magnetic Data),"['', '0.157 RMS AT/cm@Magnetic Field 1.10 T, Frequency 50.0 Hz', '0.248 RMS VA/lb@Magnetic Field 1.10 T, Frequency 50.0 Hz', 'Epstein Specimen, 0.011""; ASTM A343']","['Tensile Strength, Ultimate', '352 MPa', '51000 psi', 'In rolling direction']","['Tensile Strength, Yield', '331 MPa', '48000 psi', 'In rolling direction']","['Elongation at Break', '9.0 %', '9.0 %', 'in 2""']"
AK Steel CARLITE® M-4 Grain Oriented Electrical Steel (Extended Electro-Magnetic Data),"['', '0.163 RMS AT/cm@Magnetic Field 1.10 T, Frequency 50.0 Hz', '0.258 RMS VA/lb@Magnetic Field 1.10 T, Frequency 50.0 Hz', 'Sheet, 0.011""; ASTM A804']","['Tensile Strength, Ultimate', '352 MPa', '51000 psi', 'In rolling direction']","['Tensile Strength, Yield', '331 MPa', '48000 psi', 'In rolling direction']","['Elongation at Break', '9.0 %', '9.0 %', 'in 2""']"
AK Steel CARLITE® M-4 Grain Oriented Electrical Steel (Extended Electro-Magnetic Data),"['', '0.168 RMS AT/cm@Magnetic Field 1.00 T, Frequency 60.0 Hz', '0.265 RMS VA/lb@Magnetic Field 1.00 T, Frequency 60.0 Hz', 'Epstein Specimen, 0.011""; ASTM A343']","['Tensile Strength, Ultimate', '352 MPa', '51000 psi', 'In rolling direction']","['Tensile Strength, Yield', '331 MPa', '48000 psi', 'In rolling direction']","['Elongation at Break', '9.0 %', '9.0 %', 'in 2""']"
AK Steel CARLITE® M-4 Grain Oriented Electrical Steel (Extended Electro-Magnetic Data),"['', '0.175 RMS AT/cm@Magnetic Field 1.00 T, Frequency 60.0 Hz', '0.277 RMS VA/lb@Magnetic Field 1.00 T, Frequency 60.0 Hz', 'Sheet, 0.011""; ASTM A804']","['Tensile Strength, Ultimate', '352 MPa', '51000 psi', 'In rolling direction']","['Tensile Strength, Yield', '331 MPa', '48000 psi', 'In rolling direction']","['Elongation at Break', '9.0 %', '9.0 %', 'in 2""']"
AK Steel CARLITE® M-4 Grain Oriented Electrical Steel (Extended Electro-Magnetic Data),"['', '0.186 RMS AT/cm@Magnetic Field 1.20 T, Frequency 50.0 Hz', '0.294 RMS VA/lb@Magnetic Field 1.20 T, Frequency 50.0 Hz', 'Epstein Specimen, 0.011""; ASTM A343']","['Tensile Strength, Ultimate', '352 MPa', '51000 psi', 'In rolling direction']","['Tensile Strength, Yield', '331 MPa', '48000 psi', 'In rolling direction']","['Elongation at Break', '9.0 %', '9.0 %', 'in 2""']"
AK Steel CARLITE® M-4 Grain Oriented Electrical Steel (Extended Electro-Magnetic Data),"['', '0.194 RMS AT/cm@Magnetic Field 1.20 T, Frequency 50.0 Hz', '0.306 RMS VA/lb@Magnetic Field 1.20 T, Frequency 50.0 Hz', 'Sheet, 0.011""; ASTM A804']","['Tensile Strength, Ultimate', '352 MPa', '51000 psi', 'In rolling direction']","['Tensile Strength, Yield', '331 MPa', '48000 psi', 'In rolling direction']","['Elongation at Break', '9.0 %', '9.0 %', 'in 2""']"
AK Steel CARLITE® M-4 Grain Oriented Electrical Steel (Extended Electro-Magnetic Data),"['', '0.200 RMS AT/cm@Magnetic Field 1.10 T, Frequency 60.0 Hz', '0.316 RMS VA/lb@Magnetic Field 1.10 T, Frequency 60.0 Hz', 'Epstein Specimen, 0.011""; ASTM A343']","['Tensile Strength, Ultimate', '352 MPa', '51000 psi', 'In rolling direction']","['Tensile Strength, Yield', '331 MPa', '48000 psi', 'In rolling direction']","['Elongation at Break', '9.0 %', '9.0 %', 'in 2""']"
AK Steel CARLITE® M-4 Grain Oriented Electrical Steel (Extended Electro-Magnetic Data),"['', '0.208 RMS AT/cm@Magnetic Field 1.10 T, Frequency 60.0 Hz', '0.329 RMS VA/lb@Magnetic Field 1.10 T, Frequency 60.0 Hz', 'Sheet, 0.011""; ASTM A804']","['Tensile Strength, Ultimate', '352 MPa', '51000 psi', 'In rolling direction']","['Tensile Strength, Yield', '331 MPa', '48000 psi', 'In rolling direction']","['Elongation at Break', '9.0 %', '9.0 %', 'in 2""']"
AK Steel CARLITE® M-4 Grain Oriented Electrical Steel (Extended Electro-Magnetic Data),"['', '0.222 RMS AT/cm@Magnetic Field 1.30 T, Frequency 50.0 Hz', '0.351 RMS VA/lb@Magnetic Field 1.30 T, Frequency 50.0 Hz', 'Epstein Specimen, 0.011""; ASTM A343']","['Tensile Strength, Ultimate', '352 MPa', '51000 psi', 'In rolling direction']","['Tensile Strength, Yield', '331 MPa', '48000 psi', 'In rolling direction']","['Elongation at Break', '9.0 %', '9.0 %', 'in 2""']"
AK Steel CARLITE® M-4 Grain Oriented Electrical Steel (Extended Electro-Magnetic Data),"['', '0.231 RMS AT/cm@Magnetic Field 1.30 T, Frequency 50.0 Hz', '0.365 RMS VA/lb@Magnetic Field 1.30 T, Frequency 50.0 Hz', 'Sheet, 0.011""; ASTM A804']","['Tensile Strength, Ultimate', '352 MPa', '51000 psi', 'In rolling direction']","['Tensile Strength, Yield', '331 MPa', '48000 psi', 'In rolling direction']","['Elongation at Break', '9.0 %', '9.0 %', 'in 2""']"
AK Steel CARLITE® M-4 Grain Oriented Electrical Steel (Extended Electro-Magnetic Data),"['', '0.237 RMS AT/cm@Magnetic Field 1.20 T, Frequency 60.0 Hz', '0.374 RMS VA/lb@Magnetic Field 1.20 T, Frequency 60.0 Hz', 'Epstein Specimen, 0.011""; ASTM A343']","['Tensile Strength, Ultimate', '352 MPa', '51000 psi', 'In rolling direction']","['Tensile Strength, Yield', '331 MPa', '48000 psi', 'In rolling direction']","['Elongation at Break', '9.0 %', '9.0 %', 'in 2""']"
AK Steel CARLITE® M-4 Grain Oriented Electrical Steel (Extended Electro-Magnetic Data),"['', '0.246 RMS AT/cm@Magnetic Field 1.20 T, Frequency 60.0 Hz', '0.389 RMS VA/lb@Magnetic Field 1.20 T, Frequency 60.0 Hz', 'Sheet, 0.011""; ASTM A804']","['Tensile Strength, Ultimate', '352 MPa', '51000 psi', 'In rolling direction']","['Tensile Strength, Yield', '331 MPa', '48000 psi', 'In rolling direction']","['Elongation at Break', '9.0 %', '9.0 %', 'in 2""']"
AK Steel CARLITE® M-4 Grain Oriented Electrical Steel (Extended Electro-Magnetic Data),"['', '0.268 RMS AT/cm@Magnetic Field 1.40 T, Frequency 50.0 Hz', '0.424 RMS VA/lb@Magnetic Field 1.40 T, Frequency 50.0 Hz', 'Epstein Specimen, 0.011""; ASTM A343']","['Tensile Strength, Ultimate', '352 MPa', '51000 psi', 'In rolling direction']","['Tensile Strength, Yield', '331 MPa', '48000 psi', 'In rolling direction']","['Elongation at Break', '9.0 %', '9.0 %', 'in 2""']"
AK Steel CARLITE® M-4 Grain Oriented Electrical Steel (Extended Electro-Magnetic Data),"['', '0.276 RMS AT/cm@Magnetic Field 1.40 T, Frequency 50.0 Hz', '0.437 RMS VA/lb@Magnetic Field 1.40 T, Frequency 50.0 Hz', 'Sheet, 0.011""; ASTM A804']","['Tensile Strength, Ultimate', '352 MPa', '51000 psi', 'In rolling direction']","['Tensile Strength, Yield', '331 MPa', '48000 psi', 'In rolling direction']","['Elongation at Break', '9.0 %', '9.0 %', 'in 2""']"
AK Steel CARLITE® M-4 Grain Oriented Electrical Steel (Extended Electro-Magnetic Data),"['', '0.282 RMS AT/cm@Magnetic Field 1.30 T, Frequency 60.0 Hz', '0.445 RMS VA/lb@Magnetic Field 1.30 T, Frequency 60.0 Hz', 'Epstein Specimen, 0.011""; ASTM A343']","['Tensile Strength, Ultimate', '352 MPa', '51000 psi', 'In rolling direction']","['Tensile Strength, Yield', '331 MPa', '48000 psi', 'In rolling direction']","['Elongation at Break', '9.0 %', '9.0 %', 'in 2""']"
AK Steel CARLITE® M-4 Grain Oriented Electrical Steel (Extended Electro-Magnetic Data),"['', '0.293 RMS AT/cm@Magnetic Field 1.30 T, Frequency 60.0 Hz', '0.463 RMS VA/lb@Magnetic Field 1.30 T, Frequency 60.0 Hz', 'Sheet, 0.011""; ASTM A804']","['Tensile Strength, Ultimate', '352 MPa', '51000 psi', 'In rolling direction']","['Tensile Strength, Yield', '331 MPa', '48000 psi', 'In rolling direction']","['Elongation at Break', '9.0 %', '9.0 %', 'in 2""']"
AK Steel CARLITE® M-4 Grain Oriented Electrical Steel (Extended Electro-Magnetic Data),"['', '0.337 RMS AT/cm@Magnetic Field 1.50 T, Frequency 50.0 Hz', '0.533 RMS VA/lb@Magnetic Field 1.50 T, Frequency 50.0 Hz', 'Epstein Specimen, 0.011""; ASTM A343']","['Tensile Strength, Ultimate', '352 MPa', '51000 psi', 'In rolling direction']","['Tensile Strength, Yield', '331 MPa', '48000 psi', 'In rolling direction']","['Elongation at Break', '9.0 %', '9.0 %', 'in 2""']"
AK Steel CARLITE® M-4 Grain Oriented Electrical Steel (Extended Electro-Magnetic Data),"['', '0.340 RMS AT/cm@Magnetic Field 1.40 T, Frequency 60.0 Hz', '0.537 RMS VA/lb@Magnetic Field 1.40 T, Frequency 60.0 Hz', 'Epstein Specimen, 0.011""; ASTM A343']","['Tensile Strength, Ultimate', '352 MPa', '51000 psi', 'In rolling direction']","['Tensile Strength, Yield', '331 MPa', '48000 psi', 'In rolling direction']","['Elongation at Break', '9.0 %', '9.0 %', 'in 2""']"
AK Steel CARLITE® M-4 Grain Oriented Electrical Steel (Extended Electro-Magnetic Data),"['', '0.349 RMS AT/cm@Magnetic Field 1.50 T, Frequency 50.0 Hz', '0.552 RMS VA/lb@Magnetic Field 1.50 T, Frequency 50.0 Hz', 'Sheet, 0.011""; ASTM A804']","['Tensile Strength, Ultimate', '352 MPa', '51000 psi', 'In rolling direction']","['Tensile Strength, Yield', '331 MPa', '48000 psi', 'In rolling direction']","['Elongation at Break', '9.0 %', '9.0 %', 'in 2""']"
AK Steel CARLITE® M-4 Grain Oriented Electrical Steel (Extended Electro-Magnetic Data),"['', '0.423 RMS AT/cm@Magnetic Field 1.50 T, Frequency 60.0 Hz', '0.669 RMS VA/lb@Magnetic Field 1.50 T, Frequency 60.0 Hz', 'Epstein Specimen, 0.011""; ASTM A343']","['Tensile Strength, Ultimate', '352 MPa', '51000 psi', 'In rolling direction']","['Tensile Strength, Yield', '331 MPa', '48000 psi', 'In rolling direction']","['Elongation at Break', '9.0 %', '9.0 %', 'in 2""']"
AK Steel CARLITE® M-4 Grain Oriented Electrical Steel (Extended Electro-Magnetic Data),"['', '0.439 RMS AT/cm@Magnetic Field 1.50 T, Frequency 60.0 Hz', '0.694 RMS VA/lb@Magnetic Field 1.50 T, Frequency 60.0 Hz', 'Sheet, 0.011""; ASTM A804']","['Tensile Strength, Ultimate', '352 MPa', '51000 psi', 'In rolling direction']","['Tensile Strength, Yield', '331 MPa', '48000 psi', 'In rolling direction']","['Elongation at Break', '9.0 %', '9.0 %', 'in 2""']"
AK Steel CARLITE® M-4 Grain Oriented Electrical Steel (Extended Electro-Magnetic Data),"['', '0.450 RMS AT/cm@Magnetic Field 1.60 T, Frequency 50.0 Hz', '0.711 RMS VA/lb@Magnetic Field 1.60 T, Frequency 50.0 Hz', 'Sheet, 0.011""; ASTM A804']","['Tensile Strength, Ultimate', '352 MPa', '51000 psi', 'In rolling direction']","['Tensile Strength, Yield', '331 MPa', '48000 psi', 'In rolling direction']","['Elongation at Break', '9.0 %', '9.0 %', 'in 2""']"
AK Steel CARLITE® M-4 Grain Oriented Electrical Steel (Extended Electro-Magnetic Data),"['', '0.459 RMS AT/cm@Magnetic Field 1.60 T, Frequency 50.0 Hz', '0.726 RMS VA/lb@Magnetic Field 1.60 T, Frequency 50.0 Hz', 'Epstein Specimen, 0.011""; ASTM A343']","['Tensile Strength, Ultimate', '352 MPa', '51000 psi', 'In rolling direction']","['Tensile Strength, Yield', '331 MPa', '48000 psi', 'In rolling direction']","['Elongation at Break', '9.0 %', '9.0 %', 'in 2""']"
AK Steel CARLITE® M-4 Grain Oriented Electrical Steel (Extended Electro-Magnetic Data),"['', '0.553 RMS AT/cm@Magnetic Field 1.40 T, Frequency 60.0 Hz', '0.874 RMS VA/lb@Magnetic Field 1.40 T, Frequency 60.0 Hz', 'Sheet, 0.011""; ASTM A804']","['Tensile Strength, Ultimate', '352 MPa', '51000 psi', 'In rolling direction']","['Tensile Strength, Yield', '331 MPa', '48000 psi', 'In rolling direction']","['Elongation at Break', '9.0 %', '9.0 %', 'in 2""']"
AK Steel CARLITE® M-4 Grain Oriented Electrical Steel (Extended Electro-Magnetic Data),"['', '0.559 RMS AT/cm@Magnetic Field 1.60 T, Frequency 60.0 Hz', '0.883 RMS VA/lb@Magnetic Field 1.60 T, Frequency 60.0 Hz', 'Sheet, 0.011""; ASTM A804']","['Tensile Strength, Ultimate', '352 MPa', '51000 psi', 'In rolling direction']","['Tensile Strength, Yield', '331 MPa', '48000 psi', 'In rolling direction']","['Elongation at Break', '9.0 %', '9.0 %', 'in 2""']"
AK Steel CARLITE® M-4 Grain Oriented Electrical Steel (Extended Electro-Magnetic Data),"['', '0.570 RMS AT/cm@Magnetic Field 1.60 T, Frequency 60.0 Hz', '0.901 RMS VA/lb@Magnetic Field 1.60 T, Frequency 60.0 Hz', 'Epstein Specimen, 0.011""; ASTM A343']","['Tensile Strength, Ultimate', '352 MPa', '51000 psi', 'In rolling direction']","['Tensile Strength, Yield', '331 MPa', '48000 psi', 'In rolling direction']","['Elongation at Break', '9.0 %', '9.0 %', 'in 2""']"
AK Steel CARLITE® M-4 Grain Oriented Electrical Steel (Extended Electro-Magnetic Data),"['', '0.785 RMS AT/cm@Magnetic Field 1.70 T, Frequency 50.0 Hz', '1.24 RMS VA/lb@Magnetic Field 1.70 T, Frequency 50.0 Hz', 'Epstein Specimen, 0.011""; ASTM A343']","['Tensile Strength, Ultimate', '352 MPa', '51000 psi', 'In rolling direction']","['Tensile Strength, Yield', '331 MPa', '48000 psi', 'In rolling direction']","['Elongation at Break', '9.0 %', '9.0 %', 'in 2""']"
AK Steel CARLITE® M-4 Grain Oriented Electrical Steel (Extended Electro-Magnetic Data),"['', '0.791 RMS AT/cm@Magnetic Field 1.70 T, Frequency 50.0 Hz', '1.25 RMS VA/lb@Magnetic Field 1.70 T, Frequency 50.0 Hz', 'Sheet, 0.011""; ASTM A804']","['Tensile Strength, Ultimate', '352 MPa', '51000 psi', 'In rolling direction']","['Tensile Strength, Yield', '331 MPa', '48000 psi', 'In rolling direction']","['Elongation at Break', '9.0 %', '9.0 %', 'in 2""']"
AK Steel CARLITE® M-4 Grain Oriented Electrical Steel (Extended Electro-Magnetic Data),"['', '0.962 RMS AT/cm@Magnetic Field 1.70 T, Frequency 60.0 Hz', '1.52 RMS VA/lb@Magnetic Field 1.70 T, Frequency 60.0 Hz', 'Epstein Specimen, 0.011""; ASTM A343']","['Tensile Strength, Ultimate', '352 MPa', '51000 psi', 'In rolling direction']","['Tensile Strength, Yield', '331 MPa', '48000 psi', 'In rolling direction']","['Elongation at Break', '9.0 %', '9.0 %', 'in 2""']"
AK Steel CARLITE® M-4 Grain Oriented Electrical Steel (Extended Electro-Magnetic Data),"['', '0.968 RMS AT/cm@Magnetic Field 1.70 T, Frequency 60.0 Hz', '1.53 RMS VA/lb@Magnetic Field 1.70 T, Frequency 60.0 Hz', 'Sheet, 0.011""; ASTM A804']","['Tensile Strength, Ultimate', '352 MPa', '51000 psi', 'In rolling direction']","['Tensile Strength, Yield', '331 MPa', '48000 psi', 'In rolling direction']","['Elongation at Break', '9.0 %', '9.0 %', 'in 2""']"
AK Steel CARLITE® M-4 Grain Oriented Electrical Steel (Extended Electro-Magnetic Data),"['', '2.21 RMS AT/cm@Magnetic Field 1.80 T, Frequency 50.0 Hz', '3.50 RMS VA/lb@Magnetic Field 1.80 T, Frequency 50.0 Hz', 'Sheet, 0.011""; ASTM A804']","['Tensile Strength, Ultimate', '352 MPa', '51000 psi', 'In rolling direction']","['Tensile Strength, Yield', '331 MPa', '48000 psi', 'In rolling direction']","['Elongation at Break', '9.0 %', '9.0 %', 'in 2""']"
AK Steel CARLITE® M-4 Grain Oriented Electrical Steel (Extended Electro-Magnetic Data),"['', '2.35 RMS AT/cm@Magnetic Field 1.80 T, Frequency 50.0 Hz', '3.72 RMS VA/lb@Magnetic Field 1.80 T, Frequency 50.0 Hz', 'Epstein Specimen, 0.011""; ASTM A343']","['Tensile Strength, Ultimate', '352 MPa', '51000 psi', 'In rolling direction']","['Tensile Strength, Yield', '331 MPa', '48000 psi', 'In rolling direction']","['Elongation at Break', '9.0 %', '9.0 %', 'in 2""']"
AK Steel CARLITE® M-4 Grain Oriented Electrical Steel (Extended Electro-Magnetic Data),"['', '2.69 RMS AT/cm@Magnetic Field 1.80 T, Frequency 60.0 Hz', '4.25 RMS VA/lb@Magnetic Field 1.80 T, Frequency 60.0 Hz', 'Sheet, 0.011""; ASTM A804']","['Tensile Strength, Ultimate', '352 MPa', '51000 psi', 'In rolling direction']","['Tensile Strength, Yield', '331 MPa', '48000 psi', 'In rolling direction']","['Elongation at Break', '9.0 %', '9.0 %', 'in 2""']"
AK Steel CARLITE® M-4 Grain Oriented Electrical Steel (Extended Electro-Magnetic Data),"['', '2.86 RMS AT/cm@Magnetic Field 1.80 T, Frequency 60.0 Hz', '4.52 RMS VA/lb@Magnetic Field 1.80 T, Frequency 60.0 Hz', 'Epstein Specimen, 0.011""; ASTM A343']","['Tensile Strength, Ultimate', '352 MPa', '51000 psi', 'In rolling direction']","['Tensile Strength, Yield', '331 MPa', '48000 psi', 'In rolling direction']","['Elongation at Break', '9.0 %', '9.0 %', 'in 2""']"
AK Steel CARLITE® M-4 Grain Oriented Electrical Steel (Extended Electro-Magnetic Data),"['', '7.85 RMS AT/cm@Magnetic Field 1.90 T, Frequency 50.0 Hz', '12.4 RMS VA/lb@Magnetic Field 1.90 T, Frequency 50.0 Hz', 'Sheet, 0.011""; ASTM A804']","['Tensile Strength, Ultimate', '352 MPa', '51000 psi', 'In rolling direction']","['Tensile Strength, Yield', '331 MPa', '48000 psi', 'In rolling direction']","['Elongation at Break', '9.0 %', '9.0 %', 'in 2""']"
AK Steel CARLITE® M-4 Grain Oriented Electrical Steel (Extended Electro-Magnetic Data),"['', '9.55 RMS AT/cm@Magnetic Field 1.90 T, Frequency 60.0 Hz', '15.1 RMS VA/lb@Magnetic Field 1.90 T, Frequency 60.0 Hz', 'Sheet, 0.011""; ASTM A804']","['Tensile Strength, Ultimate', '352 MPa', '51000 psi', 'In rolling direction']","['Tensile Strength, Yield', '331 MPa', '48000 psi', 'In rolling direction']","['Elongation at Break', '9.0 %', '9.0 %', 'in 2""']"
AK Steel CARLITE® M-4 Grain Oriented Electrical Steel (Extended Electro-Magnetic Data),"['', '10.4 RMS AT/cm@Magnetic Field 1.90 T, Frequency 50.0 Hz', '16.4 RMS VA/lb@Magnetic Field 1.90 T, Frequency 50.0 Hz', 'Epstein Specimen, 0.011""; ASTM A343']","['Tensile Strength, Ultimate', '352 MPa', '51000 psi', 'In rolling direction']","['Tensile Strength, Yield', '331 MPa', '48000 psi', 'In rolling direction']","['Elongation at Break', '9.0 %', '9.0 %', 'in 2""']"
AK Steel CARLITE® M-4 Grain Oriented Electrical Steel (Extended Electro-Magnetic Data),"['', '12.7 RMS AT/cm@Magnetic Field 1.90 T, Frequency 60.0 Hz', '20.0 RMS VA/lb@Magnetic Field 1.90 T, Frequency 60.0 Hz', 'Epstein Specimen, 0.011""; ASTM A343']","['Tensile Strength, Ultimate', '352 MPa', '51000 psi', 'In rolling direction']","['Tensile Strength, Yield', '331 MPa', '48000 psi', 'In rolling direction']","['Elongation at Break', '9.0 %', '9.0 %', 'in 2""']"
AK Steel CARLITE® M-4 Grain Oriented Electrical Steel (Extended Electro-Magnetic Data),"['Electrical Resistivity', '0.0000510 ohm-cm', '0.0000510 ohm-cm', '']","['Tensile Strength, Ultimate', '352 MPa', '51000 psi', 'In rolling direction']","['Tensile Strength, Yield', '331 MPa', '48000 psi', 'In rolling direction']","['Elongation at Break', '9.0 %', '9.0 %', 'in 2""']"
AK Steel CARLITE® M-4 Grain Oriented Electrical Steel (Extended Electro-Magnetic Data),"['Magnetic Properties', 'Metric', 'English', 'Comments']","['Tensile Strength, Ultimate', '352 MPa', '51000 psi', 'In rolling direction']","['Tensile Strength, Yield', '331 MPa', '48000 psi', 'In rolling direction']","['Elongation at Break', '9.0 %', '9.0 %', 'in 2""']"
AK Steel CARLITE® M-4 Grain Oriented Electrical Steel (Extended Electro-Magnetic Data),"['Core Loss', '0.00403 W/kg@Magnetic Field 0.100 T, Frequency 50.0 Hz', '0.00183 W/lb@Magnetic Field 0.100 T, Frequency 50.0 Hz', 'Sheet, 0.011""; ASTM A804']","['Tensile Strength, Ultimate', '352 MPa', '51000 psi', 'In rolling direction']","['Tensile Strength, Yield', '331 MPa', '48000 psi', 'In rolling direction']","['Elongation at Break', '9.0 %', '9.0 %', 'in 2""']"
AK Steel CARLITE® M-4 Grain Oriented Electrical Steel (Extended Electro-Magnetic Data),"['', '0.00417 W/kg@Magnetic Field 0.100 T, Frequency 50.0 Hz', '0.00189 W/lb@Magnetic Field 0.100 T, Frequency 50.0 Hz', 'Epstein Specimen, 0.011""; ASTM A343']","['Tensile Strength, Ultimate', '352 MPa', '51000 psi', 'In rolling direction']","['Tensile Strength, Yield', '331 MPa', '48000 psi', 'In rolling direction']","['Elongation at Break', '9.0 %', '9.0 %', 'in 2""']"
AK Steel CARLITE® M-4 Grain Oriented Electrical Steel (Extended Electro-Magnetic Data),"['', '0.00534 W/kg@Magnetic Field 0.100 T, Frequency 60.0 Hz', '0.00242 W/lb@Magnetic Field 0.100 T, Frequency 60.0 Hz', 'Sheet, 0.011""; ASTM A804']","['Tensile Strength, Ultimate', '352 MPa', '51000 psi', 'In rolling direction']","['Tensile Strength, Yield', '331 MPa', '48000 psi', 'In rolling direction']","['Elongation at Break', '9.0 %', '9.0 %', 'in 2""']"
AK Steel CARLITE® M-4 Grain Oriented Electrical Steel (Extended Electro-Magnetic Data),"['', '0.00549 W/kg@Magnetic Field 0.100 T, Frequency 60.0 Hz', '0.00249 W/lb@Magnetic Field 0.100 T, Frequency 60.0 Hz', 'Epstein Specimen, 0.011""; ASTM A343']","['Tensile Strength, Ultimate', '352 MPa', '51000 psi', 'In rolling direction']","['Tensile Strength, Yield', '331 MPa', '48000 psi', 'In rolling direction']","['Elongation at Break', '9.0 %', '9.0 %', 'in 2""']"
AK Steel CARLITE® M-4 Grain Oriented Electrical Steel (Extended Electro-Magnetic Data),"['', '0.0155 W/kg@Magnetic Field 0.200 T, Frequency 50.0 Hz', '0.00702 W/lb@Magnetic Field 0.200 T, Frequency 50.0 Hz', 'Sheet, 0.011""; ASTM A804']","['Tensile Strength, Ultimate', '352 MPa', '51000 psi', 'In rolling direction']","['Tensile Strength, Yield', '331 MPa', '48000 psi', 'In rolling direction']","['Elongation at Break', '9.0 %', '9.0 %', 'in 2""']"
AK Steel CARLITE® M-4 Grain Oriented Electrical Steel (Extended Electro-Magnetic Data),"['', '0.0156 W/kg@Magnetic Field 0.200 T, Frequency 50.0 Hz', '0.00707 W/lb@Magnetic Field 0.200 T, Frequency 50.0 Hz', 'Epstein Specimen, 0.011""; ASTM A343']","['Tensile Strength, Ultimate', '352 MPa', '51000 psi', 'In rolling direction']","['Tensile Strength, Yield', '331 MPa', '48000 psi', 'In rolling direction']","['Elongation at Break', '9.0 %', '9.0 %', 'in 2""']"
AK Steel CARLITE® M-4 Grain Oriented Electrical Steel (Extended Electro-Magnetic Data),"['', '0.0205 W/kg@Magnetic Field 0.200 T, Frequency 60.0 Hz', '0.00928 W/lb@Magnetic Field 0.200 T, Frequency 60.0 Hz', 'Sheet, 0.011""; ASTM A804']","['Tensile Strength, Ultimate', '352 MPa', '51000 psi', 'In rolling direction']","['Tensile Strength, Yield', '331 MPa', '48000 psi', 'In rolling direction']","['Elongation at Break', '9.0 %', '9.0 %', 'in 2""']"
AK Steel CARLITE® M-4 Grain Oriented Electrical Steel (Extended Electro-Magnetic Data),"['', '0.0206 W/kg@Magnetic Field 0.200 T, Frequency 60.0 Hz', '0.00935 W/lb@Magnetic Field 0.200 T, Frequency 60.0 Hz', 'Epstein Specimen, 0.011""; ASTM A343']","['Tensile Strength, Ultimate', '352 MPa', '51000 psi', 'In rolling direction']","['Tensile Strength, Yield', '331 MPa', '48000 psi', 'In rolling direction']","['Elongation at Break', '9.0 %', '9.0 %', 'in 2""']"
AK Steel CARLITE® M-4 Grain Oriented Electrical Steel (Extended Electro-Magnetic Data),"['', '0.0335 W/kg@Magnetic Field 0.300 T, Frequency 50.0 Hz', '0.0152 W/lb@Magnetic Field 0.300 T, Frequency 50.0 Hz', 'Sheet, 0.011""; ASTM A804']","['Tensile Strength, Ultimate', '352 MPa', '51000 psi', 'In rolling direction']","['Tensile Strength, Yield', '331 MPa', '48000 psi', 'In rolling direction']","['Elongation at Break', '9.0 %', '9.0 %', 'in 2""']"
AK Steel CARLITE® M-4 Grain Oriented Electrical Steel (Extended Electro-Magnetic Data),"['', '0.0337 W/kg@Magnetic Field 0.300 T, Frequency 50.0 Hz', '0.0153 W/lb@Magnetic Field 0.300 T, Frequency 50.0 Hz', 'Epstein Specimen, 0.011""; ASTM A343']","['Tensile Strength, Ultimate', '352 MPa', '51000 psi', 'In rolling direction']","['Tensile Strength, Yield', '331 MPa', '48000 psi', 'In rolling direction']","['Elongation at Break', '9.0 %', '9.0 %', 'in 2""']"
AK Steel CARLITE® M-4 Grain Oriented Electrical Steel (Extended Electro-Magnetic Data),"['', '0.0445 W/kg@Magnetic Field 0.300 T, Frequency 60.0 Hz', '0.0202 W/lb@Magnetic Field 0.300 T, Frequency 60.0 Hz', 'Sheet, 0.011""; ASTM A804']","['Tensile Strength, Ultimate', '352 MPa', '51000 psi', 'In rolling direction']","['Tensile Strength, Yield', '331 MPa', '48000 psi', 'In rolling direction']","['Elongation at Break', '9.0 %', '9.0 %', 'in 2""']"
AK Steel CARLITE® M-4 Grain Oriented Electrical Steel (Extended Electro-Magnetic Data),"['', '0.0445 W/kg@Magnetic Field 0.300 T, Frequency 60.0 Hz', '0.0202 W/lb@Magnetic Field 0.300 T, Frequency 60.0 Hz', 'Epstein Specimen, 0.011""; ASTM A343']","['Tensile Strength, Ultimate', '352 MPa', '51000 psi', 'In rolling direction']","['Tensile Strength, Yield', '331 MPa', '48000 psi', 'In rolling direction']","['Elongation at Break', '9.0 %', '9.0 %', 'in 2""']"
AK Steel CARLITE® M-4 Grain Oriented Electrical Steel (Extended Electro-Magnetic Data),"['', '0.0582 W/kg@Magnetic Field 0.400 T, Frequency 50.0 Hz', '0.0264 W/lb@Magnetic Field 0.400 T, Frequency 50.0 Hz', 'Epstein Specimen, 0.011""; ASTM A343']","['Tensile Strength, Ultimate', '352 MPa', '51000 psi', 'In rolling direction']","['Tensile Strength, Yield', '331 MPa', '48000 psi', 'In rolling direction']","['Elongation at Break', '9.0 %', '9.0 %', 'in 2""']"
AK Steel CARLITE® M-4 Grain Oriented Electrical Steel (Extended Electro-Magnetic Data),"['', '0.0584 W/kg@Magnetic Field 0.400 T, Frequency 50.0 Hz', '0.0265 W/lb@Magnetic Field 0.400 T, Frequency 50.0 Hz', 'Sheet, 0.011""; ASTM A804']","['Tensile Strength, Ultimate', '352 MPa', '51000 psi', 'In rolling direction']","['Tensile Strength, Yield', '331 MPa', '48000 psi', 'In rolling direction']","['Elongation at Break', '9.0 %', '9.0 %', 'in 2""']"
AK Steel CARLITE® M-4 Grain Oriented Electrical Steel (Extended Electro-Magnetic Data),"['', '0.0763 W/kg@Magnetic Field 0.400 T, Frequency 60.0 Hz', '0.0346 W/lb@Magnetic Field 0.400 T, Frequency 60.0 Hz', 'Epstein Specimen, 0.011""; ASTM A343']","['Tensile Strength, Ultimate', '352 MPa', '51000 psi', 'In rolling direction']","['Tensile Strength, Yield', '331 MPa', '48000 psi', 'In rolling direction']","['Elongation at Break', '9.0 %', '9.0 %', 'in 2""']"
AK Steel CARLITE® M-4 Grain Oriented Electrical Steel (Extended Electro-Magnetic Data),"['', '0.0765 W/kg@Magnetic Field 0.400 T, Frequency 60.0 Hz', '0.0347 W/lb@Magnetic Field 0.400 T, Frequency 60.0 Hz', 'Sheet, 0.011""; ASTM A804']","['Tensile Strength, Ultimate', '352 MPa', '51000 psi', 'In rolling direction']","['Tensile Strength, Yield', '331 MPa', '48000 psi', 'In rolling direction']","['Elongation at Break', '9.0 %', '9.0 %', 'in 2""']"
AK Steel CARLITE® M-4 Grain Oriented Electrical Steel (Extended Electro-Magnetic Data),"['', '0.0882 W/kg@Magnetic Field 0.500 T, Frequency 50.0 Hz', '0.0400 W/lb@Magnetic Field 0.500 T, Frequency 50.0 Hz', 'Sheet, 0.011""; ASTM A804']","['Tensile Strength, Ultimate', '352 MPa', '51000 psi', 'In rolling direction']","['Tensile Strength, Yield', '331 MPa', '48000 psi', 'In rolling direction']","['Elongation at Break', '9.0 %', '9.0 %', 'in 2""']"
AK Steel CARLITE® M-4 Grain Oriented Electrical Steel (Extended Electro-Magnetic Data),"['', '0.0886 W/kg@Magnetic Field 0.500 T, Frequency 50.0 Hz', '0.0402 W/lb@Magnetic Field 0.500 T, Frequency 50.0 Hz', 'Epstein Specimen, 0.011""; ASTM A343']","['Tensile Strength, Ultimate', '352 MPa', '51000 psi', 'In rolling direction']","['Tensile Strength, Yield', '331 MPa', '48000 psi', 'In rolling direction']","['Elongation at Break', '9.0 %', '9.0 %', 'in 2""']"
AK Steel CARLITE® M-4 Grain Oriented Electrical Steel (Extended Electro-Magnetic Data),"['', '0.116 W/kg@Magnetic Field 0.500 T, Frequency 60.0 Hz', '0.0528 W/lb@Magnetic Field 0.500 T, Frequency 60.0 Hz', 'Sheet, 0.011""; ASTM A804']","['Tensile Strength, Ultimate', '352 MPa', '51000 psi', 'In rolling direction']","['Tensile Strength, Yield', '331 MPa', '48000 psi', 'In rolling direction']","['Elongation at Break', '9.0 %', '9.0 %', 'in 2""']"
AK Steel CARLITE® M-4 Grain Oriented Electrical Steel (Extended Electro-Magnetic Data),"['', '0.117 W/kg@Magnetic Field 0.500 T, Frequency 60.0 Hz', '0.0531 W/lb@Magnetic Field 0.500 T, Frequency 60.0 Hz', 'Epstein Specimen, 0.011""; ASTM A343']","['Tensile Strength, Ultimate', '352 MPa', '51000 psi', 'In rolling direction']","['Tensile Strength, Yield', '331 MPa', '48000 psi', 'In rolling direction']","['Elongation at Break', '9.0 %', '9.0 %', 'in 2""']"
AK Steel CARLITE® M-4 Grain Oriented Electrical Steel (Extended Electro-Magnetic Data),"['', '0.124 W/kg@Magnetic Field 0.600 T, Frequency 50.0 Hz', '0.0564 W/lb@Magnetic Field 0.600 T, Frequency 50.0 Hz', 'Sheet, 0.011""; ASTM A804']","['Tensile Strength, Ultimate', '352 MPa', '51000 psi', 'In rolling direction']","['Tensile Strength, Yield', '331 MPa', '48000 psi', 'In rolling direction']","['Elongation at Break', '9.0 %', '9.0 %', 'in 2""']"
AK Steel CARLITE® M-4 Grain Oriented Electrical Steel (Extended Electro-Magnetic Data),"['', '0.125 W/kg@Magnetic Field 0.600 T, Frequency 50.0 Hz', '0.0568 W/lb@Magnetic Field 0.600 T, Frequency 50.0 Hz', 'Epstein Specimen, 0.011""; ASTM A343']","['Tensile Strength, Ultimate', '352 MPa', '51000 psi', 'In rolling direction']","['Tensile Strength, Yield', '331 MPa', '48000 psi', 'In rolling direction']","['Elongation at Break', '9.0 %', '9.0 %', 'in 2""']"
AK Steel CARLITE® M-4 Grain Oriented Electrical Steel (Extended Electro-Magnetic Data),"['', '0.164 W/kg@Magnetic Field 0.600 T, Frequency 60.0 Hz', '0.0742 W/lb@Magnetic Field 0.600 T, Frequency 60.0 Hz', 'Sheet, 0.011""; ASTM A804']","['Tensile Strength, Ultimate', '352 MPa', '51000 psi', 'In rolling direction']","['Tensile Strength, Yield', '331 MPa', '48000 psi', 'In rolling direction']","['Elongation at Break', '9.0 %', '9.0 %', 'in 2""']"
AK Steel CARLITE® M-4 Grain Oriented Electrical Steel (Extended Electro-Magnetic Data),"['', '0.165 W/kg@Magnetic Field 0.600 T, Frequency 60.0 Hz', '0.0748 W/lb@Magnetic Field 0.600 T, Frequency 60.0 Hz', 'Epstein Specimen, 0.011""; ASTM A343']","['Tensile Strength, Ultimate', '352 MPa', '51000 psi', 'In rolling direction']","['Tensile Strength, Yield', '331 MPa', '48000 psi', 'In rolling direction']","['Elongation at Break', '9.0 %', '9.0 %', 'in 2""']"
AK Steel CARLITE® M-4 Grain Oriented Electrical Steel (Extended Electro-Magnetic Data),"['', '0.166 W/kg@Magnetic Field 0.700 T, Frequency 50.0 Hz', '0.0753 W/lb@Magnetic Field 0.700 T, Frequency 50.0 Hz', 'Sheet, 0.011""; ASTM A804']","['Tensile Strength, Ultimate', '352 MPa', '51000 psi', 'In rolling direction']","['Tensile Strength, Yield', '331 MPa', '48000 psi', 'In rolling direction']","['Elongation at Break', '9.0 %', '9.0 %', 'in 2""']"
AK Steel CARLITE® M-4 Grain Oriented Electrical Steel (Extended Electro-Magnetic Data),"['', '0.168 W/kg@Magnetic Field 0.700 T, Frequency 50.0 Hz', '0.0761 W/lb@Magnetic Field 0.700 T, Frequency 50.0 Hz', 'Epstein Specimen, 0.011""; ASTM A343']","['Tensile Strength, Ultimate', '352 MPa', '51000 psi', 'In rolling direction']","['Tensile Strength, Yield', '331 MPa', '48000 psi', 'In rolling direction']","['Elongation at Break', '9.0 %', '9.0 %', 'in 2""']"
AK Steel CARLITE® M-4 Grain Oriented Electrical Steel (Extended Electro-Magnetic Data),"['', '0.213 W/kg@Magnetic Field 0.800 T, Frequency 50.0 Hz', '0.0968 W/lb@Magnetic Field 0.800 T, Frequency 50.0 Hz', 'Sheet, 0.011""; ASTM A804']","['Tensile Strength, Ultimate', '352 MPa', '51000 psi', 'In rolling direction']","['Tensile Strength, Yield', '331 MPa', '48000 psi', 'In rolling direction']","['Elongation at Break', '9.0 %', '9.0 %', 'in 2""']"
AK Steel CARLITE® M-4 Grain Oriented Electrical Steel (Extended Electro-Magnetic Data),"['', '0.216 W/kg@Magnetic Field 0.800 T, Frequency 50.0 Hz', '0.0981 W/lb@Magnetic Field 0.800 T, Frequency 50.0 Hz', 'Epstein Specimen, 0.011""; ASTM A343']","['Tensile Strength, Ultimate', '352 MPa', '51000 psi', 'In rolling direction']","['Tensile Strength, Yield', '331 MPa', '48000 psi', 'In rolling direction']","['Elongation at Break', '9.0 %', '9.0 %', 'in 2""']"
AK Steel CARLITE® M-4 Grain Oriented Electrical Steel (Extended Electro-Magnetic Data),"['', '0.218 W/kg@Magnetic Field 0.700 T, Frequency 60.0 Hz', '0.0990 W/lb@Magnetic Field 0.700 T, Frequency 60.0 Hz', 'Sheet, 0.011""; ASTM A804']","['Tensile Strength, Ultimate', '352 MPa', '51000 psi', 'In rolling direction']","['Tensile Strength, Yield', '331 MPa', '48000 psi', 'In rolling direction']","['Elongation at Break', '9.0 %', '9.0 %', 'in 2""']"
AK Steel CARLITE® M-4 Grain Oriented Electrical Steel (Extended Electro-Magnetic Data),"['', '0.220 W/kg@Magnetic Field 0.700 T, Frequency 60.0 Hz', '0.100 W/lb@Magnetic Field 0.700 T, Frequency 60.0 Hz', 'Epstein Specimen, 0.011""; ASTM A343']","['Tensile Strength, Ultimate', '352 MPa', '51000 psi', 'In rolling direction']","['Tensile Strength, Yield', '331 MPa', '48000 psi', 'In rolling direction']","['Elongation at Break', '9.0 %', '9.0 %', 'in 2""']"
AK Steel CARLITE® M-4 Grain Oriented Electrical Steel (Extended Electro-Magnetic Data),"['', '0.267 W/kg@Magnetic Field 0.900 T, Frequency 50.0 Hz', '0.121 W/lb@Magnetic Field 0.900 T, Frequency 50.0 Hz', 'Sheet, 0.011""; ASTM A804']","['Tensile Strength, Ultimate', '352 MPa', '51000 psi', 'In rolling direction']","['Tensile Strength, Yield', '331 MPa', '48000 psi', 'In rolling direction']","['Elongation at Break', '9.0 %', '9.0 %', 'in 2""']"
AK Steel CARLITE® M-4 Grain Oriented Electrical Steel (Extended Electro-Magnetic Data),"['', '0.271 W/kg@Magnetic Field 0.900 T, Frequency 50.0 Hz', '0.123 W/lb@Magnetic Field 0.900 T, Frequency 50.0 Hz', 'Epstein Specimen, 0.011""; ASTM A343']","['Tensile Strength, Ultimate', '352 MPa', '51000 psi', 'In rolling direction']","['Tensile Strength, Yield', '331 MPa', '48000 psi', 'In rolling direction']","['Elongation at Break', '9.0 %', '9.0 %', 'in 2""']"
AK Steel CARLITE® M-4 Grain Oriented Electrical Steel (Extended Electro-Magnetic Data),"['', '0.280 W/kg@Magnetic Field 0.800 T, Frequency 60.0 Hz', '0.127 W/lb@Magnetic Field 0.800 T, Frequency 60.0 Hz', 'Sheet, 0.011""; ASTM A804']","['Tensile Strength, Ultimate', '352 MPa', '51000 psi', 'In rolling direction']","['Tensile Strength, Yield', '331 MPa', '48000 psi', 'In rolling direction']","['Elongation at Break', '9.0 %', '9.0 %', 'in 2""']"
AK Steel CARLITE® M-4 Grain Oriented Electrical Steel (Extended Electro-Magnetic Data),"['', '0.284 W/kg@Magnetic Field 0.800 T, Frequency 60.0 Hz', '0.129 W/lb@Magnetic Field 0.800 T, Frequency 60.0 Hz', 'Epstein Specimen, 0.011""; ASTM A343']","['Tensile Strength, Ultimate', '352 MPa', '51000 psi', 'In rolling direction']","['Tensile Strength, Yield', '331 MPa', '48000 psi', 'In rolling direction']","['Elongation at Break', '9.0 %', '9.0 %', 'in 2""']"
AK Steel CARLITE® M-4 Grain Oriented Electrical Steel (Extended Electro-Magnetic Data),"['', '0.326 W/kg@Magnetic Field 1.00 T, Frequency 50.0 Hz', '0.148 W/lb@Magnetic Field 1.00 T, Frequency 50.0 Hz', 'Sheet, 0.011""; ASTM A804']","['Tensile Strength, Ultimate', '352 MPa', '51000 psi', 'In rolling direction']","['Tensile Strength, Yield', '331 MPa', '48000 psi', 'In rolling direction']","['Elongation at Break', '9.0 %', '9.0 %', 'in 2""']"
AK Steel CARLITE® M-4 Grain Oriented Electrical Steel (Extended Electro-Magnetic Data),"['', '0.333 W/kg@Magnetic Field 1.00 T, Frequency 50.0 Hz', '0.151 W/lb@Magnetic Field 1.00 T, Frequency 50.0 Hz', 'Epstein Specimen, 0.011""; ASTM A343']","['Tensile Strength, Ultimate', '352 MPa', '51000 psi', 'In rolling direction']","['Tensile Strength, Yield', '331 MPa', '48000 psi', 'In rolling direction']","['Elongation at Break', '9.0 %', '9.0 %', 'in 2""']"
AK Steel CARLITE® M-4 Grain Oriented Electrical Steel (Extended Electro-Magnetic Data),"['', '0.351 W/kg@Magnetic Field 0.900 T, Frequency 60.0 Hz', '0.159 W/lb@Magnetic Field 0.900 T, Frequency 60.0 Hz', 'Sheet, 0.011""; ASTM A804']","['Tensile Strength, Ultimate', '352 MPa', '51000 psi', 'In rolling direction']","['Tensile Strength, Yield', '331 MPa', '48000 psi', 'In rolling direction']","['Elongation at Break', '9.0 %', '9.0 %', 'in 2""']"
AK Steel CARLITE® M-4 Grain Oriented Electrical Steel (Extended Electro-Magnetic Data),"['', '0.357 W/kg@Magnetic Field 0.900 T, Frequency 60.0 Hz', '0.162 W/lb@Magnetic Field 0.900 T, Frequency 60.0 Hz', 'Epstein Specimen, 0.011""; ASTM A343']","['Tensile Strength, Ultimate', '352 MPa', '51000 psi', 'In rolling direction']","['Tensile Strength, Yield', '331 MPa', '48000 psi', 'In rolling direction']","['Elongation at Break', '9.0 %', '9.0 %', 'in 2""']"
AK Steel CARLITE® M-4 Grain Oriented Electrical Steel (Extended Electro-Magnetic Data),"['', '0.395 W/kg@Magnetic Field 1.10 T, Frequency 50.0 Hz', '0.179 W/lb@Magnetic Field 1.10 T, Frequency 50.0 Hz', 'Sheet, 0.011""; ASTM A804']","['Tensile Strength, Ultimate', '352 MPa', '51000 psi', 'In rolling direction']","['Tensile Strength, Yield', '331 MPa', '48000 psi', 'In rolling direction']","['Elongation at Break', '9.0 %', '9.0 %', 'in 2""']"
AK Steel CARLITE® M-4 Grain Oriented Electrical Steel (Extended Electro-Magnetic Data),"['', '0.401 W/kg@Magnetic Field 1.10 T, Frequency 50.0 Hz', '0.182 W/lb@Magnetic Field 1.10 T, Frequency 50.0 Hz', 'Epstein Specimen, 0.011""; ASTM A343']","['Tensile Strength, Ultimate', '352 MPa', '51000 psi', 'In rolling direction']","['Tensile Strength, Yield', '331 MPa', '48000 psi', 'In rolling direction']","['Elongation at Break', '9.0 %', '9.0 %', 'in 2""']"
AK Steel CARLITE® M-4 Grain Oriented Electrical Steel (Extended Electro-Magnetic Data),"['', '0.430 W/kg@Magnetic Field 1.00 T, Frequency 60.0 Hz', '0.195 W/lb@Magnetic Field 1.00 T, Frequency 60.0 Hz', 'Sheet, 0.011""; ASTM A804']","['Tensile Strength, Ultimate', '352 MPa', '51000 psi', 'In rolling direction']","['Tensile Strength, Yield', '331 MPa', '48000 psi', 'In rolling direction']","['Elongation at Break', '9.0 %', '9.0 %', 'in 2""']"
AK Steel CARLITE® M-4 Grain Oriented Electrical Steel (Extended Electro-Magnetic Data),"['', '0.437 W/kg@Magnetic Field 1.00 T, Frequency 60.0 Hz', '0.198 W/lb@Magnetic Field 1.00 T, Frequency 60.0 Hz', 'Epstein Specimen, 0.011""; ASTM A343']","['Tensile Strength, Ultimate', '352 MPa', '51000 psi', 'In rolling direction']","['Tensile Strength, Yield', '331 MPa', '48000 psi', 'In rolling direction']","['Elongation at Break', '9.0 %', '9.0 %', 'in 2""']"
AK Steel CARLITE® M-4 Grain Oriented Electrical Steel (Extended Electro-Magnetic Data),"['', '0.472 W/kg@Magnetic Field 1.20 T, Frequency 50.0 Hz', '0.214 W/lb@Magnetic Field 1.20 T, Frequency 50.0 Hz', 'Sheet, 0.011""; ASTM A804']","['Tensile Strength, Ultimate', '352 MPa', '51000 psi', 'In rolling direction']","['Tensile Strength, Yield', '331 MPa', '48000 psi', 'In rolling direction']","['Elongation at Break', '9.0 %', '9.0 %', 'in 2""']"
AK Steel CARLITE® M-4 Grain Oriented Electrical Steel (Extended Electro-Magnetic Data),"['', '0.478 W/kg@Magnetic Field 1.20 T, Frequency 50.0 Hz', '0.217 W/lb@Magnetic Field 1.20 T, Frequency 50.0 Hz', 'Epstein Specimen, 0.011""; ASTM A343']","['Tensile Strength, Ultimate', '352 MPa', '51000 psi', 'In rolling direction']","['Tensile Strength, Yield', '331 MPa', '48000 psi', 'In rolling direction']","['Elongation at Break', '9.0 %', '9.0 %', 'in 2""']"
AK Steel CARLITE® M-4 Grain Oriented Electrical Steel (Extended Electro-Magnetic Data),"['', '0.520 W/kg@Magnetic Field 1.10 T, Frequency 60.0 Hz', '0.236 W/lb@Magnetic Field 1.10 T, Frequency 60.0 Hz', 'Sheet, 0.011""; ASTM A804']","['Tensile Strength, Ultimate', '352 MPa', '51000 psi', 'In rolling direction']","['Tensile Strength, Yield', '331 MPa', '48000 psi', 'In rolling direction']","['Elongation at Break', '9.0 %', '9.0 %', 'in 2""']"
AK Steel CARLITE® M-4 Grain Oriented Electrical Steel (Extended Electro-Magnetic Data),"['', '0.527 W/kg@Magnetic Field 1.10 T, Frequency 60.0 Hz', '0.239 W/lb@Magnetic Field 1.10 T, Frequency 60.0 Hz', 'Epstein Specimen, 0.011""; ASTM A343']","['Tensile Strength, Ultimate', '352 MPa', '51000 psi', 'In rolling direction']","['Tensile Strength, Yield', '331 MPa', '48000 psi', 'In rolling direction']","['Elongation at Break', '9.0 %', '9.0 %', 'in 2""']"
AK Steel CARLITE® M-4 Grain Oriented Electrical Steel (Extended Electro-Magnetic Data),"['', '0.558 W/kg@Magnetic Field 1.30 T, Frequency 50.0 Hz', '0.253 W/lb@Magnetic Field 1.30 T, Frequency 50.0 Hz', 'Sheet, 0.011""; ASTM A804']","['Tensile Strength, Ultimate', '352 MPa', '51000 psi', 'In rolling direction']","['Tensile Strength, Yield', '331 MPa', '48000 psi', 'In rolling direction']","['Elongation at Break', '9.0 %', '9.0 %', 'in 2""']"
