Repository: josiahZXY/AI-assisted-Discovering-High-Strength-and-Ductility-Alloys-and-Database-Development

如果想看完整结果的话，请在这里下载论文观看: https://www.researchgate.net/publication/342881088_AI-assisted_Discovering_High_Strength_and_Ductility_Alloys_and_Database_Development.
喜欢的话请一键三连： star, watch,fork.

作者:张焇烊 2020/4/30

# AI-assisted-Discovering-High-Strength-and-Ductility-Alloys-and-Database-Development
    请将本文件解压放置在D盘下面,在使用user_interface之前，请先将AI-assisted-Discovering-High-Strength-and-Ductility-Alloys-and-Database-Development\Machine_learning\pipeline\p_files下的两个压缩文件解压至当前目录，否则user_interface功能不全。
    Please unzip this file and place it under the D drive.

File: database/Matweb_original_database/Mathweb/Aluminum Alloy8.csv (part 5 of 5)
4440,88.8,Aluminum 7050-T7451 (7050-T73651),"['Aluminum, Al', '87.3 - 90.3 %', '87.3 - 90.3 %', 'As remainder']","['Tensile Strength, Ultimate', '524 MPa', '76000 psi', 'AA; Typical']","['Tensile Strength, Yield', '469 MPa', '68000 psi', 'AA; Typical']","['Elongation at Break', '11 %@Diameter 12.7 mm', '11 %@Diameter 0.500 in', 'AA; Typical']"
0,,Aluminum 8090-T8151,"['Iron, Fe', '<= 0.30 %', '<= 0.30 %', '']","['Tensile Strength, Ultimate', '450 MPa', '65300 psi', '']","['Tensile Strength, Yield', '370 MPa', '53700 psi', '']","['Elongation at Break', '7.0 %', '7.0 %', 'In 5 cm']"
0,,Aluminum 8090-T8151,"['Lithium, Li', '2.2 - 2.7 %', '2.2 - 2.7 %', '']","['Tensile Strength, Ultimate', '450 MPa', '65300 psi', '']","['Tensile Strength, Yield', '370 MPa', '53700 psi', '']","['Elongation at Break', '7.0 %', '7.0 %', 'In 5 cm']"
0,,Aluminum 8090-T8151,"['Magnesium, Mg', '0.60 - 1.3 %', '0.60 - 1.3 %', '']","['Tensile Strength, Ultimate', '450 MPa', '65300 psi', '']","['Tensile Strength, Yield', '370 MPa', '53700 psi', '']","['Elongation at Break', '7.0 %', '7.0 %', 'In 5 cm']"
0,,Aluminum 8090-T8151,"['Manganese, Mn', '<= 0.10 %', '<= 0.10 %', '']","['Tensile Strength, Ultimate', '450 MPa', '65300 psi', '']","['Tensile Strength, Yield', '370 MPa', '53700 psi', '']","['Elongation at Break', '7.0 %', '7.0 %', 'In 5 cm']"
0,,Aluminum 8090-T8151,"['Other, each', '<= 0.05 %', '<= 0.05 %', '']","['Tensile Strength, Ultimate', '450 MPa', '65300 psi', '']","['Tensile Strength, Yield', '370 MPa', '53700 psi', '']","['Elongation at Break', '7.0 %', '7.0 %', 'In 5 cm']"
0,,Aluminum 8090-T8151,"['Other, total', '<= 0.15 %', '<= 0.15 %', '']","['Tensile Strength, Ultimate', '450 MPa', '65300 psi', '']","['Tensile Strength, Yield', '370 MPa', '53700 psi', '']","['Elongation at Break', '7.0 %', '7.0 %', 'In 5 cm']"
0,,Aluminum 8090-T8151,"['Silicon, Si', '<= 0.20 %', '<= 0.20 %', '']","['Tensile Strength, Ultimate', '450 MPa', '65300 psi', '']","['Tensile Strength, Yield', '370 MPa', '53700 psi', '']","['Elongation at Break', '7.0 %', '7.0 %', 'In 5 cm']"
0,,Aluminum 8090-T8151,"['Titanium, Ti', '<= 0.10 %', '<= 0.10 %', '']","['Tensile Strength, Ultimate', '450 MPa', '65300 psi', '']","['Tensile Strength, Yield', '370 MPa', '53700 psi', '']","['Elongation at Break', '7.0 %', '7.0 %', 'In 5 cm']"
0,,Aluminum 8090-T8151,"['Zinc, Zn', '<= 0.25 %', '<= 0.25 %', '']","['Tensile Strength, Ultimate', '450 MPa', '65300 psi', '']","['Tensile Strength, Yield', '370 MPa', '53700 psi', '']","['Elongation at Break', '7.0 %', '7.0 %', 'In 5 cm']"
0,,Aluminum 8090-T8151,"['Zirconium, Zr', '0.04 - 0.16 %', '0.04 - 0.16 %', '']","['Tensile Strength, Ultimate', '450 MPa', '65300 psi', '']","['Tensile Strength, Yield', '370 MPa', '53700 psi', '']","['Elongation at Break', '7.0 %', '7.0 %', 'In 5 cm']"
0,,Aluminum 8090-T852,"['Aluminum, Al', '93 - 96.2 %', '93 - 96.2 %', 'As remainder']","['Tensile Strength, Ultimate', '480 MPa', '69600 psi', '']","['Tensile Strength, Yield', '410 MPa', '59500 psi', '']","['Elongation at Break', '7.0 %', '7.0 %', 'In 5 cm']"
0,,Aluminum 8090-T852,"['Chromium, Cr', '<= 0.10 %', '<= 0.10 %', '']","['Tensile Strength, Ultimate', '480 MPa', '69600 psi', '']","['Tensile Strength, Yield', '410 MPa', '59500 psi', '']","['Elongation at Break', '7.0 %', '7.0 %', 'In 5 cm']"
0,,Aluminum 8090-T852,"['Copper, Cu', '1.0 - 1.6 %', '1.0 - 1.6 %', '']","['Tensile Strength, Ultimate', '480 MPa', '69600 psi', '']","['Tensile Strength, Yield', '410 MPa', '59500 psi', '']","['Elongation at Break', '7.0 %', '7.0 %', 'In 5 cm']"
0,,Aluminum 8090-T852,"['Iron, Fe', '<= 0.30 %', '<= 0.30 %', '']","['Tensile Strength, Ultimate', '480 MPa', '69600 psi', '']","['Tensile Strength, Yield', '410 MPa', '59500 psi', '']","['Elongation at Break', '7.0 %', '7.0 %', 'In 5 cm']"
0,,Aluminum 8090-T852,"['Lithium, Li', '2.2 - 2.7 %', '2.2 - 2.7 %', '']","['Tensile Strength, Ultimate', '480 MPa', '69600 psi', '']","['Tensile Strength, Yield', '410 MPa', '59500 psi', '']","['Elongation at Break', '7.0 %', '7.0 %', 'In 5 cm']"
0,,Aluminum 8090-T852,"['Magnesium, Mg', '0.60 - 1.3 %', '0.60 - 1.3 %', '']","['Tensile Strength, Ultimate', '480 MPa', '69600 psi', '']","['Tensile Strength, Yield', '410 MPa', '59500 psi', '']","['Elongation at Break', '7.0 %', '7.0 %', 'In 5 cm']"
0,,Aluminum 8090-T852,"['Manganese, Mn', '<= 0.10 %', '<= 0.10 %', '']","['Tensile Strength, Ultimate', '480 MPa', '69600 psi', '']","['Tensile Strength, Yield', '410 MPa', '59500 psi', '']","['Elongation at Break', '7.0 %', '7.0 %', 'In 5 cm']"
0,,Aluminum 8090-T852,"['Other, each', '<= 0.05 %', '<= 0.05 %', '']","['Tensile Strength, Ultimate', '480 MPa', '69600 psi', '']","['Tensile Strength, Yield', '410 MPa', '59500 psi', '']","['Elongation at Break', '7.0 %', '7.0 %', 'In 5 cm']"
0,,Aluminum 8090-T852,"['Other, total', '<= 0.15 %', '<= 0.15 %', '']","['Tensile Strength, Ultimate', '480 MPa', '69600 psi', '']","['Tensile Strength, Yield', '410 MPa', '59500 psi', '']","['Elongation at Break', '7.0 %', '7.0 %', 'In 5 cm']"
0,,Aluminum 8090-T852,"['Silicon, Si', '<= 0.20 %', '<= 0.20 %', '']","['Tensile Strength, Ultimate', '480 MPa', '69600 psi', '']","['Tensile Strength, Yield', '410 MPa', '59500 psi', '']","['Elongation at Break', '7.0 %', '7.0 %', 'In 5 cm']"
0,,Aluminum 8090-T852,"['Titanium, Ti', '<= 0.10 %', '<= 0.10 %', '']","['Tensile Strength, Ultimate', '480 MPa', '69600 psi', '']","['Tensile Strength, Yield', '410 MPa', '59500 psi', '']","['Elongation at Break', '7.0 %', '7.0 %', 'In 5 cm']"
0,,Aluminum 8090-T852,"['Zinc, Zn', '<= 0.25 %', '<= 0.25 %', '']","['Tensile Strength, Ultimate', '480 MPa', '69600 psi', '']","['Tensile Strength, Yield', '410 MPa', '59500 psi', '']","['Elongation at Break', '7.0 %', '7.0 %', 'In 5 cm']"
0,,Aluminum 8090-T852,"['Zirconium, Zr', '0.04 - 0.16 %', '0.04 - 0.16 %', '']","['Tensile Strength, Ultimate', '480 MPa', '69600 psi', '']","['Tensile Strength, Yield', '410 MPa', '59500 psi', '']","['Elongation at Break', '7.0 %', '7.0 %', 'In 5 cm']"
0,,Aluminum 8090-T8771 and 8090-T651,"['Aluminum, Al', '93 - 96.2 %', '93 - 96.2 %', 'As remainder']","['Tensile Strength, Ultimate', '515 MPa', '74700 psi', '']","['Tensile Strength, Yield', '450 MPa', '65300 psi', '']","['Elongation at Break', '>= 6.0 %', '>= 6.0 %', '']"
0,,Aluminum 8090-T8771 and 8090-T651,"['Chromium, Cr', '<= 0.10 %', '<= 0.10 %', '']","['Tensile Strength, Ultimate', '515 MPa', '74700 psi', '']","['Tensile Strength, Yield', '450 MPa', '65300 psi', '']","['Elongation at Break', '>= 6.0 %', '>= 6.0 %', '']"
0,,Aluminum 8090-T8771 and 8090-T651,"['Copper, Cu', '1.0 - 1.6 %', '1.0 - 1.6 %', '']","['Tensile Strength, Ultimate', '515 MPa', '74700 psi', '']","['Tensile Strength, Yield', '450 MPa', '65300 psi', '']","['Elongation at Break', '>= 6.0 %', '>= 6.0 %', '']"
0,,Aluminum 8090-T8771 and 8090-T651,"['Iron, Fe', '<= 0.30 %', '<= 0.30 %', '']","['Tensile Strength, Ultimate', '515 MPa', '74700 psi', '']","['Tensile Strength, Yield', '450 MPa', '65300 psi', '']","['Elongation at Break', '>= 6.0 %', '>= 6.0 %', '']"
0,,Aluminum 8090-T8771 and 8090-T651,"['Lithium, Li', '2.2 - 2.7 %', '2.2 - 2.7 %', '']","['Tensile Strength, Ultimate', '515 MPa', '74700 psi', '']","['Tensile Strength, Yield', '450 MPa', '65300 psi', '']","['Elongation at Break', '>= 6.0 %', '>= 6.0 %', '']"
0,,Aluminum 8090-T8771 and 8090-T651,"['Magnesium, Mg', '0.60 - 1.3 %', '0.60 - 1.3 %', '']","['Tensile Strength, Ultimate', '515 MPa', '74700 psi', '']","['Tensile Strength, Yield', '450 MPa', '65300 psi', '']","['Elongation at Break', '>= 6.0 %', '>= 6.0 %', '']"
0,,Aluminum 8090-T8771 and 8090-T651,"['Manganese, Mn', '<= 0.10 %', '<= 0.10 %', '']","['Tensile Strength, Ultimate', '515 MPa', '74700 psi', '']","['Tensile Strength, Yield', '450 MPa', '65300 psi', '']","['Elongation at Break', '>= 6.0 %', '>= 6.0 %', '']"
0,,Aluminum 8090-T8771 and 8090-T651,"['Other, each', '<= 0.05 %', '<= 0.05 %', '']","['Tensile Strength, Ultimate', '515 MPa', '74700 psi', '']","['Tensile Strength, Yield', '450 MPa', '65300 psi', '']","['Elongation at Break', '>= 6.0 %', '>= 6.0 %', '']"
0,,Aluminum 8090-T8771 and 8090-T651,"['Other, total', '<= 0.15 %', '<= 0.15 %', '']","['Tensile Strength, Ultimate', '515 MPa', '74700 psi', '']","['Tensile Strength, Yield', '450 MPa', '65300 psi', '']","['Elongation at Break', '>= 6.0 %', '>= 6.0 %', '']"
0,,Aluminum 8090-T8771 and 8090-T651,"['Silicon, Si', '<= 0.20 %', '<= 0.20 %', '']","['Tensile Strength, Ultimate', '515 MPa', '74700 psi', '']","['Tensile Strength, Yield', '450 MPa', '65300 psi', '']","['Elongation at Break', '>= 6.0 %', '>= 6.0 %', '']"
0,,Aluminum 8090-T8771 and 8090-T651,"['Titanium, Ti', '<= 0.10 %', '<= 0.10 %', '']","['Tensile Strength, Ultimate', '515 MPa', '74700 psi', '']","['Tensile Strength, Yield', '450 MPa', '65300 psi', '']","['Elongation at Break', '>= 6.0 %', '>= 6.0 %', '']"
0,,Aluminum 8090-T8771 and 8090-T651,"['Zinc, Zn', '<= 0.25 %', '<= 0.25 %', '']","['Tensile Strength, Ultimate', '515 MPa', '74700 psi', '']","['Tensile Strength, Yield', '450 MPa', '65300 psi', '']","['Elongation at Break', '>= 6.0 %', '>= 6.0 %', '']"
0,,Aluminum 8090-T8771 and 8090-T651,"['Zirconium, Zr', '0.04 - 0.16 %', '0.04 - 0.16 %', '']","['Tensile Strength, Ultimate', '515 MPa', '74700 psi', '']","['Tensile Strength, Yield', '450 MPa', '65300 psi', '']","['Elongation at Break', '>= 6.0 %', '>= 6.0 %', '']"
4925,98.5,Aluminum 8176-H24,"['Aluminum, Al', '<= 98.5 %', '<= 98.5 %', 'As remainder']","['Tensile Strength, Ultimate', '117 MPa', '17000 psi', 'AA; Typical']","['Tensile Strength, Yield', '96.5 MPa', '14000 psi', 'AA; Typical']","['Elongation at Break', '15 %@Thickness 1.59 mm', '15 %@Thickness 0.0625 in', 'AA; Typical']"
1.5,0.03,Aluminum 8176-H24,"['Gallium, Ga', '<= 0.03 %', '<= 0.03 %', '']","['Tensile Strength, Ultimate', '117 MPa', '17000 psi', 'AA; Typical']","['Tensile Strength, Yield', '96.5 MPa', '14000 psi', 'AA; Typical']","['Elongation at Break', '15 %@Thickness 1.59 mm', '15 %@Thickness 0.0625 in', 'AA; Typical']"
35,0.7,Aluminum 8176-H24,"['Iron, Fe', '0.40 - 1.0 %', '0.40 - 1.0 %', '']","['Tensile Strength, Ultimate', '117 MPa', '17000 psi', 'AA; Typical']","['Tensile Strength, Yield', '96.5 MPa', '14000 psi', 'AA; Typical']","['Elongation at Break', '15 %@Thickness 1.59 mm', '15 %@Thickness 0.0625 in', 'AA; Typical']"
0,,Aluminum 8176-H24,"['Other, each', '<= 0.05 %', '<= 0.05 %', '']","['Tensile Strength, Ultimate', '117 MPa', '17000 psi', 'AA; Typical']","['Tensile Strength, Yield', '96.5 MPa', '14000 psi', 'AA; Typical']","['Elongation at Break', '15 %@Thickness 1.59 mm', '15 %@Thickness 0.0625 in', 'AA; Typical']"
0,,Aluminum 8176-H24,"['Other, total', '<= 0.15 %', '<= 0.15 %', '']","['Tensile Strength, Ultimate', '117 MPa', '17000 psi', 'AA; Typical']","['Tensile Strength, Yield', '96.5 MPa', '14000 psi', 'AA; Typical']","['Elongation at Break', '15 %@Thickness 1.59 mm', '15 %@Thickness 0.0625 in', 'AA; Typical']"
4.5,0.09,Aluminum 8176-H24,"['Silicon, Si', '0.03 - 0.15 %', '0.03 - 0.15 %', '']","['Tensile Strength, Ultimate', '117 MPa', '17000 psi', 'AA; Typical']","['Tensile Strength, Yield', '96.5 MPa', '14000 psi', 'AA; Typical']","['Elongation at Break', '15 %@Thickness 1.59 mm', '15 %@Thickness 0.0625 in', 'AA; Typical']"
5,0.1,Aluminum 8176-H24,"['Zinc, Zn', '<= 0.10 %', '<= 0.10 %', '']","['Tensile Strength, Ultimate', '117 MPa', '17000 psi', 'AA; Typical']","['Tensile Strength, Yield', '96.5 MPa', '14000 psi', 'AA; Typical']","['Elongation at Break', '15 %@Thickness 1.59 mm', '15 %@Thickness 0.0625 in', 'AA; Typical']"
4512.5,90.25,Aluminum 8280-H18,"['Aluminum, Al', '87.9 - 92.6 %', '87.9 - 92.6 %', 'As remainder']","['Tensile Strength, Ultimate', '220 MPa', '31900 psi', '']","['Tensile Strength, Yield', '205 MPa', '29700 psi', '']","['Elongation at Break', '4.0 %@Thickness 1.60 mm', '4.0 %@Thickness 0.0630 in', 'In 5 cm']"
50,1,Aluminum 8280-H18,"['Copper, Cu', '0.70 - 1.3 %', '0.70 - 1.3 %', '']","['Tensile Strength, Ultimate', '220 MPa', '31900 psi', '']","['Tensile Strength, Yield', '205 MPa', '29700 psi', '']","['Elongation at Break', '4.0 %@Thickness 1.60 mm', '4.0 %@Thickness 0.0630 in', 'In 5 cm']"
35,0.7,Aluminum 8280-H18,"['Iron, Fe', '<= 0.70 %', '<= 0.70 %', '']","['Tensile Strength, Ultimate', '220 MPa', '31900 psi', '']","['Tensile Strength, Yield', '205 MPa', '29700 psi', '']","['Elongation at Break', '4.0 %@Thickness 1.60 mm', '4.0 %@Thickness 0.0630 in', 'In 5 cm']"
5,0.1,Aluminum 8280-H18,"['Manganese, Mn', '<= 0.10 %', '<= 0.10 %', '']","['Tensile Strength, Ultimate', '220 MPa', '31900 psi', '']","['Tensile Strength, Yield', '205 MPa', '29700 psi', '']","['Elongation at Break', '4.0 %@Thickness 1.60 mm', '4.0 %@Thickness 0.0630 in', 'In 5 cm']"
22.5,0.45,Aluminum 8280-H18,"['Nickel, Ni', '0.20 - 0.70 %', '0.20 - 0.70 %', '']","['Tensile Strength, Ultimate', '220 MPa', '31900 psi', '']","['Tensile Strength, Yield', '205 MPa', '29700 psi', '']","['Elongation at Break', '4.0 %@Thickness 1.60 mm', '4.0 %@Thickness 0.0630 in', 'In 5 cm']"
0,,Aluminum 8280-H18,"['Other, each', '<= 0.05 %', '<= 0.05 %', '']","['Tensile Strength, Ultimate', '220 MPa', '31900 psi', '']","['Tensile Strength, Yield', '205 MPa', '29700 psi', '']","['Elongation at Break', '4.0 %@Thickness 1.60 mm', '4.0 %@Thickness 0.0630 in', 'In 5 cm']"
0,,Aluminum 8280-H18,"['Other, total', '<= 0.15 %', '<= 0.15 %', '']","['Tensile Strength, Ultimate', '220 MPa', '31900 psi', '']","['Tensile Strength, Yield', '205 MPa', '29700 psi', '']","['Elongation at Break', '4.0 %@Thickness 1.60 mm', '4.0 %@Thickness 0.0630 in', 'In 5 cm']"
75,1.5,Aluminum 8280-H18,"['Silicon, Si', '1.0 - 2.0 %', '1.0 - 2.0 %', '']","['Tensile Strength, Ultimate', '220 MPa', '31900 psi', '']","['Tensile Strength, Yield', '205 MPa', '29700 psi', '']","['Elongation at Break', '4.0 %@Thickness 1.60 mm', '4.0 %@Thickness 0.0630 in', 'In 5 cm']"
312.5,6.25,Aluminum 8280-H18,"['Tin, Sn', '5.5 - 7.0 %', '5.5 - 7.0 %', '']","['Tensile Strength, Ultimate', '220 MPa', '31900 psi', '']","['Tensile Strength, Yield', '205 MPa', '29700 psi', '']","['Elongation at Break', '4.0 %@Thickness 1.60 mm', '4.0 %@Thickness 0.0630 in', 'In 5 cm']"
5,0.1,Aluminum 8280-H18,"['Titanium, Ti', '<= 0.10 %', '<= 0.10 %', '']","['Tensile Strength, Ultimate', '220 MPa', '31900 psi', '']","['Tensile Strength, Yield', '205 MPa', '29700 psi', '']","['Elongation at Break', '4.0 %@Thickness 1.60 mm', '4.0 %@Thickness 0.0630 in', 'In 5 cm']"
2.5,0.05,Aluminum 8280-H18,"['Zinc, Zn', '<= 0.05 %', '<= 0.05 %', '']","['Tensile Strength, Ultimate', '220 MPa', '31900 psi', '']","['Tensile Strength, Yield', '205 MPa', '29700 psi', '']","['Elongation at Break', '4.0 %@Thickness 1.60 mm', '4.0 %@Thickness 0.0630 in', 'In 5 cm']"
