Repository: josiahZXY/AI-assisted-Discovering-High-Strength-and-Ductility-Alloys-and-Database-Development

如果想看完整结果的话，请在这里下载论文观看: https://www.researchgate.net/publication/342881088_AI-assisted_Discovering_High_Strength_and_Ductility_Alloys_and_Database_Development.
喜欢的话请一键三连： star, watch,fork.

作者:张焇烊 2020/4/30

# AI-assisted-Discovering-High-Strength-and-Ductility-Alloys-and-Database-Development
    请将本文件解压放置在D盘下面,在使用user_interface之前，请先将AI-assisted-Discovering-High-Strength-and-Ductility-Alloys-and-Database-Development\Machine_learning\pipeline\p_files下的两个压缩文件解压至当前目录，否则user_interface功能不全。
    Please unzip this file and place it under the D drive.

File: database/Matweb_original_database/Mathweb/ElectronicMagnetic Alloy0.csv (part 5 of 6)
Platnium-13 Rhodium Type R Thermocouple Alloy,"['Platinum, Pt', '87 %', '87 %', '']","['Tensile Strength, Ultimate', '331 MPa', '48000 psi', 'annealed']","['Tensile Strength, Yield', '190 MPa@Strain 0.200 %', '27600 psi@Strain 0.200 %', 'annealed']","['Elongation at Break', '32 %', '32 %', '']"
AK Steel CARLITE® M-4 Grain Oriented Electrical Steel (Extended Electro-Magnetic Data),"['', '0.562 W/kg@Magnetic Field 1.30 T, Frequency 50.0 Hz', '0.255 W/lb@Magnetic Field 1.30 T, Frequency 50.0 Hz', 'Epstein Specimen, 0.011""; ASTM A343']","['Tensile Strength, Ultimate', '352 MPa', '51000 psi', 'In rolling direction']","['Tensile Strength, Yield', '331 MPa', '48000 psi', 'In rolling direction']","['Elongation at Break', '9.0 %', '9.0 %', 'in 2""']"
AK Steel CARLITE® M-4 Grain Oriented Electrical Steel (Extended Electro-Magnetic Data),"['', '0.619 W/kg@Magnetic Field 1.20 T, Frequency 60.0 Hz', '0.281 W/lb@Magnetic Field 1.20 T, Frequency 60.0 Hz', 'Sheet, 0.011""; ASTM A804']","['Tensile Strength, Ultimate', '352 MPa', '51000 psi', 'In rolling direction']","['Tensile Strength, Yield', '331 MPa', '48000 psi', 'In rolling direction']","['Elongation at Break', '9.0 %', '9.0 %', 'in 2""']"
AK Steel CARLITE® M-4 Grain Oriented Electrical Steel (Extended Electro-Magnetic Data),"['', '0.628 W/kg@Magnetic Field 1.20 T, Frequency 60.0 Hz', '0.285 W/lb@Magnetic Field 1.20 T, Frequency 60.0 Hz', 'Epstein Specimen, 0.011""; ASTM A343']","['Tensile Strength, Ultimate', '352 MPa', '51000 psi', 'In rolling direction']","['Tensile Strength, Yield', '331 MPa', '48000 psi', 'In rolling direction']","['Elongation at Break', '9.0 %', '9.0 %', 'in 2""']"
AK Steel CARLITE® M-4 Grain Oriented Electrical Steel (Extended Electro-Magnetic Data),"['', '0.657 W/kg@Magnetic Field 1.40 T, Frequency 50.0 Hz', '0.298 W/lb@Magnetic Field 1.40 T, Frequency 50.0 Hz', 'Sheet, 0.011""; ASTM A804']","['Tensile Strength, Ultimate', '352 MPa', '51000 psi', 'In rolling direction']","['Tensile Strength, Yield', '331 MPa', '48000 psi', 'In rolling direction']","['Elongation at Break', '9.0 %', '9.0 %', 'in 2""']"
AK Steel CARLITE® M-4 Grain Oriented Electrical Steel (Extended Electro-Magnetic Data),"['', '0.661 W/kg@Magnetic Field 1.40 T, Frequency 50.0 Hz', '0.300 W/lb@Magnetic Field 1.40 T, Frequency 50.0 Hz', 'Epstein Specimen, 0.011""; ASTM A343']","['Tensile Strength, Ultimate', '352 MPa', '51000 psi', 'In rolling direction']","['Tensile Strength, Yield', '331 MPa', '48000 psi', 'In rolling direction']","['Elongation at Break', '9.0 %', '9.0 %', 'in 2""']"
AK Steel CARLITE® M-4 Grain Oriented Electrical Steel (Extended Electro-Magnetic Data),"['', '0.734 W/kg@Magnetic Field 1.30 T, Frequency 60.0 Hz', '0.333 W/lb@Magnetic Field 1.30 T, Frequency 60.0 Hz', 'Sheet, 0.011""; ASTM A804']","['Tensile Strength, Ultimate', '352 MPa', '51000 psi', 'In rolling direction']","['Tensile Strength, Yield', '331 MPa', '48000 psi', 'In rolling direction']","['Elongation at Break', '9.0 %', '9.0 %', 'in 2""']"
AK Steel CARLITE® M-4 Grain Oriented Electrical Steel (Extended Electro-Magnetic Data),"['', '0.741 W/kg@Magnetic Field 1.30 T, Frequency 60.0 Hz', '0.336 W/lb@Magnetic Field 1.30 T, Frequency 60.0 Hz', 'Epstein Specimen, 0.011""; ASTM A343']","['Tensile Strength, Ultimate', '352 MPa', '51000 psi', 'In rolling direction']","['Tensile Strength, Yield', '331 MPa', '48000 psi', 'In rolling direction']","['Elongation at Break', '9.0 %', '9.0 %', 'in 2""']"
AK Steel CARLITE® M-4 Grain Oriented Electrical Steel (Extended Electro-Magnetic Data),"['', '0.774 W/kg@Magnetic Field 1.50 T, Frequency 50.0 Hz', '0.351 W/lb@Magnetic Field 1.50 T, Frequency 50.0 Hz', 'Typical']","['Tensile Strength, Ultimate', '352 MPa', '51000 psi', 'In rolling direction']","['Tensile Strength, Yield', '331 MPa', '48000 psi', 'In rolling direction']","['Elongation at Break', '9.0 %', '9.0 %', 'in 2""']"
AK Steel CARLITE® M-4 Grain Oriented Electrical Steel (Extended Electro-Magnetic Data),"['', '0.778 W/kg@Magnetic Field 1.50 T, Frequency 50.0 Hz', '0.353 W/lb@Magnetic Field 1.50 T, Frequency 50.0 Hz', 'Sheet, 0.011""; ASTM A804']","['Tensile Strength, Ultimate', '352 MPa', '51000 psi', 'In rolling direction']","['Tensile Strength, Yield', '331 MPa', '48000 psi', 'In rolling direction']","['Elongation at Break', '9.0 %', '9.0 %', 'in 2""']"
AK Steel CARLITE® M-4 Grain Oriented Electrical Steel (Extended Electro-Magnetic Data),"['', '0.780 W/kg@Magnetic Field 1.50 T, Frequency 50.0 Hz', '0.354 W/lb@Magnetic Field 1.50 T, Frequency 50.0 Hz', 'Epstein Specimen, 0.011""; ASTM A343']","['Tensile Strength, Ultimate', '352 MPa', '51000 psi', 'In rolling direction']","['Tensile Strength, Yield', '331 MPa', '48000 psi', 'In rolling direction']","['Elongation at Break', '9.0 %', '9.0 %', 'in 2""']"
AK Steel CARLITE® M-4 Grain Oriented Electrical Steel (Extended Electro-Magnetic Data),"['', '<= 0.860 W/kg@Magnetic Field 1.50 T, Frequency 50.0 Hz', '<= 0.390 W/lb@Magnetic Field 1.50 T, Frequency 50.0 Hz', '']","['Tensile Strength, Ultimate', '352 MPa', '51000 psi', 'In rolling direction']","['Tensile Strength, Yield', '331 MPa', '48000 psi', 'In rolling direction']","['Elongation at Break', '9.0 %', '9.0 %', 'in 2""']"
AK Steel CARLITE® M-4 Grain Oriented Electrical Steel (Extended Electro-Magnetic Data),"['', '0.862 W/kg@Magnetic Field 1.40 T, Frequency 60.0 Hz', '0.391 W/lb@Magnetic Field 1.40 T, Frequency 60.0 Hz', 'Sheet, 0.011""; ASTM A804']","['Tensile Strength, Ultimate', '352 MPa', '51000 psi', 'In rolling direction']","['Tensile Strength, Yield', '331 MPa', '48000 psi', 'In rolling direction']","['Elongation at Break', '9.0 %', '9.0 %', 'in 2""']"
AK Steel CARLITE® M-4 Grain Oriented Electrical Steel (Extended Electro-Magnetic Data),"['', '0.871 W/kg@Magnetic Field 1.40 T, Frequency 60.0 Hz', '0.395 W/lb@Magnetic Field 1.40 T, Frequency 60.0 Hz', 'Epstein Specimen, 0.011""; ASTM A343']","['Tensile Strength, Ultimate', '352 MPa', '51000 psi', 'In rolling direction']","['Tensile Strength, Yield', '331 MPa', '48000 psi', 'In rolling direction']","['Elongation at Break', '9.0 %', '9.0 %', 'in 2""']"
AK Steel CARLITE® M-4 Grain Oriented Electrical Steel (Extended Electro-Magnetic Data),"['', '0.922 W/kg@Magnetic Field 1.60 T, Frequency 50.0 Hz', '0.418 W/lb@Magnetic Field 1.60 T, Frequency 50.0 Hz', 'Sheet, 0.011""; ASTM A804']","['Tensile Strength, Ultimate', '352 MPa', '51000 psi', 'In rolling direction']","['Tensile Strength, Yield', '331 MPa', '48000 psi', 'In rolling direction']","['Elongation at Break', '9.0 %', '9.0 %', 'in 2""']"
AK Steel CARLITE® M-4 Grain Oriented Electrical Steel (Extended Electro-Magnetic Data),"['', '0.928 W/kg@Magnetic Field 1.60 T, Frequency 50.0 Hz', '0.421 W/lb@Magnetic Field 1.60 T, Frequency 50.0 Hz', 'Epstein Specimen, 0.011""; ASTM A343']","['Tensile Strength, Ultimate', '352 MPa', '51000 psi', 'In rolling direction']","['Tensile Strength, Yield', '331 MPa', '48000 psi', 'In rolling direction']","['Elongation at Break', '9.0 %', '9.0 %', 'in 2""']"
AK Steel CARLITE® M-4 Grain Oriented Electrical Steel (Extended Electro-Magnetic Data),"['', '1.01 W/kg@Magnetic Field 1.50 T, Frequency 60.0 Hz', '0.460 W/lb@Magnetic Field 1.50 T, Frequency 60.0 Hz', 'Typical']","['Tensile Strength, Ultimate', '352 MPa', '51000 psi', 'In rolling direction']","['Tensile Strength, Yield', '331 MPa', '48000 psi', 'In rolling direction']","['Elongation at Break', '9.0 %', '9.0 %', 'in 2""']"
AK Steel CARLITE® M-4 Grain Oriented Electrical Steel (Extended Electro-Magnetic Data),"['', '1.02 W/kg@Magnetic Field 1.50 T, Frequency 60.0 Hz', '0.462 W/lb@Magnetic Field 1.50 T, Frequency 60.0 Hz', 'Sheet, 0.011""; ASTM A804']","['Tensile Strength, Ultimate', '352 MPa', '51000 psi', 'In rolling direction']","['Tensile Strength, Yield', '331 MPa', '48000 psi', 'In rolling direction']","['Elongation at Break', '9.0 %', '9.0 %', 'in 2""']"
AK Steel CARLITE® M-4 Grain Oriented Electrical Steel (Extended Electro-Magnetic Data),"['', '1.02 W/kg@Magnetic Field 1.50 T, Frequency 60.0 Hz', '0.463 W/lb@Magnetic Field 1.50 T, Frequency 60.0 Hz', 'Epstein Specimen, 0.011""; ASTM A343']","['Tensile Strength, Ultimate', '352 MPa', '51000 psi', 'In rolling direction']","['Tensile Strength, Yield', '331 MPa', '48000 psi', 'In rolling direction']","['Elongation at Break', '9.0 %', '9.0 %', 'in 2""']"
AK Steel CARLITE® M-4 Grain Oriented Electrical Steel (Extended Electro-Magnetic Data),"['', '<= 1.12 W/kg@Magnetic Field 1.50 T, Frequency 60.0 Hz', '<= 0.510 W/lb@Magnetic Field 1.50 T, Frequency 60.0 Hz', '']","['Tensile Strength, Ultimate', '352 MPa', '51000 psi', 'In rolling direction']","['Tensile Strength, Yield', '331 MPa', '48000 psi', 'In rolling direction']","['Elongation at Break', '9.0 %', '9.0 %', 'in 2""']"
AK Steel CARLITE® M-4 Grain Oriented Electrical Steel (Extended Electro-Magnetic Data),"['', '1.13 W/kg@Magnetic Field 1.70 T, Frequency 50.0 Hz', '0.514 W/lb@Magnetic Field 1.70 T, Frequency 50.0 Hz', 'Sheet, 0.011""; ASTM A804']","['Tensile Strength, Ultimate', '352 MPa', '51000 psi', 'In rolling direction']","['Tensile Strength, Yield', '331 MPa', '48000 psi', 'In rolling direction']","['Elongation at Break', '9.0 %', '9.0 %', 'in 2""']"
AK Steel CARLITE® M-4 Grain Oriented Electrical Steel (Extended Electro-Magnetic Data),"['', '1.14 W/kg@Magnetic Field 1.70 T, Frequency 50.0 Hz', '0.518 W/lb@Magnetic Field 1.70 T, Frequency 50.0 Hz', 'Typical']","['Tensile Strength, Ultimate', '352 MPa', '51000 psi', 'In rolling direction']","['Tensile Strength, Yield', '331 MPa', '48000 psi', 'In rolling direction']","['Elongation at Break', '9.0 %', '9.0 %', 'in 2""']"
AK Steel CARLITE® M-4 Grain Oriented Electrical Steel (Extended Electro-Magnetic Data),"['', '1.15 W/kg@Magnetic Field 1.70 T, Frequency 50.0 Hz', '0.520 W/lb@Magnetic Field 1.70 T, Frequency 50.0 Hz', 'Epstein Specimen, 0.011""; ASTM A343']","['Tensile Strength, Ultimate', '352 MPa', '51000 psi', 'In rolling direction']","['Tensile Strength, Yield', '331 MPa', '48000 psi', 'In rolling direction']","['Elongation at Break', '9.0 %', '9.0 %', 'in 2""']"
AK Steel CARLITE® M-4 Grain Oriented Electrical Steel (Extended Electro-Magnetic Data),"['', '1.20 W/kg@Magnetic Field 1.60 T, Frequency 60.0 Hz', '0.546 W/lb@Magnetic Field 1.60 T, Frequency 60.0 Hz', 'Sheet, 0.011""; ASTM A804']","['Tensile Strength, Ultimate', '352 MPa', '51000 psi', 'In rolling direction']","['Tensile Strength, Yield', '331 MPa', '48000 psi', 'In rolling direction']","['Elongation at Break', '9.0 %', '9.0 %', 'in 2""']"
AK Steel CARLITE® M-4 Grain Oriented Electrical Steel (Extended Electro-Magnetic Data),"['', '1.21 W/kg@Magnetic Field 1.60 T, Frequency 60.0 Hz', '0.550 W/lb@Magnetic Field 1.60 T, Frequency 60.0 Hz', 'Epstein Specimen, 0.011""; ASTM A343']","['Tensile Strength, Ultimate', '352 MPa', '51000 psi', 'In rolling direction']","['Tensile Strength, Yield', '331 MPa', '48000 psi', 'In rolling direction']","['Elongation at Break', '9.0 %', '9.0 %', 'in 2""']"
AK Steel CARLITE® M-4 Grain Oriented Electrical Steel (Extended Electro-Magnetic Data),"['', '<= 1.23 W/kg@Magnetic Field 1.70 T, Frequency 50.0 Hz', '<= 0.560 W/lb@Magnetic Field 1.70 T, Frequency 50.0 Hz', '']","['Tensile Strength, Ultimate', '352 MPa', '51000 psi', 'In rolling direction']","['Tensile Strength, Yield', '331 MPa', '48000 psi', 'In rolling direction']","['Elongation at Break', '9.0 %', '9.0 %', 'in 2""']"
AK Steel CARLITE® M-4 Grain Oriented Electrical Steel (Extended Electro-Magnetic Data),"['', '1.45 W/kg@Magnetic Field 1.80 T, Frequency 50.0 Hz', '0.658 W/lb@Magnetic Field 1.80 T, Frequency 50.0 Hz', 'Sheet, 0.011""; ASTM A804']","['Tensile Strength, Ultimate', '352 MPa', '51000 psi', 'In rolling direction']","['Tensile Strength, Yield', '331 MPa', '48000 psi', 'In rolling direction']","['Elongation at Break', '9.0 %', '9.0 %', 'in 2""']"
AK Steel CARLITE® M-4 Grain Oriented Electrical Steel (Extended Electro-Magnetic Data),"['', '1.47 W/kg@Magnetic Field 1.70 T, Frequency 60.0 Hz', '0.666 W/lb@Magnetic Field 1.70 T, Frequency 60.0 Hz', 'Sheet, 0.011""; ASTM A804']","['Tensile Strength, Ultimate', '352 MPa', '51000 psi', 'In rolling direction']","['Tensile Strength, Yield', '331 MPa', '48000 psi', 'In rolling direction']","['Elongation at Break', '9.0 %', '9.0 %', 'in 2""']"
AK Steel CARLITE® M-4 Grain Oriented Electrical Steel (Extended Electro-Magnetic Data),"['', '1.48 W/kg@Magnetic Field 1.70 T, Frequency 60.0 Hz', '0.670 W/lb@Magnetic Field 1.70 T, Frequency 60.0 Hz', 'Typical']","['Tensile Strength, Ultimate', '352 MPa', '51000 psi', 'In rolling direction']","['Tensile Strength, Yield', '331 MPa', '48000 psi', 'In rolling direction']","['Elongation at Break', '9.0 %', '9.0 %', 'in 2""']"
AK Steel CARLITE® M-4 Grain Oriented Electrical Steel (Extended Electro-Magnetic Data),"['', '1.48 W/kg@Magnetic Field 1.70 T, Frequency 60.0 Hz', '0.673 W/lb@Magnetic Field 1.70 T, Frequency 60.0 Hz', 'Epstein Specimen, 0.011""; ASTM A343']","['Tensile Strength, Ultimate', '352 MPa', '51000 psi', 'In rolling direction']","['Tensile Strength, Yield', '331 MPa', '48000 psi', 'In rolling direction']","['Elongation at Break', '9.0 %', '9.0 %', 'in 2""']"
AK Steel CARLITE® M-4 Grain Oriented Electrical Steel (Extended Electro-Magnetic Data),"['', '1.50 W/kg@Magnetic Field 1.80 T, Frequency 50.0 Hz', '0.680 W/lb@Magnetic Field 1.80 T, Frequency 50.0 Hz', 'Epstein Specimen, 0.011""; ASTM A343']","['Tensile Strength, Ultimate', '352 MPa', '51000 psi', 'In rolling direction']","['Tensile Strength, Yield', '331 MPa', '48000 psi', 'In rolling direction']","['Elongation at Break', '9.0 %', '9.0 %', 'in 2""']"
AK Steel CARLITE® M-4 Grain Oriented Electrical Steel (Extended Electro-Magnetic Data),"['', '<= 1.63 W/kg@Magnetic Field 1.70 T, Frequency 60.0 Hz', '<= 0.740 W/lb@Magnetic Field 1.70 T, Frequency 60.0 Hz', '']","['Tensile Strength, Ultimate', '352 MPa', '51000 psi', 'In rolling direction']","['Tensile Strength, Yield', '331 MPa', '48000 psi', 'In rolling direction']","['Elongation at Break', '9.0 %', '9.0 %', 'in 2""']"
AK Steel CARLITE® M-4 Grain Oriented Electrical Steel (Extended Electro-Magnetic Data),"['', '1.70 W/kg@Magnetic Field 1.90 T, Frequency 50.0 Hz', '0.770 W/lb@Magnetic Field 1.90 T, Frequency 50.0 Hz', 'Sheet, 0.011""; ASTM A804']","['Tensile Strength, Ultimate', '352 MPa', '51000 psi', 'In rolling direction']","['Tensile Strength, Yield', '331 MPa', '48000 psi', 'In rolling direction']","['Elongation at Break', '9.0 %', '9.0 %', 'in 2""']"
AK Steel CARLITE® M-4 Grain Oriented Electrical Steel (Extended Electro-Magnetic Data),"['', '1.86 W/kg@Magnetic Field 1.80 T, Frequency 60.0 Hz', '0.845 W/lb@Magnetic Field 1.80 T, Frequency 60.0 Hz', 'Sheet, 0.011""; ASTM A804']","['Tensile Strength, Ultimate', '352 MPa', '51000 psi', 'In rolling direction']","['Tensile Strength, Yield', '331 MPa', '48000 psi', 'In rolling direction']","['Elongation at Break', '9.0 %', '9.0 %', 'in 2""']"
AK Steel CARLITE® M-4 Grain Oriented Electrical Steel (Extended Electro-Magnetic Data),"['', '1.86 W/kg@Magnetic Field 1.90 T, Frequency 50.0 Hz', '0.845 W/lb@Magnetic Field 1.90 T, Frequency 50.0 Hz', 'Epstein Specimen, 0.011""; ASTM A343']","['Tensile Strength, Ultimate', '352 MPa', '51000 psi', 'In rolling direction']","['Tensile Strength, Yield', '331 MPa', '48000 psi', 'In rolling direction']","['Elongation at Break', '9.0 %', '9.0 %', 'in 2""']"
AK Steel CARLITE® M-4 Grain Oriented Electrical Steel (Extended Electro-Magnetic Data),"['', '1.92 W/kg@Magnetic Field 1.80 T, Frequency 60.0 Hz', '0.872 W/lb@Magnetic Field 1.80 T, Frequency 60.0 Hz', 'Epstein Specimen, 0.011""; ASTM A343']","['Tensile Strength, Ultimate', '352 MPa', '51000 psi', 'In rolling direction']","['Tensile Strength, Yield', '331 MPa', '48000 psi', 'In rolling direction']","['Elongation at Break', '9.0 %', '9.0 %', 'in 2""']"
AK Steel CARLITE® M-4 Grain Oriented Electrical Steel (Extended Electro-Magnetic Data),"['', '2.18 W/kg@Magnetic Field 1.90 T, Frequency 60.0 Hz', '0.990 W/lb@Magnetic Field 1.90 T, Frequency 60.0 Hz', 'Sheet, 0.011""; ASTM A804']","['Tensile Strength, Ultimate', '352 MPa', '51000 psi', 'In rolling direction']","['Tensile Strength, Yield', '331 MPa', '48000 psi', 'In rolling direction']","['Elongation at Break', '9.0 %', '9.0 %', 'in 2""']"
AK Steel CARLITE® M-4 Grain Oriented Electrical Steel (Extended Electro-Magnetic Data),"['', '2.40 W/kg@Magnetic Field 1.90 T, Frequency 60.0 Hz', '1.09 W/lb@Magnetic Field 1.90 T, Frequency 60.0 Hz', 'Epstein Specimen, 0.011""; ASTM A343']","['Tensile Strength, Ultimate', '352 MPa', '51000 psi', 'In rolling direction']","['Tensile Strength, Yield', '331 MPa', '48000 psi', 'In rolling direction']","['Elongation at Break', '9.0 %', '9.0 %', 'in 2""']"
AK Steel CARLITE® M-4 Grain Oriented Electrical Steel (Extended Electro-Magnetic Data),['Descriptive Properties'],"['Tensile Strength, Ultimate', '352 MPa', '51000 psi', 'In rolling direction']","['Tensile Strength, Yield', '331 MPa', '48000 psi', 'In rolling direction']","['Elongation at Break', '9.0 %', '9.0 %', 'in 2""']"
AK Steel CARLITE® M-5 Grain Oriented Electrical Steel,"['Modulus of Elasticity', '122 GPa', '17700 ksi', 'In rolling direction']","['Tensile Strength, Ultimate', '352 MPa', '51000 psi', 'In rolling direction']","['Tensile Strength, Yield', '331 MPa', '48000 psi', 'In rolling direction']","['Elongation at Break', '9.0 %', '9.0 %', 'in 2""']"
AK Steel CARLITE® M-5 Grain Oriented Electrical Steel,"['', '143 GPa', '20700 ksi', 'at 20° to rolling direction']","['Tensile Strength, Ultimate', '352 MPa', '51000 psi', 'In rolling direction']","['Tensile Strength, Yield', '331 MPa', '48000 psi', 'In rolling direction']","['Elongation at Break', '9.0 %', '9.0 %', 'in 2""']"
AK Steel CARLITE® M-5 Grain Oriented Electrical Steel,"['', '200 GPa', '29000 ksi', 'at 55° to rolling direction']","['Tensile Strength, Ultimate', '352 MPa', '51000 psi', 'In rolling direction']","['Tensile Strength, Yield', '331 MPa', '48000 psi', 'In rolling direction']","['Elongation at Break', '9.0 %', '9.0 %', 'in 2""']"
AK Steel CARLITE® M-5 Grain Oriented Electrical Steel,"['', '236 GPa', '34200 ksi', 'at 90° to rolling direction']","['Tensile Strength, Ultimate', '352 MPa', '51000 psi', 'In rolling direction']","['Tensile Strength, Yield', '331 MPa', '48000 psi', 'In rolling direction']","['Elongation at Break', '9.0 %', '9.0 %', 'in 2""']"
AK Steel CARLITE® M-5 Grain Oriented Electrical Steel,"['', '258 GPa', '37400 ksi', 'at 45° to rolling direction']","['Tensile Strength, Ultimate', '352 MPa', '51000 psi', 'In rolling direction']","['Tensile Strength, Yield', '331 MPa', '48000 psi', 'In rolling direction']","['Elongation at Break', '9.0 %', '9.0 %', 'in 2""']"
AK Steel CARLITE® M-5 Grain Oriented Electrical Steel,"['Electrical Properties', 'Metric', 'English', 'Comments']","['Tensile Strength, Ultimate', '352 MPa', '51000 psi', 'In rolling direction']","['Tensile Strength, Yield', '331 MPa', '48000 psi', 'In rolling direction']","['Elongation at Break', '9.0 %', '9.0 %', 'in 2""']"
AK Steel CARLITE® M-5 Grain Oriented Electrical Steel,"['Electrical Resistivity', '0.0000510 ohm-cm', '0.0000510 ohm-cm', '']","['Tensile Strength, Ultimate', '352 MPa', '51000 psi', 'In rolling direction']","['Tensile Strength, Yield', '331 MPa', '48000 psi', 'In rolling direction']","['Elongation at Break', '9.0 %', '9.0 %', 'in 2""']"
AK Steel CARLITE® M-5 Grain Oriented Electrical Steel,['Descriptive Properties'],"['Tensile Strength, Ultimate', '352 MPa', '51000 psi', 'In rolling direction']","['Tensile Strength, Yield', '331 MPa', '48000 psi', 'In rolling direction']","['Elongation at Break', '9.0 %', '9.0 %', 'in 2""']"
AK Steel CARLITE® M-5 Grain Oriented Electrical Steel (Extended Electro-Magnetic Data),"['Modulus of Elasticity', '122 GPa', '17700 ksi', 'In rolling direction']","['Tensile Strength, Ultimate', '352 MPa', '51000 psi', 'In rolling direction']","['Tensile Strength, Yield', '331 MPa', '48000 psi', 'In rolling direction']","['Elongation at Break', '9.0 %', '9.0 %', 'in 2""']"
AK Steel CARLITE® M-5 Grain Oriented Electrical Steel (Extended Electro-Magnetic Data),"['', '143 GPa', '20700 ksi', 'at 20° to rolling direction']","['Tensile Strength, Ultimate', '352 MPa', '51000 psi', 'In rolling direction']","['Tensile Strength, Yield', '331 MPa', '48000 psi', 'In rolling direction']","['Elongation at Break', '9.0 %', '9.0 %', 'in 2""']"
AK Steel CARLITE® M-5 Grain Oriented Electrical Steel (Extended Electro-Magnetic Data),"['', '200 GPa', '29000 ksi', 'at 55° to rolling direction']","['Tensile Strength, Ultimate', '352 MPa', '51000 psi', 'In rolling direction']","['Tensile Strength, Yield', '331 MPa', '48000 psi', 'In rolling direction']","['Elongation at Break', '9.0 %', '9.0 %', 'in 2""']"
AK Steel CARLITE® M-5 Grain Oriented Electrical Steel (Extended Electro-Magnetic Data),"['', '236 GPa', '34200 ksi', 'at 90° to rolling direction']","['Tensile Strength, Ultimate', '352 MPa', '51000 psi', 'In rolling direction']","['Tensile Strength, Yield', '331 MPa', '48000 psi', 'In rolling direction']","['Elongation at Break', '9.0 %', '9.0 %', 'in 2""']"
AK Steel CARLITE® M-5 Grain Oriented Electrical Steel (Extended Electro-Magnetic Data),"['', '258 GPa', '37400 ksi', 'at 45° to rolling direction']","['Tensile Strength, Ultimate', '352 MPa', '51000 psi', 'In rolling direction']","['Tensile Strength, Yield', '331 MPa', '48000 psi', 'In rolling direction']","['Elongation at Break', '9.0 %', '9.0 %', 'in 2""']"
AK Steel CARLITE® M-5 Grain Oriented Electrical Steel (Extended Electro-Magnetic Data),"['Electrical Properties', 'Metric', 'English', 'Comments']","['Tensile Strength, Ultimate', '352 MPa', '51000 psi', 'In rolling direction']","['Tensile Strength, Yield', '331 MPa', '48000 psi', 'In rolling direction']","['Elongation at Break', '9.0 %', '9.0 %', 'in 2""']"
AK Steel CARLITE® M-5 Grain Oriented Electrical Steel (Extended Electro-Magnetic Data),"['Exciting Power (RMS)', '0.00252 RMS AT/cm@Magnetic Field 0.100 T, Frequency 50.0 Hz', '0.00398 RMS VA/lb@Magnetic Field 0.100 T, Frequency 50.0 Hz', 'Epstein Specimen, 0.012""; ASTM A343']","['Tensile Strength, Ultimate', '352 MPa', '51000 psi', 'In rolling direction']","['Tensile Strength, Yield', '331 MPa', '48000 psi', 'In rolling direction']","['Elongation at Break', '9.0 %', '9.0 %', 'in 2""']"
AK Steel CARLITE® M-5 Grain Oriented Electrical Steel (Extended Electro-Magnetic Data),"['', '0.00264 RMS AT/cm@Magnetic Field 0.100 T, Frequency 50.0 Hz', '0.00418 RMS VA/lb@Magnetic Field 0.100 T, Frequency 50.0 Hz', 'Sheet, 0.012""; ASTM A804']","['Tensile Strength, Ultimate', '352 MPa', '51000 psi', 'In rolling direction']","['Tensile Strength, Yield', '331 MPa', '48000 psi', 'In rolling direction']","['Elongation at Break', '9.0 %', '9.0 %', 'in 2""']"
AK Steel CARLITE® M-5 Grain Oriented Electrical Steel (Extended Electro-Magnetic Data),"['', '0.00314 RMS AT/cm@Magnetic Field 0.100 T, Frequency 60.0 Hz', '0.00496 RMS VA/lb@Magnetic Field 0.100 T, Frequency 60.0 Hz', 'Epstein Specimen, 0.012""; ASTM A343']","['Tensile Strength, Ultimate', '352 MPa', '51000 psi', 'In rolling direction']","['Tensile Strength, Yield', '331 MPa', '48000 psi', 'In rolling direction']","['Elongation at Break', '9.0 %', '9.0 %', 'in 2""']"
AK Steel CARLITE® M-5 Grain Oriented Electrical Steel (Extended Electro-Magnetic Data),"['', '0.00330 RMS AT/cm@Magnetic Field 0.100 T, Frequency 60.0 Hz', '0.00521 RMS VA/lb@Magnetic Field 0.100 T, Frequency 60.0 Hz', 'Sheet, 0.012""; ASTM A804']","['Tensile Strength, Ultimate', '352 MPa', '51000 psi', 'In rolling direction']","['Tensile Strength, Yield', '331 MPa', '48000 psi', 'In rolling direction']","['Elongation at Break', '9.0 %', '9.0 %', 'in 2""']"
AK Steel CARLITE® M-5 Grain Oriented Electrical Steel (Extended Electro-Magnetic Data),"['', '0.00854 RMS AT/cm@Magnetic Field 0.200 T, Frequency 50.0 Hz', '0.0135 RMS VA/lb@Magnetic Field 0.200 T, Frequency 50.0 Hz', 'Epstein Specimen, 0.012""; ASTM A343']","['Tensile Strength, Ultimate', '352 MPa', '51000 psi', 'In rolling direction']","['Tensile Strength, Yield', '331 MPa', '48000 psi', 'In rolling direction']","['Elongation at Break', '9.0 %', '9.0 %', 'in 2""']"
AK Steel CARLITE® M-5 Grain Oriented Electrical Steel (Extended Electro-Magnetic Data),"['', '0.00873 RMS AT/cm@Magnetic Field 0.200 T, Frequency 50.0 Hz', '0.0138 RMS VA/lb@Magnetic Field 0.200 T, Frequency 50.0 Hz', 'Sheet, 0.012""; ASTM A804']","['Tensile Strength, Ultimate', '352 MPa', '51000 psi', 'In rolling direction']","['Tensile Strength, Yield', '331 MPa', '48000 psi', 'In rolling direction']","['Elongation at Break', '9.0 %', '9.0 %', 'in 2""']"
AK Steel CARLITE® M-5 Grain Oriented Electrical Steel (Extended Electro-Magnetic Data),"['', '0.0108 RMS AT/cm@Magnetic Field 0.200 T, Frequency 60.0 Hz', '0.0171 RMS VA/lb@Magnetic Field 0.200 T, Frequency 60.0 Hz', 'Epstein Specimen, 0.012""; ASTM A343']","['Tensile Strength, Ultimate', '352 MPa', '51000 psi', 'In rolling direction']","['Tensile Strength, Yield', '331 MPa', '48000 psi', 'In rolling direction']","['Elongation at Break', '9.0 %', '9.0 %', 'in 2""']"
AK Steel CARLITE® M-5 Grain Oriented Electrical Steel (Extended Electro-Magnetic Data),"['', '0.0110 RMS AT/cm@Magnetic Field 0.200 T, Frequency 60.0 Hz', '0.0174 RMS VA/lb@Magnetic Field 0.200 T, Frequency 60.0 Hz', 'Sheet, 0.012""; ASTM A804']","['Tensile Strength, Ultimate', '352 MPa', '51000 psi', 'In rolling direction']","['Tensile Strength, Yield', '331 MPa', '48000 psi', 'In rolling direction']","['Elongation at Break', '9.0 %', '9.0 %', 'in 2""']"
AK Steel CARLITE® M-5 Grain Oriented Electrical Steel (Extended Electro-Magnetic Data),"['', '0.0173 RMS AT/cm@Magnetic Field 0.300 T, Frequency 50.0 Hz', '0.0274 RMS VA/lb@Magnetic Field 0.300 T, Frequency 50.0 Hz', 'Epstein Specimen, 0.012""; ASTM A343']","['Tensile Strength, Ultimate', '352 MPa', '51000 psi', 'In rolling direction']","['Tensile Strength, Yield', '331 MPa', '48000 psi', 'In rolling direction']","['Elongation at Break', '9.0 %', '9.0 %', 'in 2""']"
AK Steel CARLITE® M-5 Grain Oriented Electrical Steel (Extended Electro-Magnetic Data),"['', '0.0174 RMS AT/cm@Magnetic Field 0.300 T, Frequency 50.0 Hz', '0.0275 RMS VA/lb@Magnetic Field 0.300 T, Frequency 50.0 Hz', 'Sheet, 0.012""; ASTM A804']","['Tensile Strength, Ultimate', '352 MPa', '51000 psi', 'In rolling direction']","['Tensile Strength, Yield', '331 MPa', '48000 psi', 'In rolling direction']","['Elongation at Break', '9.0 %', '9.0 %', 'in 2""']"
AK Steel CARLITE® M-5 Grain Oriented Electrical Steel (Extended Electro-Magnetic Data),"['', '0.0220 RMS AT/cm@Magnetic Field 0.300 T, Frequency 60.0 Hz', '0.0347 RMS VA/lb@Magnetic Field 0.300 T, Frequency 60.0 Hz', 'Epstein Specimen, 0.012""; ASTM A343']","['Tensile Strength, Ultimate', '352 MPa', '51000 psi', 'In rolling direction']","['Tensile Strength, Yield', '331 MPa', '48000 psi', 'In rolling direction']","['Elongation at Break', '9.0 %', '9.0 %', 'in 2""']"
AK Steel CARLITE® M-5 Grain Oriented Electrical Steel (Extended Electro-Magnetic Data),"['', '0.0220 RMS AT/cm@Magnetic Field 0.300 T, Frequency 60.0 Hz', '0.0348 RMS VA/lb@Magnetic Field 0.300 T, Frequency 60.0 Hz', 'Sheet, 0.012""; ASTM A804']","['Tensile Strength, Ultimate', '352 MPa', '51000 psi', 'In rolling direction']","['Tensile Strength, Yield', '331 MPa', '48000 psi', 'In rolling direction']","['Elongation at Break', '9.0 %', '9.0 %', 'in 2""']"
AK Steel CARLITE® M-5 Grain Oriented Electrical Steel (Extended Electro-Magnetic Data),"['', '0.0283 RMS AT/cm@Magnetic Field 0.400 T, Frequency 50.0 Hz', '0.0447 RMS VA/lb@Magnetic Field 0.400 T, Frequency 50.0 Hz', 'Sheet, 0.012""; ASTM A804']","['Tensile Strength, Ultimate', '352 MPa', '51000 psi', 'In rolling direction']","['Tensile Strength, Yield', '331 MPa', '48000 psi', 'In rolling direction']","['Elongation at Break', '9.0 %', '9.0 %', 'in 2""']"
AK Steel CARLITE® M-5 Grain Oriented Electrical Steel (Extended Electro-Magnetic Data),"['', '0.0283 RMS AT/cm@Magnetic Field 0.400 T, Frequency 50.0 Hz', '0.0448 RMS VA/lb@Magnetic Field 0.400 T, Frequency 50.0 Hz', 'Epstein Specimen, 0.012""; ASTM A343']","['Tensile Strength, Ultimate', '352 MPa', '51000 psi', 'In rolling direction']","['Tensile Strength, Yield', '331 MPa', '48000 psi', 'In rolling direction']","['Elongation at Break', '9.0 %', '9.0 %', 'in 2""']"
AK Steel CARLITE® M-5 Grain Oriented Electrical Steel (Extended Electro-Magnetic Data),"['', '0.0359 RMS AT/cm@Magnetic Field 0.400 T, Frequency 60.0 Hz', '0.0567 RMS VA/lb@Magnetic Field 0.400 T, Frequency 60.0 Hz', 'Sheet, 0.012""; ASTM A804']","['Tensile Strength, Ultimate', '352 MPa', '51000 psi', 'In rolling direction']","['Tensile Strength, Yield', '331 MPa', '48000 psi', 'In rolling direction']","['Elongation at Break', '9.0 %', '9.0 %', 'in 2""']"
AK Steel CARLITE® M-5 Grain Oriented Electrical Steel (Extended Electro-Magnetic Data),"['', '0.0360 RMS AT/cm@Magnetic Field 0.400 T, Frequency 60.0 Hz', '0.0569 RMS VA/lb@Magnetic Field 0.400 T, Frequency 60.0 Hz', 'Epstein Specimen, 0.012""; ASTM A343']","['Tensile Strength, Ultimate', '352 MPa', '51000 psi', 'In rolling direction']","['Tensile Strength, Yield', '331 MPa', '48000 psi', 'In rolling direction']","['Elongation at Break', '9.0 %', '9.0 %', 'in 2""']"
AK Steel CARLITE® M-5 Grain Oriented Electrical Steel (Extended Electro-Magnetic Data),"['', '0.0411 RMS AT/cm@Magnetic Field 0.500 T, Frequency 50.0 Hz', '0.0650 RMS VA/lb@Magnetic Field 0.500 T, Frequency 50.0 Hz', 'Sheet, 0.012""; ASTM A804']","['Tensile Strength, Ultimate', '352 MPa', '51000 psi', 'In rolling direction']","['Tensile Strength, Yield', '331 MPa', '48000 psi', 'In rolling direction']","['Elongation at Break', '9.0 %', '9.0 %', 'in 2""']"
AK Steel CARLITE® M-5 Grain Oriented Electrical Steel (Extended Electro-Magnetic Data),"['', '0.0413 RMS AT/cm@Magnetic Field 0.500 T, Frequency 50.0 Hz', '0.0652 RMS VA/lb@Magnetic Field 0.500 T, Frequency 50.0 Hz', 'Epstein Specimen, 0.012""; ASTM A343']","['Tensile Strength, Ultimate', '352 MPa', '51000 psi', 'In rolling direction']","['Tensile Strength, Yield', '331 MPa', '48000 psi', 'In rolling direction']","['Elongation at Break', '9.0 %', '9.0 %', 'in 2""']"
AK Steel CARLITE® M-5 Grain Oriented Electrical Steel (Extended Electro-Magnetic Data),"['', '0.0523 RMS AT/cm@Magnetic Field 0.500 T, Frequency 60.0 Hz', '0.0827 RMS VA/lb@Magnetic Field 0.500 T, Frequency 60.0 Hz', 'Sheet, 0.012""; ASTM A804']","['Tensile Strength, Ultimate', '352 MPa', '51000 psi', 'In rolling direction']","['Tensile Strength, Yield', '331 MPa', '48000 psi', 'In rolling direction']","['Elongation at Break', '9.0 %', '9.0 %', 'in 2""']"
AK Steel CARLITE® M-5 Grain Oriented Electrical Steel (Extended Electro-Magnetic Data),"['', '0.0526 RMS AT/cm@Magnetic Field 0.500 T, Frequency 60.0 Hz', '0.0831 RMS VA/lb@Magnetic Field 0.500 T, Frequency 60.0 Hz', 'Epstein Specimen, 0.012""; ASTM A343']","['Tensile Strength, Ultimate', '352 MPa', '51000 psi', 'In rolling direction']","['Tensile Strength, Yield', '331 MPa', '48000 psi', 'In rolling direction']","['Elongation at Break', '9.0 %', '9.0 %', 'in 2""']"
AK Steel CARLITE® M-5 Grain Oriented Electrical Steel (Extended Electro-Magnetic Data),"['', '0.0558 RMS AT/cm@Magnetic Field 0.600 T, Frequency 50.0 Hz', '0.0882 RMS VA/lb@Magnetic Field 0.600 T, Frequency 50.0 Hz', 'Sheet, 0.012""; ASTM A804']","['Tensile Strength, Ultimate', '352 MPa', '51000 psi', 'In rolling direction']","['Tensile Strength, Yield', '331 MPa', '48000 psi', 'In rolling direction']","['Elongation at Break', '9.0 %', '9.0 %', 'in 2""']"
AK Steel CARLITE® M-5 Grain Oriented Electrical Steel (Extended Electro-Magnetic Data),"['', '0.0561 RMS AT/cm@Magnetic Field 0.600 T, Frequency 50.0 Hz', '0.0887 RMS VA/lb@Magnetic Field 0.600 T, Frequency 50.0 Hz', 'Epstein Specimen, 0.012""; ASTM A343']","['Tensile Strength, Ultimate', '352 MPa', '51000 psi', 'In rolling direction']","['Tensile Strength, Yield', '331 MPa', '48000 psi', 'In rolling direction']","['Elongation at Break', '9.0 %', '9.0 %', 'in 2""']"
AK Steel CARLITE® M-5 Grain Oriented Electrical Steel (Extended Electro-Magnetic Data),"['', '0.0709 RMS AT/cm@Magnetic Field 0.600 T, Frequency 60.0 Hz', '0.112 RMS VA/lb@Magnetic Field 0.600 T, Frequency 60.0 Hz', 'Sheet, 0.012""; ASTM A804']","['Tensile Strength, Ultimate', '352 MPa', '51000 psi', 'In rolling direction']","['Tensile Strength, Yield', '331 MPa', '48000 psi', 'In rolling direction']","['Elongation at Break', '9.0 %', '9.0 %', 'in 2""']"
AK Steel CARLITE® M-5 Grain Oriented Electrical Steel (Extended Electro-Magnetic Data),"['', '0.0715 RMS AT/cm@Magnetic Field 0.600 T, Frequency 60.0 Hz', '0.113 RMS VA/lb@Magnetic Field 0.600 T, Frequency 60.0 Hz', 'Epstein Specimen, 0.012""; ASTM A343']","['Tensile Strength, Ultimate', '352 MPa', '51000 psi', 'In rolling direction']","['Tensile Strength, Yield', '331 MPa', '48000 psi', 'In rolling direction']","['Elongation at Break', '9.0 %', '9.0 %', 'in 2""']"
AK Steel CARLITE® M-5 Grain Oriented Electrical Steel (Extended Electro-Magnetic Data),"['', '0.0721 RMS AT/cm@Magnetic Field 0.700 T, Frequency 50.0 Hz', '0.114 RMS VA/lb@Magnetic Field 0.700 T, Frequency 50.0 Hz', 'Sheet, 0.012""; ASTM A804']","['Tensile Strength, Ultimate', '352 MPa', '51000 psi', 'In rolling direction']","['Tensile Strength, Yield', '331 MPa', '48000 psi', 'In rolling direction']","['Elongation at Break', '9.0 %', '9.0 %', 'in 2""']"
AK Steel CARLITE® M-5 Grain Oriented Electrical Steel (Extended Electro-Magnetic Data),"['', '0.0728 RMS AT/cm@Magnetic Field 0.700 T, Frequency 50.0 Hz', '0.115 RMS VA/lb@Magnetic Field 0.700 T, Frequency 50.0 Hz', 'Epstein Specimen, 0.012""; ASTM A343']","['Tensile Strength, Ultimate', '352 MPa', '51000 psi', 'In rolling direction']","['Tensile Strength, Yield', '331 MPa', '48000 psi', 'In rolling direction']","['Elongation at Break', '9.0 %', '9.0 %', 'in 2""']"
AK Steel CARLITE® M-5 Grain Oriented Electrical Steel (Extended Electro-Magnetic Data),"['', '0.0911 RMS AT/cm@Magnetic Field 0.800 T, Frequency 50.0 Hz', '0.144 RMS VA/lb@Magnetic Field 0.800 T, Frequency 50.0 Hz', 'Sheet, 0.012""; ASTM A804']","['Tensile Strength, Ultimate', '352 MPa', '51000 psi', 'In rolling direction']","['Tensile Strength, Yield', '331 MPa', '48000 psi', 'In rolling direction']","['Elongation at Break', '9.0 %', '9.0 %', 'in 2""']"
AK Steel CARLITE® M-5 Grain Oriented Electrical Steel (Extended Electro-Magnetic Data),"['', '0.0917 RMS AT/cm@Magnetic Field 0.800 T, Frequency 50.0 Hz', '0.145 RMS VA/lb@Magnetic Field 0.800 T, Frequency 50.0 Hz', 'Epstein Specimen, 0.012""; ASTM A343']","['Tensile Strength, Ultimate', '352 MPa', '51000 psi', 'In rolling direction']","['Tensile Strength, Yield', '331 MPa', '48000 psi', 'In rolling direction']","['Elongation at Break', '9.0 %', '9.0 %', 'in 2""']"
AK Steel CARLITE® M-5 Grain Oriented Electrical Steel (Extended Electro-Magnetic Data),"['', '0.0930 RMS AT/cm@Magnetic Field 0.700 T, Frequency 60.0 Hz', '0.147 RMS VA/lb@Magnetic Field 0.700 T, Frequency 60.0 Hz', 'Sheet, 0.012""; ASTM A804']","['Tensile Strength, Ultimate', '352 MPa', '51000 psi', 'In rolling direction']","['Tensile Strength, Yield', '331 MPa', '48000 psi', 'In rolling direction']","['Elongation at Break', '9.0 %', '9.0 %', 'in 2""']"
AK Steel CARLITE® M-5 Grain Oriented Electrical Steel (Extended Electro-Magnetic Data),"['', '0.0930 RMS AT/cm@Magnetic Field 0.700 T, Frequency 60.0 Hz', '0.147 RMS VA/lb@Magnetic Field 0.700 T, Frequency 60.0 Hz', 'Epstein Specimen, 0.012""; ASTM A343']","['Tensile Strength, Ultimate', '352 MPa', '51000 psi', 'In rolling direction']","['Tensile Strength, Yield', '331 MPa', '48000 psi', 'In rolling direction']","['Elongation at Break', '9.0 %', '9.0 %', 'in 2""']"
AK Steel CARLITE® M-5 Grain Oriented Electrical Steel (Extended Electro-Magnetic Data),"['', '0.112 RMS AT/cm@Magnetic Field 0.900 T, Frequency 50.0 Hz', '0.177 RMS VA/lb@Magnetic Field 0.900 T, Frequency 50.0 Hz', 'Sheet, 0.012""; ASTM A804']","['Tensile Strength, Ultimate', '352 MPa', '51000 psi', 'In rolling direction']","['Tensile Strength, Yield', '331 MPa', '48000 psi', 'In rolling direction']","['Elongation at Break', '9.0 %', '9.0 %', 'in 2""']"
AK Steel CARLITE® M-5 Grain Oriented Electrical Steel (Extended Electro-Magnetic Data),"['', '0.113 RMS AT/cm@Magnetic Field 0.900 T, Frequency 50.0 Hz', '0.178 RMS VA/lb@Magnetic Field 0.900 T, Frequency 50.0 Hz', 'Epstein Specimen, 0.012""; ASTM A343']","['Tensile Strength, Ultimate', '352 MPa', '51000 psi', 'In rolling direction']","['Tensile Strength, Yield', '331 MPa', '48000 psi', 'In rolling direction']","['Elongation at Break', '9.0 %', '9.0 %', 'in 2""']"
AK Steel CARLITE® M-5 Grain Oriented Electrical Steel (Extended Electro-Magnetic Data),"['', '0.117 RMS AT/cm@Magnetic Field 0.800 T, Frequency 60.0 Hz', '0.185 RMS VA/lb@Magnetic Field 0.800 T, Frequency 60.0 Hz', 'Sheet, 0.012""; ASTM A804']","['Tensile Strength, Ultimate', '352 MPa', '51000 psi', 'In rolling direction']","['Tensile Strength, Yield', '331 MPa', '48000 psi', 'In rolling direction']","['Elongation at Break', '9.0 %', '9.0 %', 'in 2""']"
AK Steel CARLITE® M-5 Grain Oriented Electrical Steel (Extended Electro-Magnetic Data),"['', '0.118 RMS AT/cm@Magnetic Field 0.800 T, Frequency 60.0 Hz', '0.186 RMS VA/lb@Magnetic Field 0.800 T, Frequency 60.0 Hz', 'Epstein Specimen, 0.012""; ASTM A343']","['Tensile Strength, Ultimate', '352 MPa', '51000 psi', 'In rolling direction']","['Tensile Strength, Yield', '331 MPa', '48000 psi', 'In rolling direction']","['Elongation at Break', '9.0 %', '9.0 %', 'in 2""']"
AK Steel CARLITE® M-5 Grain Oriented Electrical Steel (Extended Electro-Magnetic Data),"['', '0.136 RMS AT/cm@Magnetic Field 1.00 T, Frequency 50.0 Hz', '0.215 RMS VA/lb@Magnetic Field 1.00 T, Frequency 50.0 Hz', 'Epstein Specimen, 0.012""; ASTM A343']","['Tensile Strength, Ultimate', '352 MPa', '51000 psi', 'In rolling direction']","['Tensile Strength, Yield', '331 MPa', '48000 psi', 'In rolling direction']","['Elongation at Break', '9.0 %', '9.0 %', 'in 2""']"
AK Steel CARLITE® M-5 Grain Oriented Electrical Steel (Extended Electro-Magnetic Data),"['', '0.136 RMS AT/cm@Magnetic Field 1.00 T, Frequency 50.0 Hz', '0.215 RMS VA/lb@Magnetic Field 1.00 T, Frequency 50.0 Hz', 'Sheet, 0.012""; ASTM A804']","['Tensile Strength, Ultimate', '352 MPa', '51000 psi', 'In rolling direction']","['Tensile Strength, Yield', '331 MPa', '48000 psi', 'In rolling direction']","['Elongation at Break', '9.0 %', '9.0 %', 'in 2""']"
AK Steel CARLITE® M-5 Grain Oriented Electrical Steel (Extended Electro-Magnetic Data),"['', '0.144 RMS AT/cm@Magnetic Field 0.900 T, Frequency 60.0 Hz', '0.228 RMS VA/lb@Magnetic Field 0.900 T, Frequency 60.0 Hz', 'Sheet, 0.012""; ASTM A804']","['Tensile Strength, Ultimate', '352 MPa', '51000 psi', 'In rolling direction']","['Tensile Strength, Yield', '331 MPa', '48000 psi', 'In rolling direction']","['Elongation at Break', '9.0 %', '9.0 %', 'in 2""']"
AK Steel CARLITE® M-5 Grain Oriented Electrical Steel (Extended Electro-Magnetic Data),"['', '0.145 RMS AT/cm@Magnetic Field 0.900 T, Frequency 60.0 Hz', '0.229 RMS VA/lb@Magnetic Field 0.900 T, Frequency 60.0 Hz', 'Epstein Specimen, 0.012""; ASTM A343']","['Tensile Strength, Ultimate', '352 MPa', '51000 psi', 'In rolling direction']","['Tensile Strength, Yield', '331 MPa', '48000 psi', 'In rolling direction']","['Elongation at Break', '9.0 %', '9.0 %', 'in 2""']"
AK Steel CARLITE® M-5 Grain Oriented Electrical Steel (Extended Electro-Magnetic Data),"['', '0.163 RMS AT/cm@Magnetic Field 1.10 T, Frequency 50.0 Hz', '0.258 RMS VA/lb@Magnetic Field 1.10 T, Frequency 50.0 Hz', 'Sheet, 0.012""; ASTM A804']","['Tensile Strength, Ultimate', '352 MPa', '51000 psi', 'In rolling direction']","['Tensile Strength, Yield', '331 MPa', '48000 psi', 'In rolling direction']","['Elongation at Break', '9.0 %', '9.0 %', 'in 2""']"
