Repository: josiahZXY/AI-assisted-Discovering-High-Strength-and-Ductility-Alloys-and-Database-Development

如果想看完整结果的话，请在这里下载论文观看: https://www.researchgate.net/publication/342881088_AI-assisted_Discovering_High_Strength_and_Ductility_Alloys_and_Database_Development.
喜欢的话请一键三连： star, watch,fork.

作者:张焇烊 2020/4/30

# AI-assisted-Discovering-High-Strength-and-Ductility-Alloys-and-Database-Development
    请将本文件解压放置在D盘下面,在使用user_interface之前，请先将AI-assisted-Discovering-High-Strength-and-Ductility-Alloys-and-Database-Development\Machine_learning\pipeline\p_files下的两个压缩文件解压至当前目录，否则user_interface功能不全。
    Please unzip this file and place it under the D drive.

File: database/Matweb_original_database/Mathweb/ElectronicMagnetic Alloy0.csv (part 6 of 6)
Platnium-13 Rhodium Type R Thermocouple Alloy,"['Platinum, Pt', '87 %', '87 %', '']","['Tensile Strength, Ultimate', '331 MPa', '48000 psi', 'annealed']","['Tensile Strength, Yield', '190 MPa@Strain 0.200 %', '27600 psi@Strain 0.200 %', 'annealed']","['Elongation at Break', '32 %', '32 %', '']"
AK Steel CARLITE® M-5 Grain Oriented Electrical Steel (Extended Electro-Magnetic Data),"['', '0.164 RMS AT/cm@Magnetic Field 1.10 T, Frequency 50.0 Hz', '0.259 RMS VA/lb@Magnetic Field 1.10 T, Frequency 50.0 Hz', 'Epstein Specimen, 0.012""; ASTM A343']","['Tensile Strength, Ultimate', '352 MPa', '51000 psi', 'In rolling direction']","['Tensile Strength, Yield', '331 MPa', '48000 psi', 'In rolling direction']","['Elongation at Break', '9.0 %', '9.0 %', 'in 2""']"
AK Steel CARLITE® M-5 Grain Oriented Electrical Steel (Extended Electro-Magnetic Data),"['', '0.175 RMS AT/cm@Magnetic Field 1.00 T, Frequency 60.0 Hz', '0.276 RMS VA/lb@Magnetic Field 1.00 T, Frequency 60.0 Hz', 'Sheet, 0.012""; ASTM A804']","['Tensile Strength, Ultimate', '352 MPa', '51000 psi', 'In rolling direction']","['Tensile Strength, Yield', '331 MPa', '48000 psi', 'In rolling direction']","['Elongation at Break', '9.0 %', '9.0 %', 'in 2""']"
AK Steel CARLITE® M-5 Grain Oriented Electrical Steel (Extended Electro-Magnetic Data),"['', '0.175 RMS AT/cm@Magnetic Field 1.00 T, Frequency 60.0 Hz', '0.277 RMS VA/lb@Magnetic Field 1.00 T, Frequency 60.0 Hz', 'Epstein Specimen, 0.012""; ASTM A343']","['Tensile Strength, Ultimate', '352 MPa', '51000 psi', 'In rolling direction']","['Tensile Strength, Yield', '331 MPa', '48000 psi', 'In rolling direction']","['Elongation at Break', '9.0 %', '9.0 %', 'in 2""']"
AK Steel CARLITE® M-5 Grain Oriented Electrical Steel (Extended Electro-Magnetic Data),"['', '0.196 RMS AT/cm@Magnetic Field 1.20 T, Frequency 50.0 Hz', '0.309 RMS VA/lb@Magnetic Field 1.20 T, Frequency 50.0 Hz', 'Epstein Specimen, 0.012""; ASTM A343']","['Tensile Strength, Ultimate', '352 MPa', '51000 psi', 'In rolling direction']","['Tensile Strength, Yield', '331 MPa', '48000 psi', 'In rolling direction']","['Elongation at Break', '9.0 %', '9.0 %', 'in 2""']"
AK Steel CARLITE® M-5 Grain Oriented Electrical Steel (Extended Electro-Magnetic Data),"['', '0.196 RMS AT/cm@Magnetic Field 1.20 T, Frequency 50.0 Hz', '0.309 RMS VA/lb@Magnetic Field 1.20 T, Frequency 50.0 Hz', 'Sheet, 0.012""; ASTM A804']","['Tensile Strength, Ultimate', '352 MPa', '51000 psi', 'In rolling direction']","['Tensile Strength, Yield', '331 MPa', '48000 psi', 'In rolling direction']","['Elongation at Break', '9.0 %', '9.0 %', 'in 2""']"
AK Steel CARLITE® M-5 Grain Oriented Electrical Steel (Extended Electro-Magnetic Data),"['', '0.209 RMS AT/cm@Magnetic Field 1.10 T, Frequency 60.0 Hz', '0.331 RMS VA/lb@Magnetic Field 1.10 T, Frequency 60.0 Hz', 'Sheet, 0.012""; ASTM A804']","['Tensile Strength, Ultimate', '352 MPa', '51000 psi', 'In rolling direction']","['Tensile Strength, Yield', '331 MPa', '48000 psi', 'In rolling direction']","['Elongation at Break', '9.0 %', '9.0 %', 'in 2""']"
AK Steel CARLITE® M-5 Grain Oriented Electrical Steel (Extended Electro-Magnetic Data),"['', '0.210 RMS AT/cm@Magnetic Field 1.10 T, Frequency 60.0 Hz', '0.332 RMS VA/lb@Magnetic Field 1.10 T, Frequency 60.0 Hz', 'Epstein Specimen, 0.012""; ASTM A343']","['Tensile Strength, Ultimate', '352 MPa', '51000 psi', 'In rolling direction']","['Tensile Strength, Yield', '331 MPa', '48000 psi', 'In rolling direction']","['Elongation at Break', '9.0 %', '9.0 %', 'in 2""']"
AK Steel CARLITE® M-5 Grain Oriented Electrical Steel (Extended Electro-Magnetic Data),"['', '0.235 RMS AT/cm@Magnetic Field 1.30 T, Frequency 50.0 Hz', '0.371 RMS VA/lb@Magnetic Field 1.30 T, Frequency 50.0 Hz', 'Epstein Specimen, 0.012""; ASTM A343']","['Tensile Strength, Ultimate', '352 MPa', '51000 psi', 'In rolling direction']","['Tensile Strength, Yield', '331 MPa', '48000 psi', 'In rolling direction']","['Elongation at Break', '9.0 %', '9.0 %', 'in 2""']"
AK Steel CARLITE® M-5 Grain Oriented Electrical Steel (Extended Electro-Magnetic Data),"['', '0.235 RMS AT/cm@Magnetic Field 1.30 T, Frequency 50.0 Hz', '0.372 RMS VA/lb@Magnetic Field 1.30 T, Frequency 50.0 Hz', 'Sheet, 0.012""; ASTM A804']","['Tensile Strength, Ultimate', '352 MPa', '51000 psi', 'In rolling direction']","['Tensile Strength, Yield', '331 MPa', '48000 psi', 'In rolling direction']","['Elongation at Break', '9.0 %', '9.0 %', 'in 2""']"
AK Steel CARLITE® M-5 Grain Oriented Electrical Steel (Extended Electro-Magnetic Data),"['', '0.251 RMS AT/cm@Magnetic Field 1.20 T, Frequency 60.0 Hz', '0.396 RMS VA/lb@Magnetic Field 1.20 T, Frequency 60.0 Hz', 'Epstein Specimen, 0.012""; ASTM A343']","['Tensile Strength, Ultimate', '352 MPa', '51000 psi', 'In rolling direction']","['Tensile Strength, Yield', '331 MPa', '48000 psi', 'In rolling direction']","['Elongation at Break', '9.0 %', '9.0 %', 'in 2""']"
AK Steel CARLITE® M-5 Grain Oriented Electrical Steel (Extended Electro-Magnetic Data),"['', '0.251 RMS AT/cm@Magnetic Field 1.20 T, Frequency 60.0 Hz', '0.396 RMS VA/lb@Magnetic Field 1.20 T, Frequency 60.0 Hz', 'Sheet, 0.012""; ASTM A804']","['Tensile Strength, Ultimate', '352 MPa', '51000 psi', 'In rolling direction']","['Tensile Strength, Yield', '331 MPa', '48000 psi', 'In rolling direction']","['Elongation at Break', '9.0 %', '9.0 %', 'in 2""']"
AK Steel CARLITE® M-5 Grain Oriented Electrical Steel (Extended Electro-Magnetic Data),"['', '0.286 RMS AT/cm@Magnetic Field 1.40 T, Frequency 50.0 Hz', '0.452 RMS VA/lb@Magnetic Field 1.40 T, Frequency 50.0 Hz', 'Epstein Specimen, 0.012""; ASTM A343']","['Tensile Strength, Ultimate', '352 MPa', '51000 psi', 'In rolling direction']","['Tensile Strength, Yield', '331 MPa', '48000 psi', 'In rolling direction']","['Elongation at Break', '9.0 %', '9.0 %', 'in 2""']"
AK Steel CARLITE® M-5 Grain Oriented Electrical Steel (Extended Electro-Magnetic Data),"['', '0.289 RMS AT/cm@Magnetic Field 1.40 T, Frequency 50.0 Hz', '0.456 RMS VA/lb@Magnetic Field 1.40 T, Frequency 50.0 Hz', 'Sheet, 0.012""; ASTM A804']","['Tensile Strength, Ultimate', '352 MPa', '51000 psi', 'In rolling direction']","['Tensile Strength, Yield', '331 MPa', '48000 psi', 'In rolling direction']","['Elongation at Break', '9.0 %', '9.0 %', 'in 2""']"
AK Steel CARLITE® M-5 Grain Oriented Electrical Steel (Extended Electro-Magnetic Data),"['', '0.300 RMS AT/cm@Magnetic Field 1.30 T, Frequency 60.0 Hz', '0.474 RMS VA/lb@Magnetic Field 1.30 T, Frequency 60.0 Hz', 'Epstein Specimen, 0.012""; ASTM A343']","['Tensile Strength, Ultimate', '352 MPa', '51000 psi', 'In rolling direction']","['Tensile Strength, Yield', '331 MPa', '48000 psi', 'In rolling direction']","['Elongation at Break', '9.0 %', '9.0 %', 'in 2""']"
AK Steel CARLITE® M-5 Grain Oriented Electrical Steel (Extended Electro-Magnetic Data),"['', '0.301 RMS AT/cm@Magnetic Field 1.30 T, Frequency 60.0 Hz', '0.476 RMS VA/lb@Magnetic Field 1.30 T, Frequency 60.0 Hz', 'Sheet, 0.012""; ASTM A804']","['Tensile Strength, Ultimate', '352 MPa', '51000 psi', 'In rolling direction']","['Tensile Strength, Yield', '331 MPa', '48000 psi', 'In rolling direction']","['Elongation at Break', '9.0 %', '9.0 %', 'in 2""']"
AK Steel CARLITE® M-5 Grain Oriented Electrical Steel (Extended Electro-Magnetic Data),"['', '0.362 RMS AT/cm@Magnetic Field 1.50 T, Frequency 50.0 Hz', '0.572 RMS VA/lb@Magnetic Field 1.50 T, Frequency 50.0 Hz', 'Epstein Specimen, 0.012""; ASTM A343']","['Tensile Strength, Ultimate', '352 MPa', '51000 psi', 'In rolling direction']","['Tensile Strength, Yield', '331 MPa', '48000 psi', 'In rolling direction']","['Elongation at Break', '9.0 %', '9.0 %', 'in 2""']"
AK Steel CARLITE® M-5 Grain Oriented Electrical Steel (Extended Electro-Magnetic Data),"['', '0.364 RMS AT/cm@Magnetic Field 1.40 T, Frequency 60.0 Hz', '0.575 RMS VA/lb@Magnetic Field 1.40 T, Frequency 60.0 Hz', 'Epstein Specimen, 0.012""; ASTM A343']","['Tensile Strength, Ultimate', '352 MPa', '51000 psi', 'In rolling direction']","['Tensile Strength, Yield', '331 MPa', '48000 psi', 'In rolling direction']","['Elongation at Break', '9.0 %', '9.0 %', 'in 2""']"
AK Steel CARLITE® M-5 Grain Oriented Electrical Steel (Extended Electro-Magnetic Data),"['', '0.368 RMS AT/cm@Magnetic Field 1.50 T, Frequency 50.0 Hz', '0.582 RMS VA/lb@Magnetic Field 1.50 T, Frequency 50.0 Hz', 'Sheet, 0.012""; ASTM A804']","['Tensile Strength, Ultimate', '352 MPa', '51000 psi', 'In rolling direction']","['Tensile Strength, Yield', '331 MPa', '48000 psi', 'In rolling direction']","['Elongation at Break', '9.0 %', '9.0 %', 'in 2""']"
AK Steel CARLITE® M-5 Grain Oriented Electrical Steel (Extended Electro-Magnetic Data),"['', '0.457 RMS AT/cm@Magnetic Field 1.50 T, Frequency 60.0 Hz', '0.722 RMS VA/lb@Magnetic Field 1.50 T, Frequency 60.0 Hz', 'Epstein Specimen, 0.012""; ASTM A343']","['Tensile Strength, Ultimate', '352 MPa', '51000 psi', 'In rolling direction']","['Tensile Strength, Yield', '331 MPa', '48000 psi', 'In rolling direction']","['Elongation at Break', '9.0 %', '9.0 %', 'in 2""']"
AK Steel CARLITE® M-5 Grain Oriented Electrical Steel (Extended Electro-Magnetic Data),"['', '0.464 RMS AT/cm@Magnetic Field 1.50 T, Frequency 60.0 Hz', '0.733 RMS VA/lb@Magnetic Field 1.50 T, Frequency 60.0 Hz', 'Sheet, 0.012""; ASTM A804']","['Tensile Strength, Ultimate', '352 MPa', '51000 psi', 'In rolling direction']","['Tensile Strength, Yield', '331 MPa', '48000 psi', 'In rolling direction']","['Elongation at Break', '9.0 %', '9.0 %', 'in 2""']"
AK Steel CARLITE® M-5 Grain Oriented Electrical Steel (Extended Electro-Magnetic Data),"['', '0.495 RMS AT/cm@Magnetic Field 1.60 T, Frequency 50.0 Hz', '0.783 RMS VA/lb@Magnetic Field 1.60 T, Frequency 50.0 Hz', 'Sheet, 0.012""; ASTM A804']","['Tensile Strength, Ultimate', '352 MPa', '51000 psi', 'In rolling direction']","['Tensile Strength, Yield', '331 MPa', '48000 psi', 'In rolling direction']","['Elongation at Break', '9.0 %', '9.0 %', 'in 2""']"
AK Steel CARLITE® M-5 Grain Oriented Electrical Steel (Extended Electro-Magnetic Data),"['', '0.499 RMS AT/cm@Magnetic Field 1.60 T, Frequency 50.0 Hz', '0.788 RMS VA/lb@Magnetic Field 1.60 T, Frequency 50.0 Hz', 'Epstein Specimen, 0.012""; ASTM A343']","['Tensile Strength, Ultimate', '352 MPa', '51000 psi', 'In rolling direction']","['Tensile Strength, Yield', '331 MPa', '48000 psi', 'In rolling direction']","['Elongation at Break', '9.0 %', '9.0 %', 'in 2""']"
AK Steel CARLITE® M-5 Grain Oriented Electrical Steel (Extended Electro-Magnetic Data),"['', '0.580 RMS AT/cm@Magnetic Field 1.40 T, Frequency 60.0 Hz', '0.917 RMS VA/lb@Magnetic Field 1.40 T, Frequency 60.0 Hz', 'Sheet, 0.012""; ASTM A804']","['Tensile Strength, Ultimate', '352 MPa', '51000 psi', 'In rolling direction']","['Tensile Strength, Yield', '331 MPa', '48000 psi', 'In rolling direction']","['Elongation at Break', '9.0 %', '9.0 %', 'in 2""']"
AK Steel CARLITE® M-5 Grain Oriented Electrical Steel (Extended Electro-Magnetic Data),"['', '0.617 RMS AT/cm@Magnetic Field 1.60 T, Frequency 60.0 Hz', '0.975 RMS VA/lb@Magnetic Field 1.60 T, Frequency 60.0 Hz', 'Sheet, 0.012""; ASTM A804']","['Tensile Strength, Ultimate', '352 MPa', '51000 psi', 'In rolling direction']","['Tensile Strength, Yield', '331 MPa', '48000 psi', 'In rolling direction']","['Elongation at Break', '9.0 %', '9.0 %', 'in 2""']"
AK Steel CARLITE® M-5 Grain Oriented Electrical Steel (Extended Electro-Magnetic Data),"['', '0.620 RMS AT/cm@Magnetic Field 1.60 T, Frequency 60.0 Hz', '0.980 RMS VA/lb@Magnetic Field 1.60 T, Frequency 60.0 Hz', 'Epstein Specimen, 0.012""; ASTM A343']","['Tensile Strength, Ultimate', '352 MPa', '51000 psi', 'In rolling direction']","['Tensile Strength, Yield', '331 MPa', '48000 psi', 'In rolling direction']","['Elongation at Break', '9.0 %', '9.0 %', 'in 2""']"
AK Steel CARLITE® M-5 Grain Oriented Electrical Steel (Extended Electro-Magnetic Data),"['', '0.848 RMS AT/cm@Magnetic Field 1.70 T, Frequency 50.0 Hz', '1.34 RMS VA/lb@Magnetic Field 1.70 T, Frequency 50.0 Hz', 'Epstein Specimen, 0.012""; ASTM A343']","['Tensile Strength, Ultimate', '352 MPa', '51000 psi', 'In rolling direction']","['Tensile Strength, Yield', '331 MPa', '48000 psi', 'In rolling direction']","['Elongation at Break', '9.0 %', '9.0 %', 'in 2""']"
AK Steel CARLITE® M-5 Grain Oriented Electrical Steel (Extended Electro-Magnetic Data),"['', '0.917 RMS AT/cm@Magnetic Field 1.70 T, Frequency 50.0 Hz', '1.45 RMS VA/lb@Magnetic Field 1.70 T, Frequency 50.0 Hz', 'Sheet, 0.012""; ASTM A804']","['Tensile Strength, Ultimate', '352 MPa', '51000 psi', 'In rolling direction']","['Tensile Strength, Yield', '331 MPa', '48000 psi', 'In rolling direction']","['Elongation at Break', '9.0 %', '9.0 %', 'in 2""']"
AK Steel CARLITE® M-5 Grain Oriented Electrical Steel (Extended Electro-Magnetic Data),"['', '1.04 RMS AT/cm@Magnetic Field 1.70 T, Frequency 60.0 Hz', '1.65 RMS VA/lb@Magnetic Field 1.70 T, Frequency 60.0 Hz', 'Epstein Specimen, 0.012""; ASTM A343']","['Tensile Strength, Ultimate', '352 MPa', '51000 psi', 'In rolling direction']","['Tensile Strength, Yield', '331 MPa', '48000 psi', 'In rolling direction']","['Elongation at Break', '9.0 %', '9.0 %', 'in 2""']"
AK Steel CARLITE® M-5 Grain Oriented Electrical Steel (Extended Electro-Magnetic Data),"['', '1.13 RMS AT/cm@Magnetic Field 1.70 T, Frequency 60.0 Hz', '1.78 RMS VA/lb@Magnetic Field 1.70 T, Frequency 60.0 Hz', 'Sheet, 0.012""; ASTM A804']","['Tensile Strength, Ultimate', '352 MPa', '51000 psi', 'In rolling direction']","['Tensile Strength, Yield', '331 MPa', '48000 psi', 'In rolling direction']","['Elongation at Break', '9.0 %', '9.0 %', 'in 2""']"
AK Steel CARLITE® M-5 Grain Oriented Electrical Steel (Extended Electro-Magnetic Data),"['', '2.38 RMS AT/cm@Magnetic Field 1.80 T, Frequency 50.0 Hz', '3.76 RMS VA/lb@Magnetic Field 1.80 T, Frequency 50.0 Hz', 'Epstein Specimen, 0.012""; ASTM A343']","['Tensile Strength, Ultimate', '352 MPa', '51000 psi', 'In rolling direction']","['Tensile Strength, Yield', '331 MPa', '48000 psi', 'In rolling direction']","['Elongation at Break', '9.0 %', '9.0 %', 'in 2""']"
AK Steel CARLITE® M-5 Grain Oriented Electrical Steel (Extended Electro-Magnetic Data),"['', '2.60 RMS AT/cm@Magnetic Field 1.80 T, Frequency 50.0 Hz', '4.11 RMS VA/lb@Magnetic Field 1.80 T, Frequency 50.0 Hz', 'Sheet, 0.012""; ASTM A804']","['Tensile Strength, Ultimate', '352 MPa', '51000 psi', 'In rolling direction']","['Tensile Strength, Yield', '331 MPa', '48000 psi', 'In rolling direction']","['Elongation at Break', '9.0 %', '9.0 %', 'in 2""']"
AK Steel CARLITE® M-5 Grain Oriented Electrical Steel (Extended Electro-Magnetic Data),"['', '2.89 RMS AT/cm@Magnetic Field 1.80 T, Frequency 60.0 Hz', '4.57 RMS VA/lb@Magnetic Field 1.80 T, Frequency 60.0 Hz', 'Epstein Specimen, 0.012""; ASTM A343']","['Tensile Strength, Ultimate', '352 MPa', '51000 psi', 'In rolling direction']","['Tensile Strength, Yield', '331 MPa', '48000 psi', 'In rolling direction']","['Elongation at Break', '9.0 %', '9.0 %', 'in 2""']"
AK Steel CARLITE® M-5 Grain Oriented Electrical Steel (Extended Electro-Magnetic Data),"['', '3.16 RMS AT/cm@Magnetic Field 1.80 T, Frequency 60.0 Hz', '4.99 RMS VA/lb@Magnetic Field 1.80 T, Frequency 60.0 Hz', 'Sheet, 0.012""; ASTM A804']","['Tensile Strength, Ultimate', '352 MPa', '51000 psi', 'In rolling direction']","['Tensile Strength, Yield', '331 MPa', '48000 psi', 'In rolling direction']","['Elongation at Break', '9.0 %', '9.0 %', 'in 2""']"
AK Steel CARLITE® M-5 Grain Oriented Electrical Steel (Extended Electro-Magnetic Data),"['', '8.73 RMS AT/cm@Magnetic Field 1.90 T, Frequency 50.0 Hz', '13.8 RMS VA/lb@Magnetic Field 1.90 T, Frequency 50.0 Hz', 'Sheet, 0.012""; ASTM A804']","['Tensile Strength, Ultimate', '352 MPa', '51000 psi', 'In rolling direction']","['Tensile Strength, Yield', '331 MPa', '48000 psi', 'In rolling direction']","['Elongation at Break', '9.0 %', '9.0 %', 'in 2""']"
AK Steel CARLITE® M-5 Grain Oriented Electrical Steel (Extended Electro-Magnetic Data),"['', '9.30 RMS AT/cm@Magnetic Field 1.90 T, Frequency 50.0 Hz', '14.7 RMS VA/lb@Magnetic Field 1.90 T, Frequency 50.0 Hz', 'Epstein Specimen, 0.012""; ASTM A343']","['Tensile Strength, Ultimate', '352 MPa', '51000 psi', 'In rolling direction']","['Tensile Strength, Yield', '331 MPa', '48000 psi', 'In rolling direction']","['Elongation at Break', '9.0 %', '9.0 %', 'in 2""']"
AK Steel CARLITE® M-5 Grain Oriented Electrical Steel (Extended Electro-Magnetic Data),"['', '10.6 RMS AT/cm@Magnetic Field 1.90 T, Frequency 60.0 Hz', '16.8 RMS VA/lb@Magnetic Field 1.90 T, Frequency 60.0 Hz', 'Sheet, 0.012""; ASTM A804']","['Tensile Strength, Ultimate', '352 MPa', '51000 psi', 'In rolling direction']","['Tensile Strength, Yield', '331 MPa', '48000 psi', 'In rolling direction']","['Elongation at Break', '9.0 %', '9.0 %', 'in 2""']"
AK Steel CARLITE® M-5 Grain Oriented Electrical Steel (Extended Electro-Magnetic Data),"['', '11.4 RMS AT/cm@Magnetic Field 1.90 T, Frequency 60.0 Hz', '18.0 RMS VA/lb@Magnetic Field 1.90 T, Frequency 60.0 Hz', 'Epstein Specimen, 0.012""; ASTM A343']","['Tensile Strength, Ultimate', '352 MPa', '51000 psi', 'In rolling direction']","['Tensile Strength, Yield', '331 MPa', '48000 psi', 'In rolling direction']","['Elongation at Break', '9.0 %', '9.0 %', 'in 2""']"
AK Steel CARLITE® M-5 Grain Oriented Electrical Steel (Extended Electro-Magnetic Data),"['Electrical Resistivity', '0.0000510 ohm-cm', '0.0000510 ohm-cm', '']","['Tensile Strength, Ultimate', '352 MPa', '51000 psi', 'In rolling direction']","['Tensile Strength, Yield', '331 MPa', '48000 psi', 'In rolling direction']","['Elongation at Break', '9.0 %', '9.0 %', 'in 2""']"
AK Steel CARLITE® M-5 Grain Oriented Electrical Steel (Extended Electro-Magnetic Data),"['Magnetic Properties', 'Metric', 'English', 'Comments']","['Tensile Strength, Ultimate', '352 MPa', '51000 psi', 'In rolling direction']","['Tensile Strength, Yield', '331 MPa', '48000 psi', 'In rolling direction']","['Elongation at Break', '9.0 %', '9.0 %', 'in 2""']"
AK Steel CARLITE® M-5 Grain Oriented Electrical Steel (Extended Electro-Magnetic Data),"['Core Loss', '0.00430 W/kg@Magnetic Field 0.100 T, Frequency 50.0 Hz', '0.00195 W/lb@Magnetic Field 0.100 T, Frequency 50.0 Hz', 'Epstein Specimen, 0.012""; ASTM A343']","['Tensile Strength, Ultimate', '352 MPa', '51000 psi', 'In rolling direction']","['Tensile Strength, Yield', '331 MPa', '48000 psi', 'In rolling direction']","['Elongation at Break', '9.0 %', '9.0 %', 'in 2""']"
AK Steel CARLITE® M-5 Grain Oriented Electrical Steel (Extended Electro-Magnetic Data),"['', '0.00430 W/kg@Magnetic Field 0.100 T, Frequency 50.0 Hz', '0.00195 W/lb@Magnetic Field 0.100 T, Frequency 50.0 Hz', 'Sheet, 0.012""; ASTM A804']","['Tensile Strength, Ultimate', '352 MPa', '51000 psi', 'In rolling direction']","['Tensile Strength, Yield', '331 MPa', '48000 psi', 'In rolling direction']","['Elongation at Break', '9.0 %', '9.0 %', 'in 2""']"
AK Steel CARLITE® M-5 Grain Oriented Electrical Steel (Extended Electro-Magnetic Data),"['', '0.00571 W/kg@Magnetic Field 0.100 T, Frequency 60.0 Hz', '0.00259 W/lb@Magnetic Field 0.100 T, Frequency 60.0 Hz', 'Sheet, 0.012""; ASTM A804']","['Tensile Strength, Ultimate', '352 MPa', '51000 psi', 'In rolling direction']","['Tensile Strength, Yield', '331 MPa', '48000 psi', 'In rolling direction']","['Elongation at Break', '9.0 %', '9.0 %', 'in 2""']"
AK Steel CARLITE® M-5 Grain Oriented Electrical Steel (Extended Electro-Magnetic Data),"['', '0.00573 W/kg@Magnetic Field 0.100 T, Frequency 60.0 Hz', '0.00260 W/lb@Magnetic Field 0.100 T, Frequency 60.0 Hz', 'Epstein Specimen, 0.012""; ASTM A343']","['Tensile Strength, Ultimate', '352 MPa', '51000 psi', 'In rolling direction']","['Tensile Strength, Yield', '331 MPa', '48000 psi', 'In rolling direction']","['Elongation at Break', '9.0 %', '9.0 %', 'in 2""']"
AK Steel CARLITE® M-5 Grain Oriented Electrical Steel (Extended Electro-Magnetic Data),"['', '0.0165 W/kg@Magnetic Field 0.200 T, Frequency 50.0 Hz', '0.00750 W/lb@Magnetic Field 0.200 T, Frequency 50.0 Hz', 'Epstein Specimen, 0.012""; ASTM A343']","['Tensile Strength, Ultimate', '352 MPa', '51000 psi', 'In rolling direction']","['Tensile Strength, Yield', '331 MPa', '48000 psi', 'In rolling direction']","['Elongation at Break', '9.0 %', '9.0 %', 'in 2""']"
AK Steel CARLITE® M-5 Grain Oriented Electrical Steel (Extended Electro-Magnetic Data),"['', '0.0167 W/kg@Magnetic Field 0.200 T, Frequency 50.0 Hz', '0.00757 W/lb@Magnetic Field 0.200 T, Frequency 50.0 Hz', 'Sheet, 0.012""; ASTM A804']","['Tensile Strength, Ultimate', '352 MPa', '51000 psi', 'In rolling direction']","['Tensile Strength, Yield', '331 MPa', '48000 psi', 'In rolling direction']","['Elongation at Break', '9.0 %', '9.0 %', 'in 2""']"
AK Steel CARLITE® M-5 Grain Oriented Electrical Steel (Extended Electro-Magnetic Data),"['', '0.0220 W/kg@Magnetic Field 0.200 T, Frequency 60.0 Hz', '0.0100 W/lb@Magnetic Field 0.200 T, Frequency 60.0 Hz', 'Epstein Specimen, 0.012""; ASTM A343']","['Tensile Strength, Ultimate', '352 MPa', '51000 psi', 'In rolling direction']","['Tensile Strength, Yield', '331 MPa', '48000 psi', 'In rolling direction']","['Elongation at Break', '9.0 %', '9.0 %', 'in 2""']"
AK Steel CARLITE® M-5 Grain Oriented Electrical Steel (Extended Electro-Magnetic Data),"['', '0.0223 W/kg@Magnetic Field 0.200 T, Frequency 60.0 Hz', '0.0101 W/lb@Magnetic Field 0.200 T, Frequency 60.0 Hz', 'Sheet, 0.012""; ASTM A804']","['Tensile Strength, Ultimate', '352 MPa', '51000 psi', 'In rolling direction']","['Tensile Strength, Yield', '331 MPa', '48000 psi', 'In rolling direction']","['Elongation at Break', '9.0 %', '9.0 %', 'in 2""']"
AK Steel CARLITE® M-5 Grain Oriented Electrical Steel (Extended Electro-Magnetic Data),"['', '0.0362 W/kg@Magnetic Field 0.300 T, Frequency 50.0 Hz', '0.0164 W/lb@Magnetic Field 0.300 T, Frequency 50.0 Hz', 'Epstein Specimen, 0.012""; ASTM A343']","['Tensile Strength, Ultimate', '352 MPa', '51000 psi', 'In rolling direction']","['Tensile Strength, Yield', '331 MPa', '48000 psi', 'In rolling direction']","['Elongation at Break', '9.0 %', '9.0 %', 'in 2""']"
AK Steel CARLITE® M-5 Grain Oriented Electrical Steel (Extended Electro-Magnetic Data),"['', '0.0364 W/kg@Magnetic Field 0.300 T, Frequency 50.0 Hz', '0.0165 W/lb@Magnetic Field 0.300 T, Frequency 50.0 Hz', 'Sheet, 0.012""; ASTM A804']","['Tensile Strength, Ultimate', '352 MPa', '51000 psi', 'In rolling direction']","['Tensile Strength, Yield', '331 MPa', '48000 psi', 'In rolling direction']","['Elongation at Break', '9.0 %', '9.0 %', 'in 2""']"
AK Steel CARLITE® M-5 Grain Oriented Electrical Steel (Extended Electro-Magnetic Data),"['', '0.0483 W/kg@Magnetic Field 0.300 T, Frequency 60.0 Hz', '0.0219 W/lb@Magnetic Field 0.300 T, Frequency 60.0 Hz', 'Epstein Specimen, 0.012""; ASTM A343']","['Tensile Strength, Ultimate', '352 MPa', '51000 psi', 'In rolling direction']","['Tensile Strength, Yield', '331 MPa', '48000 psi', 'In rolling direction']","['Elongation at Break', '9.0 %', '9.0 %', 'in 2""']"
AK Steel CARLITE® M-5 Grain Oriented Electrical Steel (Extended Electro-Magnetic Data),"['', '0.0485 W/kg@Magnetic Field 0.300 T, Frequency 60.0 Hz', '0.0220 W/lb@Magnetic Field 0.300 T, Frequency 60.0 Hz', 'Sheet, 0.012""; ASTM A804']","['Tensile Strength, Ultimate', '352 MPa', '51000 psi', 'In rolling direction']","['Tensile Strength, Yield', '331 MPa', '48000 psi', 'In rolling direction']","['Elongation at Break', '9.0 %', '9.0 %', 'in 2""']"
AK Steel CARLITE® M-5 Grain Oriented Electrical Steel (Extended Electro-Magnetic Data),"['', '0.0628 W/kg@Magnetic Field 0.400 T, Frequency 50.0 Hz', '0.0285 W/lb@Magnetic Field 0.400 T, Frequency 50.0 Hz', 'Epstein Specimen, 0.012""; ASTM A343']","['Tensile Strength, Ultimate', '352 MPa', '51000 psi', 'In rolling direction']","['Tensile Strength, Yield', '331 MPa', '48000 psi', 'In rolling direction']","['Elongation at Break', '9.0 %', '9.0 %', 'in 2""']"
AK Steel CARLITE® M-5 Grain Oriented Electrical Steel (Extended Electro-Magnetic Data),"['', '0.0631 W/kg@Magnetic Field 0.400 T, Frequency 50.0 Hz', '0.0286 W/lb@Magnetic Field 0.400 T, Frequency 50.0 Hz', 'Sheet, 0.012""; ASTM A804']","['Tensile Strength, Ultimate', '352 MPa', '51000 psi', 'In rolling direction']","['Tensile Strength, Yield', '331 MPa', '48000 psi', 'In rolling direction']","['Elongation at Break', '9.0 %', '9.0 %', 'in 2""']"
AK Steel CARLITE® M-5 Grain Oriented Electrical Steel (Extended Electro-Magnetic Data),"['', '0.0840 W/kg@Magnetic Field 0.400 T, Frequency 60.0 Hz', '0.0381 W/lb@Magnetic Field 0.400 T, Frequency 60.0 Hz', 'Sheet, 0.012""; ASTM A804']","['Tensile Strength, Ultimate', '352 MPa', '51000 psi', 'In rolling direction']","['Tensile Strength, Yield', '331 MPa', '48000 psi', 'In rolling direction']","['Elongation at Break', '9.0 %', '9.0 %', 'in 2""']"
AK Steel CARLITE® M-5 Grain Oriented Electrical Steel (Extended Electro-Magnetic Data),"['', '0.0840 W/kg@Magnetic Field 0.400 T, Frequency 60.0 Hz', '0.0381 W/lb@Magnetic Field 0.400 T, Frequency 60.0 Hz', 'Epstein Specimen, 0.012""; ASTM A343']","['Tensile Strength, Ultimate', '352 MPa', '51000 psi', 'In rolling direction']","['Tensile Strength, Yield', '331 MPa', '48000 psi', 'In rolling direction']","['Elongation at Break', '9.0 %', '9.0 %', 'in 2""']"
AK Steel CARLITE® M-5 Grain Oriented Electrical Steel (Extended Electro-Magnetic Data),"['', '0.0963 W/kg@Magnetic Field 0.500 T, Frequency 50.0 Hz', '0.0437 W/lb@Magnetic Field 0.500 T, Frequency 50.0 Hz', 'Epstein Specimen, 0.012""; ASTM A343']","['Tensile Strength, Ultimate', '352 MPa', '51000 psi', 'In rolling direction']","['Tensile Strength, Yield', '331 MPa', '48000 psi', 'In rolling direction']","['Elongation at Break', '9.0 %', '9.0 %', 'in 2""']"
AK Steel CARLITE® M-5 Grain Oriented Electrical Steel (Extended Electro-Magnetic Data),"['', '0.0963 W/kg@Magnetic Field 0.500 T, Frequency 50.0 Hz', '0.0437 W/lb@Magnetic Field 0.500 T, Frequency 50.0 Hz', 'Sheet, 0.012""; ASTM A804']","['Tensile Strength, Ultimate', '352 MPa', '51000 psi', 'In rolling direction']","['Tensile Strength, Yield', '331 MPa', '48000 psi', 'In rolling direction']","['Elongation at Break', '9.0 %', '9.0 %', 'in 2""']"
AK Steel CARLITE® M-5 Grain Oriented Electrical Steel (Extended Electro-Magnetic Data),"['', '0.128 W/kg@Magnetic Field 0.500 T, Frequency 60.0 Hz', '0.0580 W/lb@Magnetic Field 0.500 T, Frequency 60.0 Hz', 'Sheet, 0.012""; ASTM A804']","['Tensile Strength, Ultimate', '352 MPa', '51000 psi', 'In rolling direction']","['Tensile Strength, Yield', '331 MPa', '48000 psi', 'In rolling direction']","['Elongation at Break', '9.0 %', '9.0 %', 'in 2""']"
AK Steel CARLITE® M-5 Grain Oriented Electrical Steel (Extended Electro-Magnetic Data),"['', '0.128 W/kg@Magnetic Field 0.500 T, Frequency 60.0 Hz', '0.0582 W/lb@Magnetic Field 0.500 T, Frequency 60.0 Hz', 'Epstein Specimen, 0.012""; ASTM A343']","['Tensile Strength, Ultimate', '352 MPa', '51000 psi', 'In rolling direction']","['Tensile Strength, Yield', '331 MPa', '48000 psi', 'In rolling direction']","['Elongation at Break', '9.0 %', '9.0 %', 'in 2""']"
AK Steel CARLITE® M-5 Grain Oriented Electrical Steel (Extended Electro-Magnetic Data),"['', '0.136 W/kg@Magnetic Field 0.600 T, Frequency 50.0 Hz', '0.0617 W/lb@Magnetic Field 0.600 T, Frequency 50.0 Hz', 'Sheet, 0.012""; ASTM A804']","['Tensile Strength, Ultimate', '352 MPa', '51000 psi', 'In rolling direction']","['Tensile Strength, Yield', '331 MPa', '48000 psi', 'In rolling direction']","['Elongation at Break', '9.0 %', '9.0 %', 'in 2""']"
AK Steel CARLITE® M-5 Grain Oriented Electrical Steel (Extended Electro-Magnetic Data),"['', '0.137 W/kg@Magnetic Field 0.600 T, Frequency 50.0 Hz', '0.0620 W/lb@Magnetic Field 0.600 T, Frequency 50.0 Hz', 'Epstein Specimen, 0.012""; ASTM A343']","['Tensile Strength, Ultimate', '352 MPa', '51000 psi', 'In rolling direction']","['Tensile Strength, Yield', '331 MPa', '48000 psi', 'In rolling direction']","['Elongation at Break', '9.0 %', '9.0 %', 'in 2""']"
AK Steel CARLITE® M-5 Grain Oriented Electrical Steel (Extended Electro-Magnetic Data),"['', '0.181 W/kg@Magnetic Field 0.600 T, Frequency 60.0 Hz', '0.0819 W/lb@Magnetic Field 0.600 T, Frequency 60.0 Hz', 'Sheet, 0.012""; ASTM A804']","['Tensile Strength, Ultimate', '352 MPa', '51000 psi', 'In rolling direction']","['Tensile Strength, Yield', '331 MPa', '48000 psi', 'In rolling direction']","['Elongation at Break', '9.0 %', '9.0 %', 'in 2""']"
AK Steel CARLITE® M-5 Grain Oriented Electrical Steel (Extended Electro-Magnetic Data),"['', '0.181 W/kg@Magnetic Field 0.600 T, Frequency 60.0 Hz', '0.0823 W/lb@Magnetic Field 0.600 T, Frequency 60.0 Hz', 'Epstein Specimen, 0.012""; ASTM A343']","['Tensile Strength, Ultimate', '352 MPa', '51000 psi', 'In rolling direction']","['Tensile Strength, Yield', '331 MPa', '48000 psi', 'In rolling direction']","['Elongation at Break', '9.0 %', '9.0 %', 'in 2""']"
AK Steel CARLITE® M-5 Grain Oriented Electrical Steel (Extended Electro-Magnetic Data),"['', '0.183 W/kg@Magnetic Field 0.700 T, Frequency 50.0 Hz', '0.0828 W/lb@Magnetic Field 0.700 T, Frequency 50.0 Hz', 'Sheet, 0.012""; ASTM A804']","['Tensile Strength, Ultimate', '352 MPa', '51000 psi', 'In rolling direction']","['Tensile Strength, Yield', '331 MPa', '48000 psi', 'In rolling direction']","['Elongation at Break', '9.0 %', '9.0 %', 'in 2""']"
AK Steel CARLITE® M-5 Grain Oriented Electrical Steel (Extended Electro-Magnetic Data),"['', '0.184 W/kg@Magnetic Field 0.700 T, Frequency 50.0 Hz', '0.0833 W/lb@Magnetic Field 0.700 T, Frequency 50.0 Hz', 'Epstein Specimen, 0.012""; ASTM A343']","['Tensile Strength, Ultimate', '352 MPa', '51000 psi', 'In rolling direction']","['Tensile Strength, Yield', '331 MPa', '48000 psi', 'In rolling direction']","['Elongation at Break', '9.0 %', '9.0 %', 'in 2""']"
AK Steel CARLITE® M-5 Grain Oriented Electrical Steel (Extended Electro-Magnetic Data),"['', '0.236 W/kg@Magnetic Field 0.800 T, Frequency 50.0 Hz', '0.107 W/lb@Magnetic Field 0.800 T, Frequency 50.0 Hz', 'Sheet, 0.012""; ASTM A804']","['Tensile Strength, Ultimate', '352 MPa', '51000 psi', 'In rolling direction']","['Tensile Strength, Yield', '331 MPa', '48000 psi', 'In rolling direction']","['Elongation at Break', '9.0 %', '9.0 %', 'in 2""']"
AK Steel CARLITE® M-5 Grain Oriented Electrical Steel (Extended Electro-Magnetic Data),"['', '0.238 W/kg@Magnetic Field 0.800 T, Frequency 50.0 Hz', '0.108 W/lb@Magnetic Field 0.800 T, Frequency 50.0 Hz', 'Epstein Specimen, 0.012""; ASTM A343']","['Tensile Strength, Ultimate', '352 MPa', '51000 psi', 'In rolling direction']","['Tensile Strength, Yield', '331 MPa', '48000 psi', 'In rolling direction']","['Elongation at Break', '9.0 %', '9.0 %', 'in 2""']"
AK Steel CARLITE® M-5 Grain Oriented Electrical Steel (Extended Electro-Magnetic Data),"['', '0.243 W/kg@Magnetic Field 0.700 T, Frequency 60.0 Hz', '0.110 W/lb@Magnetic Field 0.700 T, Frequency 60.0 Hz', 'Sheet, 0.012""; ASTM A804']","['Tensile Strength, Ultimate', '352 MPa', '51000 psi', 'In rolling direction']","['Tensile Strength, Yield', '331 MPa', '48000 psi', 'In rolling direction']","['Elongation at Break', '9.0 %', '9.0 %', 'in 2""']"
AK Steel CARLITE® M-5 Grain Oriented Electrical Steel (Extended Electro-Magnetic Data),"['', '0.245 W/kg@Magnetic Field 0.700 T, Frequency 60.0 Hz', '0.111 W/lb@Magnetic Field 0.700 T, Frequency 60.0 Hz', 'Epstein Specimen, 0.012""; ASTM A343']","['Tensile Strength, Ultimate', '352 MPa', '51000 psi', 'In rolling direction']","['Tensile Strength, Yield', '331 MPa', '48000 psi', 'In rolling direction']","['Elongation at Break', '9.0 %', '9.0 %', 'in 2""']"
AK Steel CARLITE® M-5 Grain Oriented Electrical Steel (Extended Electro-Magnetic Data),"['', '0.295 W/kg@Magnetic Field 0.900 T, Frequency 50.0 Hz', '0.134 W/lb@Magnetic Field 0.900 T, Frequency 50.0 Hz', 'Sheet, 0.012""; ASTM A804']","['Tensile Strength, Ultimate', '352 MPa', '51000 psi', 'In rolling direction']","['Tensile Strength, Yield', '331 MPa', '48000 psi', 'In rolling direction']","['Elongation at Break', '9.0 %', '9.0 %', 'in 2""']"
AK Steel CARLITE® M-5 Grain Oriented Electrical Steel (Extended Electro-Magnetic Data),"['', '0.300 W/kg@Magnetic Field 0.900 T, Frequency 50.0 Hz', '0.136 W/lb@Magnetic Field 0.900 T, Frequency 50.0 Hz', 'Epstein Specimen, 0.012""; ASTM A343']","['Tensile Strength, Ultimate', '352 MPa', '51000 psi', 'In rolling direction']","['Tensile Strength, Yield', '331 MPa', '48000 psi', 'In rolling direction']","['Elongation at Break', '9.0 %', '9.0 %', 'in 2""']"
AK Steel CARLITE® M-5 Grain Oriented Electrical Steel (Extended Electro-Magnetic Data),"['', '0.313 W/kg@Magnetic Field 0.800 T, Frequency 60.0 Hz', '0.142 W/lb@Magnetic Field 0.800 T, Frequency 60.0 Hz', 'Sheet, 0.012""; ASTM A804']","['Tensile Strength, Ultimate', '352 MPa', '51000 psi', 'In rolling direction']","['Tensile Strength, Yield', '331 MPa', '48000 psi', 'In rolling direction']","['Elongation at Break', '9.0 %', '9.0 %', 'in 2""']"
AK Steel CARLITE® M-5 Grain Oriented Electrical Steel (Extended Electro-Magnetic Data),"['', '0.315 W/kg@Magnetic Field 0.800 T, Frequency 60.0 Hz', '0.143 W/lb@Magnetic Field 0.800 T, Frequency 60.0 Hz', 'Epstein Specimen, 0.012""; ASTM A343']","['Tensile Strength, Ultimate', '352 MPa', '51000 psi', 'In rolling direction']","['Tensile Strength, Yield', '331 MPa', '48000 psi', 'In rolling direction']","['Elongation at Break', '9.0 %', '9.0 %', 'in 2""']"
AK Steel CARLITE® M-5 Grain Oriented Electrical Steel (Extended Electro-Magnetic Data),"['', '0.364 W/kg@Magnetic Field 1.00 T, Frequency 50.0 Hz', '0.165 W/lb@Magnetic Field 1.00 T, Frequency 50.0 Hz', 'Sheet, 0.012""; ASTM A804']","['Tensile Strength, Ultimate', '352 MPa', '51000 psi', 'In rolling direction']","['Tensile Strength, Yield', '331 MPa', '48000 psi', 'In rolling direction']","['Elongation at Break', '9.0 %', '9.0 %', 'in 2""']"
AK Steel CARLITE® M-5 Grain Oriented Electrical Steel (Extended Electro-Magnetic Data),"['', '0.366 W/kg@Magnetic Field 1.00 T, Frequency 50.0 Hz', '0.166 W/lb@Magnetic Field 1.00 T, Frequency 50.0 Hz', 'Epstein Specimen, 0.012""; ASTM A343']","['Tensile Strength, Ultimate', '352 MPa', '51000 psi', 'In rolling direction']","['Tensile Strength, Yield', '331 MPa', '48000 psi', 'In rolling direction']","['Elongation at Break', '9.0 %', '9.0 %', 'in 2""']"
AK Steel CARLITE® M-5 Grain Oriented Electrical Steel (Extended Electro-Magnetic Data),"['', '0.392 W/kg@Magnetic Field 0.900 T, Frequency 60.0 Hz', '0.178 W/lb@Magnetic Field 0.900 T, Frequency 60.0 Hz', 'Sheet, 0.012""; ASTM A804']","['Tensile Strength, Ultimate', '352 MPa', '51000 psi', 'In rolling direction']","['Tensile Strength, Yield', '331 MPa', '48000 psi', 'In rolling direction']","['Elongation at Break', '9.0 %', '9.0 %', 'in 2""']"
AK Steel CARLITE® M-5 Grain Oriented Electrical Steel (Extended Electro-Magnetic Data),"['', '0.397 W/kg@Magnetic Field 0.900 T, Frequency 60.0 Hz', '0.180 W/lb@Magnetic Field 0.900 T, Frequency 60.0 Hz', 'Epstein Specimen, 0.012""; ASTM A343']","['Tensile Strength, Ultimate', '352 MPa', '51000 psi', 'In rolling direction']","['Tensile Strength, Yield', '331 MPa', '48000 psi', 'In rolling direction']","['Elongation at Break', '9.0 %', '9.0 %', 'in 2""']"
AK Steel CARLITE® M-5 Grain Oriented Electrical Steel (Extended Electro-Magnetic Data),"['', '0.439 W/kg@Magnetic Field 1.10 T, Frequency 50.0 Hz', '0.199 W/lb@Magnetic Field 1.10 T, Frequency 50.0 Hz', 'Sheet, 0.012""; ASTM A804']","['Tensile Strength, Ultimate', '352 MPa', '51000 psi', 'In rolling direction']","['Tensile Strength, Yield', '331 MPa', '48000 psi', 'In rolling direction']","['Elongation at Break', '9.0 %', '9.0 %', 'in 2""']"
AK Steel CARLITE® M-5 Grain Oriented Electrical Steel (Extended Electro-Magnetic Data),"['', '0.443 W/kg@Magnetic Field 1.10 T, Frequency 50.0 Hz', '0.201 W/lb@Magnetic Field 1.10 T, Frequency 50.0 Hz', 'Epstein Specimen, 0.012""; ASTM A343']","['Tensile Strength, Ultimate', '352 MPa', '51000 psi', 'In rolling direction']","['Tensile Strength, Yield', '331 MPa', '48000 psi', 'In rolling direction']","['Elongation at Break', '9.0 %', '9.0 %', 'in 2""']"
AK Steel CARLITE® M-5 Grain Oriented Electrical Steel (Extended Electro-Magnetic Data),"['', '0.481 W/kg@Magnetic Field 1.00 T, Frequency 60.0 Hz', '0.218 W/lb@Magnetic Field 1.00 T, Frequency 60.0 Hz', 'Sheet, 0.012""; ASTM A804']","['Tensile Strength, Ultimate', '352 MPa', '51000 psi', 'In rolling direction']","['Tensile Strength, Yield', '331 MPa', '48000 psi', 'In rolling direction']","['Elongation at Break', '9.0 %', '9.0 %', 'in 2""']"
AK Steel CARLITE® M-5 Grain Oriented Electrical Steel (Extended Electro-Magnetic Data),"['', '0.485 W/kg@Magnetic Field 1.00 T, Frequency 60.0 Hz', '0.220 W/lb@Magnetic Field 1.00 T, Frequency 60.0 Hz', 'Epstein Specimen, 0.012""; ASTM A343']","['Tensile Strength, Ultimate', '352 MPa', '51000 psi', 'In rolling direction']","['Tensile Strength, Yield', '331 MPa', '48000 psi', 'In rolling direction']","['Elongation at Break', '9.0 %', '9.0 %', 'in 2""']"
AK Steel CARLITE® M-5 Grain Oriented Electrical Steel (Extended Electro-Magnetic Data),"['', '0.525 W/kg@Magnetic Field 1.20 T, Frequency 50.0 Hz', '0.238 W/lb@Magnetic Field 1.20 T, Frequency 50.0 Hz', 'Sheet, 0.012""; ASTM A804']","['Tensile Strength, Ultimate', '352 MPa', '51000 psi', 'In rolling direction']","['Tensile Strength, Yield', '331 MPa', '48000 psi', 'In rolling direction']","['Elongation at Break', '9.0 %', '9.0 %', 'in 2""']"
AK Steel CARLITE® M-5 Grain Oriented Electrical Steel (Extended Electro-Magnetic Data),"['', '0.529 W/kg@Magnetic Field 1.20 T, Frequency 50.0 Hz', '0.240 W/lb@Magnetic Field 1.20 T, Frequency 50.0 Hz', 'Epstein Specimen, 0.012""; ASTM A343']","['Tensile Strength, Ultimate', '352 MPa', '51000 psi', 'In rolling direction']","['Tensile Strength, Yield', '331 MPa', '48000 psi', 'In rolling direction']","['Elongation at Break', '9.0 %', '9.0 %', 'in 2""']"
AK Steel CARLITE® M-5 Grain Oriented Electrical Steel (Extended Electro-Magnetic Data),"['', '0.580 W/kg@Magnetic Field 1.10 T, Frequency 60.0 Hz', '0.263 W/lb@Magnetic Field 1.10 T, Frequency 60.0 Hz', 'Sheet, 0.012""; ASTM A804']","['Tensile Strength, Ultimate', '352 MPa', '51000 psi', 'In rolling direction']","['Tensile Strength, Yield', '331 MPa', '48000 psi', 'In rolling direction']","['Elongation at Break', '9.0 %', '9.0 %', 'in 2""']"
AK Steel CARLITE® M-5 Grain Oriented Electrical Steel (Extended Electro-Magnetic Data),"['', '0.586 W/kg@Magnetic Field 1.10 T, Frequency 60.0 Hz', '0.266 W/lb@Magnetic Field 1.10 T, Frequency 60.0 Hz', 'Epstein Specimen, 0.012""; ASTM A343']","['Tensile Strength, Ultimate', '352 MPa', '51000 psi', 'In rolling direction']","['Tensile Strength, Yield', '331 MPa', '48000 psi', 'In rolling direction']","['Elongation at Break', '9.0 %', '9.0 %', 'in 2""']"
AK Steel CARLITE® M-5 Grain Oriented Electrical Steel (Extended Electro-Magnetic Data),"['', '0.619 W/kg@Magnetic Field 1.30 T, Frequency 50.0 Hz', '0.281 W/lb@Magnetic Field 1.30 T, Frequency 50.0 Hz', 'Sheet, 0.012""; ASTM A804']","['Tensile Strength, Ultimate', '352 MPa', '51000 psi', 'In rolling direction']","['Tensile Strength, Yield', '331 MPa', '48000 psi', 'In rolling direction']","['Elongation at Break', '9.0 %', '9.0 %', 'in 2""']"
AK Steel CARLITE® M-5 Grain Oriented Electrical Steel (Extended Electro-Magnetic Data),"['', '0.624 W/kg@Magnetic Field 1.30 T, Frequency 50.0 Hz', '0.283 W/lb@Magnetic Field 1.30 T, Frequency 50.0 Hz', 'Epstein Specimen, 0.012""; ASTM A343']","['Tensile Strength, Ultimate', '352 MPa', '51000 psi', 'In rolling direction']","['Tensile Strength, Yield', '331 MPa', '48000 psi', 'In rolling direction']","['Elongation at Break', '9.0 %', '9.0 %', 'in 2""']"
AK Steel CARLITE® M-6 Grain Oriented Electrical Steel,"['Modulus of Elasticity', '122 GPa', '17700 ksi', 'In rolling direction']","['Tensile Strength, Ultimate', '352 MPa', '51000 psi', 'In rolling direction']","['Tensile Strength, Yield', '331 MPa', '48000 psi', 'In rolling direction']","['Elongation at Break', '9.0 %', '9.0 %', 'in 2""']"
AK Steel CARLITE® M-6 Grain Oriented Electrical Steel,"['', '143 GPa', '20700 ksi', 'at 20° to rolling direction']","['Tensile Strength, Ultimate', '352 MPa', '51000 psi', 'In rolling direction']","['Tensile Strength, Yield', '331 MPa', '48000 psi', 'In rolling direction']","['Elongation at Break', '9.0 %', '9.0 %', 'in 2""']"
AK Steel CARLITE® M-6 Grain Oriented Electrical Steel,"['', '200 GPa', '29000 ksi', 'at 55° to rolling direction']","['Tensile Strength, Ultimate', '352 MPa', '51000 psi', 'In rolling direction']","['Tensile Strength, Yield', '331 MPa', '48000 psi', 'In rolling direction']","['Elongation at Break', '9.0 %', '9.0 %', 'in 2""']"
AK Steel CARLITE® M-6 Grain Oriented Electrical Steel,"['', '236 GPa', '34200 ksi', 'at 90° to rolling direction']","['Tensile Strength, Ultimate', '352 MPa', '51000 psi', 'In rolling direction']","['Tensile Strength, Yield', '331 MPa', '48000 psi', 'In rolling direction']","['Elongation at Break', '9.0 %', '9.0 %', 'in 2""']"
AK Steel CARLITE® M-6 Grain Oriented Electrical Steel,"['', '258 GPa', '37400 ksi', 'at 45° to rolling direction']","['Tensile Strength, Ultimate', '352 MPa', '51000 psi', 'In rolling direction']","['Tensile Strength, Yield', '331 MPa', '48000 psi', 'In rolling direction']","['Elongation at Break', '9.0 %', '9.0 %', 'in 2""']"
AK Steel CARLITE® M-6 Grain Oriented Electrical Steel,"['Electrical Properties', 'Metric', 'English', 'Comments']","['Tensile Strength, Ultimate', '352 MPa', '51000 psi', 'In rolling direction']","['Tensile Strength, Yield', '331 MPa', '48000 psi', 'In rolling direction']","['Elongation at Break', '9.0 %', '9.0 %', 'in 2""']"
AK Steel CARLITE® M-6 Grain Oriented Electrical Steel,"['Electrical Resistivity', '0.0000510 ohm-cm', '0.0000510 ohm-cm', '']","['Tensile Strength, Ultimate', '352 MPa', '51000 psi', 'In rolling direction']","['Tensile Strength, Yield', '331 MPa', '48000 psi', 'In rolling direction']","['Elongation at Break', '9.0 %', '9.0 %', 'in 2""']"
AK Steel CARLITE® M-6 Grain Oriented Electrical Steel,['Descriptive Properties'],"['Tensile Strength, Ultimate', '352 MPa', '51000 psi', 'In rolling direction']","['Tensile Strength, Yield', '331 MPa', '48000 psi', 'In rolling direction']","['Elongation at Break', '9.0 %', '9.0 %', 'in 2""']"
AK Steel CARLITE® M-6 Grain Oriented Electrical Steel (Extended Electro-Magnetic Data),"['Modulus of Elasticity', '122 GPa', '17700 ksi', 'In rolling direction']","['Tensile Strength, Ultimate', '352 MPa', '51000 psi', 'In rolling direction']","['Tensile Strength, Yield', '331 MPa', '48000 psi', 'In rolling direction']","['Elongation at Break', '9.0 %', '9.0 %', 'in 2""']"
AK Steel CARLITE® M-6 Grain Oriented Electrical Steel (Extended Electro-Magnetic Data),"['', '143 GPa', '20700 ksi', 'at 20° to rolling direction']","['Tensile Strength, Ultimate', '352 MPa', '51000 psi', 'In rolling direction']","['Tensile Strength, Yield', '331 MPa', '48000 psi', 'In rolling direction']","['Elongation at Break', '9.0 %', '9.0 %', 'in 2""']"
AK Steel CARLITE® M-6 Grain Oriented Electrical Steel (Extended Electro-Magnetic Data),"['', '200 GPa', '29000 ksi', 'at 55° to rolling direction']","['Tensile Strength, Ultimate', '352 MPa', '51000 psi', 'In rolling direction']","['Tensile Strength, Yield', '331 MPa', '48000 psi', 'In rolling direction']","['Elongation at Break', '9.0 %', '9.0 %', 'in 2""']"
AK Steel CARLITE® M-6 Grain Oriented Electrical Steel (Extended Electro-Magnetic Data),"['', '236 GPa', '34200 ksi', 'at 90° to rolling direction']","['Tensile Strength, Ultimate', '352 MPa', '51000 psi', 'In rolling direction']","['Tensile Strength, Yield', '331 MPa', '48000 psi', 'In rolling direction']","['Elongation at Break', '9.0 %', '9.0 %', 'in 2""']"
AK Steel CARLITE® M-6 Grain Oriented Electrical Steel (Extended Electro-Magnetic Data),"['', '258 GPa', '37400 ksi', 'at 45° to rolling direction']","['Tensile Strength, Ultimate', '352 MPa', '51000 psi', 'In rolling direction']","['Tensile Strength, Yield', '331 MPa', '48000 psi', 'In rolling direction']","['Elongation at Break', '9.0 %', '9.0 %', 'in 2""']"
AK Steel CARLITE® M-6 Grain Oriented Electrical Steel (Extended Electro-Magnetic Data),"['Electrical Properties', 'Metric', 'English', 'Comments']","['Tensile Strength, Ultimate', '352 MPa', '51000 psi', 'In rolling direction']","['Tensile Strength, Yield', '331 MPa', '48000 psi', 'In rolling direction']","['Elongation at Break', '9.0 %', '9.0 %', 'in 2""']"
AK Steel CARLITE® M-6 Grain Oriented Electrical Steel (Extended Electro-Magnetic Data),"['Exciting Power (RMS)', '0.00249 RMS AT/cm@Magnetic Field 0.100 T, Frequency 50.0 Hz', '0.00393 RMS VA/lb@Magnetic Field 0.100 T, Frequency 50.0 Hz', 'Epstein Specimen, 0.014""; ASTM A343']","['Tensile Strength, Ultimate', '352 MPa', '51000 psi', 'In rolling direction']","['Tensile Strength, Yield', '331 MPa', '48000 psi', 'In rolling direction']","['Elongation at Break', '9.0 %', '9.0 %', 'in 2""']"
AK Steel CARLITE® M-6 Grain Oriented Electrical Steel (Extended Electro-Magnetic Data),"['', '0.00257 RMS AT/cm@Magnetic Field 0.100 T, Frequency 50.0 Hz', '0.00406 RMS VA/lb@Magnetic Field 0.100 T, Frequency 50.0 Hz', 'Sheet, 0.014""; ASTM A804']","['Tensile Strength, Ultimate', '352 MPa', '51000 psi', 'In rolling direction']","['Tensile Strength, Yield', '331 MPa', '48000 psi', 'In rolling direction']","['Elongation at Break', '9.0 %', '9.0 %', 'in 2""']"
AK Steel CARLITE® M-6 Grain Oriented Electrical Steel (Extended Electro-Magnetic Data),"['', '0.00316 RMS AT/cm@Magnetic Field 0.100 T, Frequency 60.0 Hz', '0.00499 RMS VA/lb@Magnetic Field 0.100 T, Frequency 60.0 Hz', 'Epstein Specimen, 0.014""; ASTM A343']","['Tensile Strength, Ultimate', '352 MPa', '51000 psi', 'In rolling direction']","['Tensile Strength, Yield', '331 MPa', '48000 psi', 'In rolling direction']","['Elongation at Break', '9.0 %', '9.0 %', 'in 2""']"
AK Steel CARLITE® M-6 Grain Oriented Electrical Steel (Extended Electro-Magnetic Data),"['', '0.00326 RMS AT/cm@Magnetic Field 0.100 T, Frequency 60.0 Hz', '0.00516 RMS VA/lb@Magnetic Field 0.100 T, Frequency 60.0 Hz', 'Sheet, 0.014""; ASTM A804']","['Tensile Strength, Ultimate', '352 MPa', '51000 psi', 'In rolling direction']","['Tensile Strength, Yield', '331 MPa', '48000 psi', 'In rolling direction']","['Elongation at Break', '9.0 %', '9.0 %', 'in 2""']"
AK Steel CARLITE® M-6 Grain Oriented Electrical Steel (Extended Electro-Magnetic Data),"['', '0.00835 RMS AT/cm@Magnetic Field 0.200 T, Frequency 50.0 Hz', '0.0132 RMS VA/lb@Magnetic Field 0.200 T, Frequency 50.0 Hz', 'Epstein Specimen, 0.014""; ASTM A343']","['Tensile Strength, Ultimate', '352 MPa', '51000 psi', 'In rolling direction']","['Tensile Strength, Yield', '331 MPa', '48000 psi', 'In rolling direction']","['Elongation at Break', '9.0 %', '9.0 %', 'in 2""']"
AK Steel CARLITE® M-6 Grain Oriented Electrical Steel (Extended Electro-Magnetic Data),"['', '0.00848 RMS AT/cm@Magnetic Field 0.200 T, Frequency 50.0 Hz', '0.0134 RMS VA/lb@Magnetic Field 0.200 T, Frequency 50.0 Hz', 'Sheet, 0.014""; ASTM A804']","['Tensile Strength, Ultimate', '352 MPa', '51000 psi', 'In rolling direction']","['Tensile Strength, Yield', '331 MPa', '48000 psi', 'In rolling direction']","['Elongation at Break', '9.0 %', '9.0 %', 'in 2""']"
AK Steel CARLITE® M-6 Grain Oriented Electrical Steel (Extended Electro-Magnetic Data),"['', '0.0107 RMS AT/cm@Magnetic Field 0.200 T, Frequency 60.0 Hz', '0.0169 RMS VA/lb@Magnetic Field 0.200 T, Frequency 60.0 Hz', 'Epstein Specimen, 0.014""; ASTM A343']","['Tensile Strength, Ultimate', '352 MPa', '51000 psi', 'In rolling direction']","['Tensile Strength, Yield', '331 MPa', '48000 psi', 'In rolling direction']","['Elongation at Break', '9.0 %', '9.0 %', 'in 2""']"
AK Steel CARLITE® M-6 Grain Oriented Electrical Steel (Extended Electro-Magnetic Data),"['', '0.0109 RMS AT/cm@Magnetic Field 0.200 T, Frequency 60.0 Hz', '0.0173 RMS VA/lb@Magnetic Field 0.200 T, Frequency 60.0 Hz', 'Sheet, 0.014""; ASTM A804']","['Tensile Strength, Ultimate', '352 MPa', '51000 psi', 'In rolling direction']","['Tensile Strength, Yield', '331 MPa', '48000 psi', 'In rolling direction']","['Elongation at Break', '9.0 %', '9.0 %', 'in 2""']"
AK Steel CARLITE® M-6 Grain Oriented Electrical Steel (Extended Electro-Magnetic Data),"['', '0.0169 RMS AT/cm@Magnetic Field 0.300 T, Frequency 50.0 Hz', '0.0267 RMS VA/lb@Magnetic Field 0.300 T, Frequency 50.0 Hz', 'Epstein Specimen, 0.014""; ASTM A343']","['Tensile Strength, Ultimate', '352 MPa', '51000 psi', 'In rolling direction']","['Tensile Strength, Yield', '331 MPa', '48000 psi', 'In rolling direction']","['Elongation at Break', '9.0 %', '9.0 %', 'in 2""']"
AK Steel CARLITE® M-6 Grain Oriented Electrical Steel (Extended Electro-Magnetic Data),"['', '0.0171 RMS AT/cm@Magnetic Field 0.300 T, Frequency 50.0 Hz', '0.0270 RMS VA/lb@Magnetic Field 0.300 T, Frequency 50.0 Hz', 'Sheet, 0.014""; ASTM A804']","['Tensile Strength, Ultimate', '352 MPa', '51000 psi', 'In rolling direction']","['Tensile Strength, Yield', '331 MPa', '48000 psi', 'In rolling direction']","['Elongation at Break', '9.0 %', '9.0 %', 'in 2""']"
AK Steel CARLITE® M-6 Grain Oriented Electrical Steel (Extended Electro-Magnetic Data),"['', '0.0219 RMS AT/cm@Magnetic Field 0.300 T, Frequency 60.0 Hz', '0.0346 RMS VA/lb@Magnetic Field 0.300 T, Frequency 60.0 Hz', 'Epstein Specimen, 0.014""; ASTM A343']","['Tensile Strength, Ultimate', '352 MPa', '51000 psi', 'In rolling direction']","['Tensile Strength, Yield', '331 MPa', '48000 psi', 'In rolling direction']","['Elongation at Break', '9.0 %', '9.0 %', 'in 2""']"
AK Steel CARLITE® M-6 Grain Oriented Electrical Steel (Extended Electro-Magnetic Data),[],"['Tensile Strength, Ultimate', '352 MPa', '51000 psi', 'In rolling direction']","['Tensile Strength, Yield', '331 MPa', '48000 psi', 'In rolling direction']","['Elongation at Break', '9.0 %', '9.0 %', 'in 2""']"
